Repository: gsireesh/ddd-benchmark

# Data Driven Design as an Ecologically Valid Challenge Task for Document Understanding

This repo contains the code and metadata for the paper "Data Driven Design as an Ecologically Valid Challenge Task for Document

Understanding". 
---

## Metadata and Dataset Reconstruction

Because this dataset consists of non-open access academic papers, we are limited to providing the
metadata for this dataset, i.e. the DOIs of the papers, and publishing our further annotated 
versions of the zeolite data originally published in Jensen et. al. (2019) and the aluminum data 
from Pfeiffer et. al. (2020). Our re-annotated versions of this data can be found in the respective
folders in the `data/` directory. 

We additionally provide our EDA notebooks in this repository, as `eda_zeolite.ipynb` 
and `eda_aluminum.ipynb`, respectively.

To reconstruct the sections of the dataset that are available from publisher TDM APIs, we provide 
the `construct_dataset.py` script. This script pulls papers in publisher provided format from the 
APIs of three publishers: Elsevier, Wiley, and Springer, assuming that the user is licensed 
appropriately. To use this script, you must first get API keys for Elsevier 
[here](https://dev.elsevier.com/) and Wiley 
[here](https://onlinelibrary.wiley.com/library-info/resources/text-and-datamining). 
The user must then specify these API keys, along with a mailto address for the 
[polite](https://github.com/CrossRef/rest-api-doc#good-manners--more-reliable-service) usage
tier of the Crossref API for Springer papers, in `secrets.json`:

```json
{
    "ELSEVIER_API_KEY": "...",
    "WILEY_API_KEY": "...",
    "SPRINGER_MAILTO": "..."
}
```

Once the secrets file has been set up appropriately, you can run the construct dataset script:

```bash
python construct_dataset.py --dataset=<zeolite|aluminum> --from_scratch=<False|True>
```

This script will download XML from Elsevier, PDFs from Wiley, and both PDF and an HTML/XML 
representation from Springer, and place them in `xml` and `pdf` directories within the data 
directory for each dataset. The `from_scratch` parameter determines whether the script will fetch
publisher metadata afresh (not recommended) or use the version already provided in 
`data/<dataset>/publisher_metadata.csv`. It will not replace files that have already been downloaded.
Every file is stored in the format `<doi>.<extension>` where the DOI has had filesystem noncompliant 
characters, e.g. "/" replaced with underscores.

For models that do not accept PDFs, and require images of individual pages instead, we provide the 
`generate_page_images.py` script, which will segment PDFs into pages and write PNGs of those pages
to individual files, in the format `<doi>_<page_number>.<extension>`.

## Running Baselines

TBD. 

We provide our baseline predictions in the `predictions/` folder.

## Evaluation

Once predictions have been generated, run the evaluation script with the following command:

```bash
python evaluate_and_report.py --dataset=<zeolite|aluminum> --modality=<pdf|xml> --predictions_path=...  
```

This will evaluate the provided predictions against ground truth, and generate a json report with 
both final results and per-location results in a file with the same filename as the predictions, in
the same directory. This script expects a predictions file in CSV format with a "doi" column, and
additional columns corresponding to the columns to predict in the dataset.

## Baseline Results

## Regenerating figures from the paper. 

Baseline figures TBD. 

To regenerate the location visualization (figure 2 in the paper), run the cells in the
`location_visualization.ipynb` notebook.

File: claude/aluminum/file_based/html/responses/response_10.1007_s10853-007-1604-z.json
{
    "table csv": "Material,R p0.2 Yield strength (MPa),R m Tensile strength (MPa),A elongation (%),Joint efficiency in terms of R m (%),Joint efficiency in terms of A (%)\nAl7020 (BM),326,385,13.6,-,-\nAl7020 (EBW),262,343,3.7,89.1,27.2",
    "extracted text": "The document describes aluminum alloy 7020 in T6 condition (solution heat treated and artificially aged) with a thickness of 5 mm. The chemical composition of the alloy used in the study consists of 1.25 wt% Mg, 4.32 wt% Zn, 0.14 wt% Zr, 0.12 wt% Si, 0.29 wt% Fe, 0.12 wt% Cu, 0.29 wt% Mn, 0.13 wt% Cr, 0.004 wt% Ni and 0.028 wt% Ti.",
    "property mapping": "R p0.2 Yield strength (MPa) -> YS [MPa]\nR m Tensile strength (MPa) -> UTS [MPa]\nA elongation (%) -> elong [%]\nBM -> Base Material",
    "abbreviations": "BM - Base Material\nEBW - Electron Beam Welded\nT6 - Solution heat treated and artificially aged",
    "weight percentage": "The weight percentages are directly provided in the text: Mg: 1.25 wt%, Zn: 4.32 wt%, Zr: 0.14 wt%, Si: 0.12 wt%, Fe: 0.29 wt%, Cu: 0.12 wt%, Mn: 0.29 wt%, Cr: 0.13 wt%, Ni: 0.004 wt%, Ti: 0.028 wt%",
    "recipes": [
        {
            "AA": "7020",
            "temper": "T6",
            "YS [MPa]": 326.0,
            "UTS [MPa]": 385.0,
            "elong [%]": 13.6,
            "Has composition": true,
            "Cu": 0.12,
            "Mn": 0.29,
            "Si": 0.12,
            "Mg": 1.25,
            "Zn": 4.32,
            "Cr": 0.13,
            "Fe": 0.29,
            "Ti": 0.028,
            "Zr": 0.14,
            "Ni": 0.004
        }
    ]
}

File: claude/aluminum/file_based/html/responses/response_10.1007_s10853-009-3735-x.json
{
    "table csv": "Chemical composition, wt%,,,,,,,Mechanical properties,,\nAl,Cu,Mg,Mn,Fe,Si,Zn,Tensile strength,0.2% proof strength,Elongation\nBal.,4.43,1.48,0.72,0.26,0.11,0.2,450 MPa,320 MPa,9%",
    "extracted text": "The base material used in this study was a 5 mm thick 2024-T4 aluminum alloy plate. The chemical composition and tensile strength are listed in Table 1.",
    "property mapping": "Tensile strength -> UTS [MPa]\n0.2% proof strength -> YS [MPa]\nElongation -> elong [%]",
    "abbreviations": "Bal. means balance, indicating that aluminum (Al) makes up the remainder of the composition after accounting for all other elements.",
    "weight percentage": "The weight percentages are already provided in the table:\nCu: 4.43%\nMg: 1.48%\nMn: 0.72%\nFe: 0.26%\nSi: 0.11%\nZn: 0.2%\nAl: Balance (remaining percentage)",
    "recipes": [
        {
            "AA": "2024",
            "temper": "T4",
            "YS [MPa]": 320.0,
            "UTS [MPa]": 450.0,
            "elong [%]": 9.0,
            "Has composition": true,
            "Cu": 4.43,
            "Mg": 1.48,
            "Mn": 0.72,
            "Fe": 0.26,
            "Si": 0.11,
            "Zn": 0.2
        }
    ]
}

File: claude/aluminum/file_based/html/responses/response_10.1007_s10853-010-4609-y.json
{
    "table csv": "Alloying element,Cu,Mg,Si,,Fe,Mn Zn,Ti,Cr\n6063 aluminum alloy Composition (wt%),0.1,0.4-0.9,0.3-0.7,,0.6,0.3 0.2,0.2,0.1\n\nMaterial,Tensile strength (MPa),Thermal conductivity (W m/K),Coefficient of thermal expansion (K)\n6063 Al alloy,215,180,23 9 10 - 6",
    "extracted text": "The materials used in this study were 6063 aluminum alloy and commercial AISI 304 austenitic stainless steel. The 6063 aluminum alloy has a tensile strength of 215 MPa. Table 5 also mentions that the toughness of 6063 aluminum alloy is 25 J.",
    "property mapping": "UTS [MPa] = Tensile strength (MPa) = 215",
    "abbreviations": "No abbreviations were used for the alloy composition.",
    "weight percentage": "The weight percentages for the elements in 6063 aluminum alloy are directly provided in the document: Cu: 0.1%, Mg: 0.4-0.9% (average 0.65%), Si: 0.3-0.7% (average 0.5%), Fe: 0.6%, Mn: 0.3%, Zn: 0.2%, Ti: 0.2%, Cr: 0.1%.",
    "recipes": [
        {
            "AA": "6063",
            "temper": "",
            "UTS [MPa]": 215.0,
            "YS [MPa]": "",
            "elong [%]": "",
            "Hardness": "",
            "Hardness UNIT": "",
            "Has composition": true,
            "Cu": 0.1,
            "Mg": 0.65,
            "Si": 0.5,
            "Fe": 0.6,
            "Mn": 0.3,
            "Zn": 0.2,
            "Ti": 0.2,
            "Cr": 0.1
        }
    ]
}

File: claude/aluminum/file_based/html/responses/response_10.1007_s11661-008-9739-3.json
```
{
    "table csv": "Material,Si,Fe,Cu,Mn,Mg,Cr,Zn,Ti,Ti+Zr,Others Each,Others Total,Al\nJIS A2024,0.057,0.127,4.334,0.585,1.457,0.004,0.038,0.029,0.031,0.008,0.028,bal\n\nTemper,0.2 Pct Proof Stress (MPa),Tensile Strength (MPa),Elongation (Pct)\nT3,316,459,17.2",
    "extracted text": "The materials used in this study were Al-4Cu-1Mg alloy (JIS-A2024, temper T3, supplied by Corus Aluminum Walzprodukte GmbH, Koblenz, Germany). The specimen configuration, which is rolled parallel to the longitudinal direction, is shown in Figure 1.",
    "property mapping": "JIS A2024 corresponds to AA designation 2024\nT3 is the temper\n0.2 Pct Proof Stress (MPa) corresponds to YS [MPa]\nTensile Strength (MPa) corresponds to UTS [MPa]\nElongation (Pct) corresponds to elong [%]",
    "abbreviations": "JIS-A2024 refers to Japanese Industrial Standard for aluminum alloy 2024\nbal = balance (remaining percentage is aluminum)",
    "weight percentage": "The composition is already provided in weight percentage:\nSi: 0.057%\nFe: 0.127%\nCu: 4.334%\nMn: 0.585%\nMg: 1.457%\nCr: 0.004%\nZn: 0.038%\nTi: 0.029%\nTi+Zr: 0.031% (Note: this appears to be a combined value)\nOthers Each: 0.008% (maximum for any single unlisted element)\nOthers Total: 0.028% (total of all other elements not individually listed)\nAl: balance (remaining percentage)",
    "recipes": [
        {
            "AA": "2024",
            "temper": "T3",
            "YS [MPa]": 316.0,
            "UTS [MPa]": 459.0,
            "elong [%]": 17.2,
            "Has composition": true,
            "Si": 0.057,
            "Fe": 0.127,
            "Cu": 4.334,
            "Mn": 0.585,
            "Mg": 1.457,
            "Cr": 0.004,
            "Zn": 0.038,
            "Ti": 0.029,
            "Zr": 0.002
        }
    ]
}
```

File: claude/aluminum/file_based/html/responses/response_10.1007_s11661-009-0069-x.json
{
    "table csv": "Table I. Chemical Composition of As-Received Aluminum Alloys (Atomic Percent)\nAlloy,Si,Fe,Cu,Mn,Mg,Cr,Zn,Ti,Ni\n7075 (D),0.05,0.04,0.74,0.01,2.89,0.13,3.05,0.04,-\n2024 (L),0.07,0.04,2.46,0.21,1.26,0.04,0.14,0.02,0.06\n1050 (H),0.12,0.21,< 0.005,0.02,0.01,< 0.010,< 0.005,< 0.010,-\n\nTable II. Mechanical Properties of As-Received Aluminum Alloys\nAlloy,UTS* (MPa),YS* (MPa),HV,Elongation* (Pct)\n7075-T6 (D),545,475,188,8\n2024-T3 (L),457,333,138,16\n1050-H24 (H),136,128,44,7",
    
    "extracted text": "The materials used were rolled Al 7075-T6 and Al 2024-T3 sheets 2 mm in thickness, and Al 1050-H24 sheets 0.5 mm in thickness. The T6 temper for Al 7075 involved solution treating at 465°C for 30 minutes, followed by rapid quenching in water and finally age hardening at 135°C for 14 hours. The T6 temper for Al 2024 involved solution treating at 490°C for 30 minutes, followed by rapid quenching in water and finally age hardening at 160°C for 6 hours. The H24 temper for Al 1050 refers to work hardening followed by partial annealing (240°C).",
    
    "property mapping": "AA (Aluminum Association designation): Represented by '7075', '2024', and '1050' in the tables\nTemper: Represented by 'T6', 'T3', and 'H24' in the tables\nUTS (Ultimate Tensile Strength): Listed as 'UTS* (MPa)' in Table II\nYS (Yield Strength): Listed as 'YS* (MPa)' in Table II\nElongation: Listed as 'Elongation* (Pct)' in Table II\nHardness: Listed as 'HV' (Vickers hardness) in Table II\nElement composition: Listed in atomic percentage in Table I",
    
    "abbreviations": "D - Designation for the Al 7075 sheets in the study\nL - Designation for the Al 2024 sheets in the study\nH - Designation for the Al 1050 sheets in the study\nALH19 - Multilayer laminate made of alternating Al 2024 (L) and Al 1050 (H) layers\nADH19 - Multilayer laminate made of alternating Al 7075 (D) and Al 1050 (H) layers\nT6 - Solution treating followed by quenching and peak age hardening\nT3 - Solution treating followed by quenching, cold working, and natural aging\nH24 - Work hardening followed by partial annealing (240°C)\nHV - Vickers hardness",
    
    "weight percentage": "To convert from atomic percentage to weight percentage:\nAtomic weights: Al = 26.98, Si = 28.09, Fe = 55.85, Cu = 63.55, Mn = 54.94, Mg = 24.31, Cr = 52.00, Zn = 65.38, Ti = 47.87, Ni = 58.69\n\nFor 7075:\nSi: 0.05 at% × 28.09 / (0.05 × 28.09 + 0.04 × 55.85 + 0.74 × 63.55 + 0.01 × 54.94 + 2.89 × 24.31 + 0.13 × 52.00 + 3.05 × 65.38 + 0.04 × 47.87 + 93.05 × 26.98) × 100 = 0.13 wt%\nFe: 0.04 at% × 55.85 / (denominator) × 100 = 0.20 wt%\nCu: 0.74 at% × 63.55 / (denominator) × 100 = 4.17 wt%\nMn: 0.01 at% × 54.94 / (denominator) × 100 = 0.05 wt%\nMg: 2.89 at% × 24.31 / (denominator) × 100 = 6.22 wt%\nCr: 0.13 at% × 52.00 / (denominator) × 100 = 0.60 wt%\nZn: 3.05 at% × 65.38 / (denominator) × 100 = 17.66 wt%\nTi: 0.04 at% × 47.87 / (denominator) × 100 = 0.17 wt%\n\nFor 2024:\nSi: 0.07 at% × 28.09 / (0.07 × 28.09 + 0.04 × 55.85 + 2.46 × 63.55 + 0.21 × 54.94 + 1.26 × 24.31 + 0.04 × 52.00 + 0.14 × 65.38 + 0.02 × 47.87 + 0.06 × 58.69 + 95.70 × 26.98) × 100 = 0.18 wt%\nFe: 0.04 at% × 55.85 / (denominator) × 100 = 0.20 wt%\nCu: 2.46 at% × 63.55 / (denominator) × 100 = 14.04 wt%\nMn: 0.21 at% × 54.94 / (denominator) × 100 = 1.04 wt%\nMg: 1.26 at% × 24.31 / (denominator) × 100 = 2.75 wt%\nCr: 0.04 at% × 52.00 / (denominator) × 100 = 0.19 wt%\nZn: 0.14 at% × 65.38 / (denominator) × 100 = 0.82 wt%\nTi: 0.02 at% × 47.87 / (denominator) × 100 = 0.09 wt%\nNi: 0.06 at% × 58.69 / (denominator) × 100 = 0.32 wt%\n\nFor 1050:\nSi: 0.12 at% × 28.09 / (0.12 × 28.09 + 0.21 × 55.85 + 0.005 × 63.55 + 0.02 × 54.94 + 0.01 × 24.31 + 0.01 × 52.00 + 0.005 × 65.38 + 0.01 × 47.87 + 99.62 × 26.98) × 100 = 0.31 wt%\nFe: 0.21 at% × 55.85 / (denominator) × 100 = 1.09 wt%\nCu: 0.005 at% × 63.55 / (denominator) × 100 = 0.03 wt%\nMn: 0.02 at% × 54.94 / (denominator) × 100 = 0.10 wt%\nMg: 0.01 at% × 24.31 / (denominator) × 100 = 0.02 wt%\nCr: 0.01 at% × 52.00 / (denominator) × 100 = 0.05 wt%\nZn: 0.005 at% × 65.38 / (denominator) × 100 = 0.03 wt%\nTi: 0.01 at% × 47.87 / (denominator) × 100 = 0.04 wt%",
    
    "recipes": [
        {
            "AA": "7075",
            "temper": "T6",
            "YS [MPa]": 475.0,
            "UTS [MPa]": 545.0,
            "elong [%]": 8.0,
            "Hardness": 188.0,
            "Hardness UNIT": "HV",
            "Has composition": true,
            "Si": 0.13,
            "Fe": 0.20,
            "Cu": 4.17,
            "Mn": 0.05,
            "Mg": 6.22,
            "Cr": 0.60,
            "Zn": 17.66,
            "Ti": 0.17
        },
        {
            "AA": "2024",
            "temper": "T3",
            "YS [MPa]": 333.0,
            "UTS [MPa]": 457.0,
            "elong [%]": 16.0,
            "Hardness": 138.0,
            "Hardness UNIT": "HV",
            "Has composition": true,
            "Si": 0.18,
            "Fe": 0.20,
            "Cu": 14.04,
            "Mn": 1.04,
            "Mg": 2.75,
            "Cr": 0.19,
            "Zn": 0.82,
            "Ti": 0.09,
            "Ni": 0.32
        },
        {
            "AA": "1050",
            "temper": "H24",
            "YS [MPa]": 128.0,
            "UTS [MPa]": 136.0,
            "elong [%]": 7.0,
            "Hardness": 44.0,
            "Hardness UNIT": "HV",
            "Has composition": true,
            "Si": 0.31,
            "Fe": 1.09,
            "Cu": 0.03,
            "Mn": 0.10,
            "Mg": 0.02,
            "Cr": 0.05,
            "Zn": 0.03,
            "Ti": 0.04
        }
    ]
}

File: claude/aluminum/file_based/html/responses/response_10.1007_s11661-010-0377-1.json
{
    "table csv": "Alloy,Cu,Mn,Zr,V,Ti,Fe,Si,Zn,Al\nAA2219-T87,5.95,0.27,0.1,0.09,0.06,0.12,0.05,0.02,bal\nAA2319,6.1,0.29,0.15,0.1,0.15,0.1,0.04,0.02,bal",
    "extracted text": "The paper studies AA2219 aluminum alloy in T87 temper condition (solution treated at 807 K (534 °C) for 1 hour) + 7% stretched followed by aging at 436 K (163 °C) for 24 hours). The base metal has a UTS of 440 MPa, 0.2% YS of 358 MPa, and 11.7% elongation. Hardness testing showed the base metal had a value of 128 Hv (Vickers hardness).",
    "property mapping": "AA = AA2219 (Aluminum Association designation)\ntemper = T87\nYS [MPa] = 358 MPa (0.2% YS of base metal)\nUTS [MPa] = 440 MPa (UTS of base metal)\nelong [%] = 11.7% (percent elongation of base metal)\nHardness = 128 Hv (base metal hardness value)\nHardness UNIT = Hv (Vickers hardness)",
    "abbreviations": "BM = Base Metal\nAW = As Welded\nRW = Repair Welded\nPMZ = Partially Melted Zone\nFZ = Fusion Zone\nHAZ = Heat-Affected Zone\nSCC = Stress Corrosion Cracking\nSSRT = Slow Strain Rate Technique\nTIG = Tungsten Inert Gas (welding method)",
    "weight percentage": "The composition is already provided in weight percentage in the document:\nCu: 5.95%\nMn: 0.27%\nZr: 0.1%\nV: 0.09%\nTi: 0.06%\nFe: 0.12%\nSi: 0.05%\nZn: 0.02%\nAl: balance (remaining percentage)",
    "recipes": [
        {
            "AA": "2219",
            "temper": "T87",
            "YS [MPa]": 358.0,
            "UTS [MPa]": 440.0,
            "elong [%]": 11.7,
            "Hardness": 128.0,
            "Hardness UNIT": "Hv",
            "Has composition": true,
            "Cu": 5.95,
            "Mn": 0.27,
            "Zr": 0.1,
            "V": 0.09,
            "Ti": 0.06,
            "Fe": 0.12,
            "Si": 0.05,
            "Zn": 0.02
        }
    ]
}

File: claude/aluminum/file_based/html/responses/response_10.1007_s11661-010-0395-z.json
{
    "table csv": "Alloy,Cu,Fe,Si,Mg,Mn,Ti,Zn,Cr,Other Element,Al\n7075,1.88,0.3,0.11,2.57,0.15,0.03,5.96,0.23,W/L,bal\n\nTemper Conditions,0.2 Pct YS (MPa),UTS (MPa),Uniform Elongation (Pct)\nT6,427,561,13.6\nT73,390,536,16.6",
    "extracted text": "The material used in this study was 7075 aluminum alloy. The commercial alloy obtained as cylindrical blocks was forged with intermittent soaking (at 753 K (480 °C)) followed by rolling to plates. For T6 temper, the specimens were first solution annealed at 753 K (480 °C) for 1 hour and then heated at 120 °C for 24 hours. For T73 temper condition, the specimens were solution annealed followed by two-step isothermal annealing at 380 K (107 °C) for 6 hours followed by annealing at 436 K (163 °C) for 24 hours.",
    "property mapping": "0.2 Pct YS (MPa) = YS [MPa]\nUTS (MPa) = UTS [MPa]\nUniform Elongation (Pct) = elong [%]",
    "abbreviations": "YS = Yield Strength\nUTS = Ultimate Tensile Strength\nPct = Percent\nW/L = Within Limits\nbal = Balance (remainder aluminum)",
    "weight percentage": "The weight percentages of elements in 7075 aluminum alloy are:\nCu: 1.88%\nFe: 0.3%\nSi: 0.11%\nMg: 2.57%\nMn: 0.15%\nTi: 0.03%\nZn: 5.96%\nCr: 0.23%\nAl: Balance (remainder to make 100%)",
    "recipes": [
        {
            "AA": "7075",
            "temper": "T6",
            "YS [MPa]": 427.0,
            "UTS [MPa]": 561.0,
            "elong [%]": 13.6,
            "Has composition": true,
            "Cu": 1.88,
            "Fe": 0.3,
            "Si": 0.11,
            "Mg": 2.57,
            "Mn": 0.15,
            "Ti": 0.03,
            "Zn": 5.96,
            "Cr": 0.23
        },
        {
            "AA": "7075",
            "temper": "T73",
            "YS [MPa]": 390.0,
            "UTS [MPa]": 536.0,
            "elong [%]": 16.6,
            "Has composition": true,
            "Cu": 1.88,
            "Fe": 0.3,
            "Si": 0.11,
            "Mg": 2.57,
            "Mn": 0.15,
            "Ti": 0.03,
            "Zn": 5.96,
            "Cr": 0.23
        }
    ]
}

File: claude/aluminum/file_based/html/responses/response_10.1007_s11661-011-1044-x.json
{
    "table csv": "Table I. Chemical Composition (Weight Percent) of 7050-T7451 Used in this Study\nZn,Cu,Mg,Fe,Si,Mn,Zr,Ti,Al\n5.7 to 6.7,2.0 to 2.6,1.9 to 2.6,0.15,0.12,0.1,0.08 to 0.05,0.06,balanced\n\nTable II. Tensile Property of 7050-T7451 Used in this Study\nYield Strength (MPa),Ultimate Tensile Strength (MPa),Tensile Elongation (pct)\n427,496,9",
    "extracted text": "The fatigue specimens were prepared from a 100-mm-thick Al 7050-T7451 plate that was supplied by Korea Aerospace Industry, Ltd. (Sacheon, Korea).",
    "property mapping": "AA = 7050 (Aluminum Association alloy designation)\ntemper = T7451 (mechanical/thermal treatment)\nYS [MPa] = 427 (Yield Strength in MPa)\nUTS [MPa] = 496 (Ultimate Tensile Strength in MPa)\nelong [%] = 9 (Tensile Elongation in percent)",
    "abbreviations": "No abbreviations related to composition or properties were found in the document.",
    "weight percentage": "For ranges in the composition, the mean values are:\nZn: mean of 5.7 and 6.7 = 6.2%\nCu: mean of 2.0 and 2.6 = 2.3%\nMg: mean of 1.9 and 2.6 = 2.25%\nZr: mean of 0.08 and 0.05 = 0.065%\nOther elements are given as single values:\nFe: 0.15%\nSi: 0.12%\nMn: 0.1%\nTi: 0.06%\nAl: balance (remainder)",
    "recipes": [
        {
            "AA": "7050",
            "temper": "T7451",
            "YS [MPa]": 427.0,
            "UTS [MPa]": 496.0,
            "elong [%]": 9.0,
            "Has composition": true,
            "Zn": 6.2,
            "Cu": 2.3,
            "Mg": 2.25,
            "Fe": 0.15,
            "Si": 0.12,
            "Mn": 0.1,
            "Zr": 0.065,
            "Ti": 0.06
        }
    ]
}

File: claude/aluminum/file_based/html/responses/response_10.1007_s11661-012-1121-9.json
```
{
    "table csv": "Table I. Alloy Compositions\n6061-T6\nMg,Si,,Fe,Ca,C,Al\n1.0,0.6,,0.2,0.2,0.1,balance\n\nS25C\nC,Si,Mn,P,S,Te,Fe\n0.2,0.1,0.5,0.01,0.01,0.14,balance\n\nTable II. Mechanical Properties\n,Yield Strength (MPa),Tensile Strength (MPa),Elongation (pct)\n6061-T6,287,315,16.4\nS25C,269,520,31.0",
    "extracted text": "The paper discusses two alloys: 6061-T6 aluminum alloy and S25C steel. The aluminum alloy 6061-T6 has a yield strength of 287 MPa and was expected to exhibit PIFCC (plasticity-induced fatigue crack closure), while the steel S25C was expected to exhibit RIFCC (roughness-induced fatigue crack closure).",
    "property mapping": "AA: 6061 (from text '6061-T6')\ntemper: T6 (from text '6061-T6')\nYield Strength (MPa) → YS [MPa]: 287\nTensile Strength (MPa) → UTS [MPa]: 315\nElongation (pct) → elong [%]: 16.4\nMg: 1.0%\nSi: 0.6%\nFe: 0.2%\nCa: 0.2%\nC: 0.1%\nAl: balance",
    "abbreviations": "PIFCC: plasticity-induced fatigue crack closure\nRIFCC: roughness-induced fatigue crack closure",
    "weight percentage": "The composition is already given in weight percentage:\nMg: 1.0%\nSi: 0.6%\nFe: 0.2%\nCa: 0.2%\nC: 0.1%\nAl: balance (remainder)",
    "recipes": [
        {
            "AA": "6061",
            "temper": "T6",
            "YS [MPa]": 287.0,
            "UTS [MPa]": 315.0,
            "elong [%]": 16.4,
            "Has composition": true,
            "Mg": 1.0,
            "Si": 0.6,
            "Fe": 0.2,
            "Ca": 0.2,
            "C": 0.1
        }
    ]
}
```

File: claude/aluminum/file_based/html/responses/response_10.1007_s11661-013-1778-8.json
{
    "table csv": "Chemical Composition,,,,,,,,,Mechanical Properties,,\nCu,Mg,Mn,Fe,Si,Zn,Ti,Al,YS (MPa),UTS (MPa),El (Pct)\n3.8 to 4.9,1.2 to 1.8,0.3 to 0.9,0.50,0.50,0.25,0.15,bal,338,480,21",
    "extracted text": "The paper focuses on a 5-mm-thick 2024Al-T351 plate that was friction stir welded. The base material is an Alclad 2024Al-T351 rolled plate with a thickness of 6.5-mm, which was machined on both sides to 5.0-mm thickness to remove the Alclads before welding. The material is described as a commercial Alclad 2024Al-T351 rolled plate used as the base material (BM).",
    "property mapping": "YS (MPa) = yield strength in MPa = 338 MPa\nUTS (MPa) = ultimate tensile strength in MPa = 480 MPa\nEl (Pct) = elongation percentage = 21%",
    "abbreviations": "BM = base material\nT351 = solution heat-treated, stress-relieved stretched and naturally aged\nbal = balance (remainder is aluminum)",
    "weight percentage": "For Cu: Range is 3.8 to 4.9%, mean is 4.35%\nFor Mg: Range is 1.2 to 1.8%, mean is 1.5%\nFor Mn: Range is 0.3 to 0.9%, mean is 0.6%\nFor Fe: 0.50%\nFor Si: 0.50%\nFor Zn: 0.25%\nFor Ti: 0.15%\nFor Al: balance (remainder)",
    "recipes": [
        {
            "AA": "2024",
            "temper": "T351",
            "YS [MPa]": 338.0,
            "UTS [MPa]": 480.0,
            "elong [%]": 21.0,
            "Has composition": true,
            "Cu": 4.35,
            "Mg": 1.5,
            "Mn": 0.6,
            "Fe": 0.5,
            "Si": 0.5,
            "Zn": 0.25,
            "Ti": 0.15
        }
    ]
}

File: claude/aluminum/file_based/html/responses/response_10.1007_s11661-014-2207-3.json
{
    "table csv": "Table I. Chemical Compositions of the Experimental Alloys Used in Present Work\nAlloys*,Cu,Mg,Fe,Si,Mn,Ti,Al\nB11,4.64,0.27,0.14,0.12,0.12,0.21,bal\nB33,4.61,0.29,0.16,0.29,0.32,0.21,bal\n311,4.66,0.27,0.30,0.11,0.12,0.19,bal\n333,4.62,0.28,0.29,0.29,0.33,0.19,bal\n511,4.69,0.29,0.51,0.11,0.11,0.20,bal\n515,4.68,0.29,0.49,0.09,0.51,0.18,bal\n533,4.64,0.28,0.49,0.30,0.32,0.19,bal\n\nTable III. Tensile Properties of Experimental Alloys in T4 and T7 Conditions\nTemper,Properties,B11,B33,311,333,511,515,533\nT4,UTS (MPa),387.1,399.8,364.9,393.2,334.1,353.1,362.5\n,YS (MPa),263.6,274.1,260.7,269.7,258.7,259.6,261.9\n,El (pct),17.4,9.2,5.5,12.1,3.8,7.5,7.8\nT7,UTS (MPa),454.1,461.1,424.9,450.3,379.4,402.5,423.8\n,YS (MPa),413.4,423.3,403.4,426.9,321.3,362.6,384.2\n,El (pct),6.2,1.3,1.2,3.1,1.7,2.1,2.8",
    "extracted text": "The paper examines Al-Cu 206 cast alloys with varying Fe, Si, and Mn contents to evaluate the effect of iron-rich intermetallics on tensile properties. The alloys are designated with a three-digit code where the first digit represents the approximate Fe content (B for baseline at 0.15% Fe), and the second and third digits represent Si and Mn contents respectively. The alloys were heat treated in two conditions: T4 (solution treatment followed by natural aging) and T7 (solution treatment followed by artificial overaging). Solution treatment was performed at 525°C for 8 hours, followed by water quenching at 60°C. T4 condition involved natural aging at room temperature for 7 days after solution treatment. T7 condition involved artificial aging at 185°C for 5 hours after solution treatment.",
    "property mapping": "Alloy designation: B11, B33, 311, 333, 511, 515, 533 (experimental Al-Cu 206 cast alloys)\nTemper: T4 (solution treatment + natural aging), T7 (solution treatment + artificial overaging)\nUTS: Ultimate Tensile Strength in MPa\nYS: Yield Strength at 0.2% offset strain in MPa\nEl/elong: Elongation percentage",
    "abbreviations": "B11, B33, 311, 333, 511, 515, 533: Experimental alloy designations where the first digit stands for the approximate content of Fe (B for baseline at a maximum specification limit of 0.15% Fe). The second and third digits stand for Si and Mn contents, respectively.\nT4: Solution treatment followed by natural aging (525°C for 8 hours + water quenching at 60°C + aging at room temperature for 7 days)\nT7: Solution treatment followed by artificial overaging (525°C for 8 hours + water quenching at 60°C + aging at 185°C for 5 hours)\nbal: Balance (remaining percentage is aluminum)",
    "weight percentage": "All compositions are already in weight percentage as stated in the paper: \"all alloy compositions are in weight percent unless indicated otherwise\"",
    "recipes": [
        {
            "AA": "206",
            "temper": "T4",
            "YS [MPa]": 263.6,
            "UTS [MPa]": 387.1,
            "elong [%]": 17.4,
            "Has composition": true,
            "Cu": 4.64,
            "Mg": 0.27,
            "Fe": 0.14,
            "Si": 0.12,
            "Mn": 0.12,
            "Ti": 0.21
        },
        {
            "AA": "206",
            "temper": "T7",
            "YS [MPa]": 413.4,
            "UTS [MPa]": 454.1,
            "elong [%]": 6.2,
            "Has composition": true,
            "Cu": 4.64,
            "Mg": 0.27,
            "Fe": 0.14,
            "Si": 0.12,
            "Mn": 0.12,
            "Ti": 0.21
        },
        {
            "AA": "206",
            "temper": "T4",
            "YS [MPa]": 274.1,
            "UTS [MPa]": 399.8,
            "elong [%]": 9.2,
            "Has composition": true,
            "Cu": 4.61,
            "Mg": 0.29,
            "Fe": 0.16,
            "Si": 0.29,
            "Mn": 0.32,
            "Ti": 0.21
        },
        {
            "AA": "206",
            "temper": "T7",
            "YS [MPa]": 423.3,
            "UTS [MPa]": 461.1,
            "elong [%]": 1.3,
            "Has composition": true,
            "Cu": 4.61,
            "Mg": 0.29,
            "Fe": 0.16,
            "Si": 0.29,
            "Mn": 0.32,
            "Ti": 0.21
        },
        {
            "AA": "206",
            "temper": "T4",
            "YS [MPa]": 260.7,
            "UTS [MPa]": 364.9,
            "elong [%]": 5.5,
            "Has composition": true,
            "Cu": 4.66,
            "Mg": 0.27,
            "Fe": 0.30,
            "Si": 0.11,
            "Mn": 0.12,
            "Ti": 0.19
        },
        {
            "AA": "206",
            "temper": "T7",
            "YS [MPa]": 403.4,
            "UTS [MPa]": 424.9,
            "elong [%]": 1.2,
            "Has composition": true,
            "Cu": 4.66,
            "Mg": 0.27,
            "Fe": 0.30,
            "Si": 0.11,
            "Mn": 0.12,
            "Ti": 0.19
        },
        {
            "AA": "206",
            "temper": "T4",
            "YS [MPa]": 269.7,
            "UTS [MPa]": 393.2,
            "elong [%]": 12.1,
            "Has composition": true,
            "Cu": 4.62,
            "Mg": 0.28,
            "Fe": 0.29,
            "Si": 0.29,
            "Mn": 0.33,
            "Ti": 0.19
        },
        {
            "AA": "206",
            "temper": "T7",
            "YS [MPa]": 426.9,
            "UTS [MPa]": 450.3,
            "elong [%]": 3.1,
            "Has composition": true,
            "Cu": 4.62,
            "Mg": 0.28,
            "Fe": 0.29,
            "Si": 0.29,
            "Mn": 0.33,
            "Ti": 0.19
        },
        {
            "AA": "206",
            "temper": "T4",
            "YS [MPa]": 258.7,
            "UTS [MPa]": 334.1,
            "elong [%]": 3.8,
            "Has composition": true,
            "Cu": 4.69,
            "Mg": 0.29,
            "Fe": 0.51,
            "Si": 0.11,
            "Mn": 0.11,
            "Ti": 0.20
        },
        {
            "AA": "206",
            "temper": "T7",
            "YS [MPa]": 321.3,
            "UTS [MPa]": 379.4,
            "elong [%]": 1.7,
            "Has composition": true,
            "Cu": 4.69,
            "Mg": 0.29,
            "Fe": 0.51,
            "Si": 0.11,
            "Mn": 0.11,
            "Ti": 0.20
        },
        {
            "AA": "206",
            "temper": "T4",
            "YS [MPa]": 259.6,
            "UTS [MPa]": 353.1,
            "elong [%]": 7.5,
            "Has composition": true,
            "Cu": 4.68,
            "Mg": 0.29,
            "Fe": 0.49,
            "Si": 0.09,
            "Mn": 0.51,
            "Ti": 0.18
        },
        {
            "AA": "206",
            "temper": "T7",
            "YS [MPa]": 362.6,
            "UTS [MPa]": 402.5,
            "elong [%]": 2.1,
            "Has composition": true,
            "Cu": 4.68,
            "Mg": 0.29,
            "Fe": 0.49,
            "Si": 0.09,
            "Mn": 0.51,
            "Ti": 0.18
        },
        {
            "AA": "206",
            "temper": "T4",
            "YS [MPa]": 261.9,
            "UTS [MPa]": 362.5,
            "elong [%]": 7.8,
            "Has composition": true,
            "Cu": 4.64,
            "Mg": 0.28,
            "Fe": 0.49,
            "Si": 0.30,
            "Mn": 0.32,
            "Ti": 0.19
        },
        {
            "AA": "206",
            "temper": "T7",
            "YS [MPa]": 384.2,
            "UTS [MPa]": 423.8,
            "elong [%]": 2.8,
            "Has composition": true,
            "Cu": 4.64,
            "Mg": 0.28,
            "Fe": 0.49,
            "Si": 0.30,
            "Mn": 0.32,
            "Ti": 0.19
        }
    ]
}

File: claude/aluminum/file_based/html/responses/response_10.1007_s11661-014-2494-8.json
{
    "table csv": "Element,Si,Mg,Fe,Ti,Al\nWeight Percentage,6.93,0.43,0.09,0.12,bal.\n\nCondition,YS (MPa),UTS (MPa),UEL (Percent),El (Percent)\nAs-cast,81,162,1.5,1.8\nT6 (540 °C/4 h, 165 °C/5 h),241,273,0.9,1.1",
    "extracted text": "The paper investigates A356 aluminum alloy which is widely used to produce automobile wheels and other parts due to its relatively good casting properties, mechanical properties, corrosion resistance, and physical properties. The high strength of the A356 alloy is mainly derived from the precipitation hardening of fine Mg2Si phases. For the T6 heat treatment, the procedure was 540°C for 4 hours followed by 165°C for 5 hours.",
    "property mapping": "YS (MPa) = Yield Strength in MPa\nUTS (MPa) = Ultimate Tensile Strength in MPa\nUEL (Percent) = Uniform Elongation Percentage\nEl (Percent) = Total Elongation Percentage\nWeight Percentage = Weight percentage of elements",
    "abbreviations": "BM = Base Material (as-cast A356)\nBM+T6 = Base Material with T6 heat treatment\nFSP = Friction Stir Processing\nFSP+Age = FSP sample with post-FSP artificial aging\nUEL = Uniform Elongation",
    "weight percentage": "Si: 6.93%\nMg: 0.43%\nFe: 0.09%\nTi: 0.12%\nAl: balance (remainder to 100%)",
    "recipes": [
        {
            "AA": "A356",
            "temper": "",
            "YS [MPa]": 81.0,
            "UTS [MPa]": 162.0,
            "elong [%]": 1.8,
            "Has composition": true,
            "Si": 6.93,
            "Mg": 0.43,
            "Fe": 0.09,
            "Ti": 0.12
        },
        {
            "AA": "A356",
            "temper": "T6",
            "YS [MPa]": 241.0,
            "UTS [MPa]": 273.0,
            "elong [%]": 1.1,
            "Has composition": true,
            "Si": 6.93,
            "Mg": 0.43,
            "Fe": 0.09,
            "Ti": 0.12
        }
    ]
}

File: claude/aluminum/file_based/html/responses/response_10.1007_s11661-014-2515-7.json
```json
{
    "table csv": "Si,Fe,Cu,Mg,Mn,Zn,Cr,Ni,Pb,Bi,Al\n8.314,0.793,2.846,0.251,0.257,0.897,0.080,0.081,0.083,0.013,bal.",
    "extracted text": "The study examined high-pressure die-cast (HPDC) AlSi9Cu3(Fe) alloy (EN AB-46000, equivalent to the US designation A380). The die-castings were stored at room temperature for about 5 months before analysis, similar to a T1-condition. Mechanical properties were tested on specimens with different gage diameters (6.0, 3.4, and 3.0 mm). The tensile specimens were machined to remove firstly the surface layer (Ø3.4) and then the defect band region (Ø3.0).",
    "property mapping": "YS (MPa): Yield Strength in MPa\nUTS (MPa): Ultimate Tensile Strength in MPa\nεf (Pct): Elongation to fracture percentage\nHV: Vickers microhardness",
    "abbreviations": "HPDC: High-Pressure Die-Cast\nESCs: Externally Solidified Crystals\nT1-condition: Products that are cooled from an elevated-temperature shaping process and for which mechanical properties have been stabilized by room temperature aging",
    "weight percentage": "Si: 8.314%\nFe: 0.793%\nCu: 2.846%\nMg: 0.251%\nMn: 0.257%\nZn: 0.897%\nCr: 0.080%\nNi: 0.081%\nPb: 0.083%\nBi: 0.013%\nAl: balance",
    "recipes": [
        {
            "AA": "A380",
            "temper": "T1",
            "YS [MPa]": 173.0,
            "UTS [MPa]": 344.0,
            "elong [%]": 5.0,
            "Hardness": 110.0,
            "Hardness UNIT": "HV",
            "Has composition": true,
            "Si": 8.314,
            "Fe": 0.793,
            "Cu": 2.846,
            "Mg": 0.251,
            "Mn": 0.257,
            "Zn": 0.897,
            "Cr": 0.080,
            "Ni": 0.081,
            "Pb": 0.083,
            "Bi": 0.013
        },
        {
            "AA": "A380",
            "temper": "T1",
            "YS [MPa]": 160.0,
            "UTS [MPa]": 333.0,
            "elong [%]": 5.3,
            "Hardness": 110.0,
            "Hardness UNIT": "HV",
            "Has composition": true,
            "Si": 8.314,
            "Fe": 0.793,
            "Cu": 2.846,
            "Mg": 0.251,
            "Mn": 0.257,
            "Zn": 0.897,
            "Cr": 0.080,
            "Ni": 0.081,
            "Pb": 0.083,
            "Bi": 0.013
        },
        {
            "AA": "A380",
            "temper": "T1",
            "YS [MPa]": 148.0,
            "UTS [MPa]": 306.0,
            "elong [%]": 4.6,
            "Hardness": 110.0,
            "Hardness UNIT": "HV",
            "Has composition": true,
            "Si": 8.314,
            "Fe": 0.793,
            "Cu": 2.846,
            "Mg": 0.251,
            "Mn": 0.257,
            "Zn": 0.897,
            "Cr": 0.080,
            "Ni": 0.081,
            "Pb": 0.083,
            "Bi": 0.013
        }
    ]
}
```

File: claude/aluminum/file_based/html/responses/response_10.1007_s11661-016-3332-y.json
```json
{
    "table csv": "Table I. Chemical Composition of AA2219-T87 Aluminum Alloy and the Filler Wire Used\n\nAlloy,Cu,Mn,Zr,V,Ti,Fe,Si,Zn,Al\nAA2219-T87,5.95,0.27,0.1,0.09,0.06,0.12,0.05,0.02,bal.\nAA2319,6.1,0.29,0.15,0.1,0.15,0.1,0.04,0.02,bal.\n\nTable III. Tensile Parameters of AA2219 Parent and Weld Metals (50 mm Gage Length)\n\nMaterial,UTS (MPa),0.2 pct YS (MPa),Pct Elongation,Location of Failure\nAA2219-T87 L,440,358,11.7,-\nLT,459,376,11.6,\nAA2219-T851 C,443,337,10.4,\nR,450,339,8.5,\nA,449,348,3.8,\nWeld PP,285,185,4.7,FZ\nPR,288,168,4.0,",
    "extracted text": "AA2219 aluminum alloy plate (T87) and ring (T851) were joined by tungsten inert gas (TIG) welding using multi-pass welding. T87 temper condition: solution treated at 807 K (534°C) for 1 hour + 7% stretched followed by aging at 436 K (163°C) for 24 hours. T851 temper condition: solution treated at 807 K (534°C) for 1 hour + stress relieved by 3% stretching followed by aging at 436 K (163°C) for 24 hours.",
    "property mapping": "AA = AA2219 - The Aluminum Association alloy designation\ntemper = T87, T851 - Mechanical and thermal treatment conditions\nYS [MPa] = 0.2 pct YS (MPa) - 0.2% offset yield strength in MPa\nUTS [MPa] = UTS (MPa) - Ultimate tensile strength in MPa\nelong [%] = Pct Elongation - Elongation percentage\nCu, Mn, Zr, V, Ti, Fe, Si, Zn - Weight percentage of elements in the alloy",
    "abbreviations": "L: Longitudinal direction\nLT: Long Transverse direction\nC: Circumferential direction (for ring)\nR: Radial direction (for ring)\nA: Axial direction (for ring)\nPP: Plate to plate weld\nPR: Plate to Ring weld\nFZ: Fusion Zone\nbal.: Balance (remainder is aluminum)",
    "weight percentage": "For AA2219-T87:\nCu: 5.95%\nMn: 0.27%\nZr: 0.1%\nV: 0.09%\nTi: 0.06%\nFe: 0.12%\nSi: 0.05%\nZn: 0.02%\nAl: balance (approximately 93.34%)\n\nFor AA2319 filler wire:\nCu: 6.1%\nMn: 0.29%\nZr: 0.15%\nV: 0.1%\nTi: 0.15%\nFe: 0.1%\nSi: 0.04%\nZn: 0.02%\nAl: balance (approximately 93.05%)",
    "recipes": [
        {
            "AA": "2219",
            "temper": "T87",
            "YS [MPa]": 367.0,
            "UTS [MPa]": 449.5,
            "elong [%]": 11.65,
            "Hardness": "",
            "Hardness UNIT": "",
            "Has composition": true,
            "Cu": 5.95,
            "Mn": 0.27,
            "Zr": 0.1,
            "V": 0.09,
            "Ti": 0.06,
            "Fe": 0.12,
            "Si": 0.05,
            "Zn": 0.02
        },
        {
            "AA": "2219",
            "temper": "T851",
            "YS [MPa]": 341.3,
            "UTS [MPa]": 447.3,
            "elong [%]": 7.57,
            "Hardness": "",
            "Hardness UNIT": "",
            "Has composition": true,
            "Cu": 5.95,
            "Mn": 0.27,
            "Zr": 0.1,
            "V": 0.09,
            "Ti": 0.06,
            "Fe": 0.12,
            "Si": 0.05,
            "Zn": 0.02
        }
    ]
}
```

File: claude/aluminum/file_based/html/responses/response_10.1007_s11661-016-3375-0.json
{
    "table csv": "Element,Fe,Si,Cu,Mn,Zn,V,Al\nComposition,0.42,0.2,0.08,0.05,0.05,0.01,Bal\n\nThickness (mm),Yield Strength (MPa),Tensile Strength (MPa),Total Elongation (pct)\n1.5,180.2,191.3,4.8\n2,177.2,188.3,5.6\n2.5,165.3,175.3,6.2",
    "extracted text": "The material used in this study is 1100-H18 aluminum sheets with different thicknesses of 1.5, 2, and 2.5 mm. The hardness of AA 1100-H18 is about 30 Vickers.",
    "property mapping": "AA: 1100 (Aluminum Association alloy designation)\ntemper: H18 (cold-worked, hard)\nYS [MPa]: Yield Strength (MPa) in Table II\nUTS [MPa]: Tensile Strength (MPa) in Table II\nelong [%]: Total Elongation (pct) in Table II\nHardness: 30\nHardness UNIT: Vickers\nFe: 0.42% from Table I\nSi: 0.2% from Table I\nCu: 0.08% from Table I\nMn: 0.05% from Table I\nZn: 0.05% from Table I\nV: 0.01% from Table I",
    "abbreviations": "AA: Aluminum Association\nH18: Cold-worked, hard temper\npct: percent\nBal: Balance (remainder of composition)",
    "weight percentage": "The weight percentages for elements are already provided in Table I:\nFe: 0.42%\nSi: 0.2%\nCu: 0.08%\nMn: 0.05%\nZn: 0.05%\nV: 0.01%\nAl: Balance (approximately 99.19%)",
    "recipes": [
        {
            "AA": "1100",
            "temper": "H18",
            "YS [MPa]": 180.2,
            "UTS [MPa]": 191.3,
            "elong [%]": 4.8,
            "Hardness": 30,
            "Hardness UNIT": "Vickers",
            "Has composition": true,
            "Fe": 0.42,
            "Si": 0.2,
            "Cu": 0.08,
            "Mn": 0.05,
            "Zn": 0.05,
            "V": 0.01
        },
        {
            "AA": "1100",
            "temper": "H18",
            "YS [MPa]": 177.2,
            "UTS [MPa]": 188.3,
            "elong [%]": 5.6,
            "Hardness": 30,
            "Hardness UNIT": "Vickers",
            "Has composition": true,
            "Fe": 0.42,
            "Si": 0.2,
            "Cu": 0.08,
            "Mn": 0.05,
            "Zn": 0.05,
            "V": 0.01
        },
        {
            "AA": "1100",
            "temper": "H18",
            "YS [MPa]": 165.3,
            "UTS [MPa]": 175.3,
            "elong [%]": 6.2,
            "Hardness": 30,
            "Hardness UNIT": "Vickers",
            "Has composition": true,
            "Fe": 0.42,
            "Si": 0.2,
            "Cu": 0.08,
            "Mn": 0.05,
            "Zn": 0.05,
            "V": 0.01
        }
    ]
}

File: claude/aluminum/file_based/html/responses/response_10.1007_s11661-016-3807-x.json
{
    "table csv": "Condition,UTS (MPa),0.2 Pct YS (MPa),Percent Elongation,Hardness (BHN),Conductivity (Pct IACS),Strain-Hardening Exponent n,Strength Co-efficient K\nT87 (Starting Condition),485,394,14,136,-,0.144,774.3\nWST 30 pct CR,473,448,10.3,142,32.6,0.0507,582.7\nWST 35 pct CR,478,456,8.1,145,32.5,0.0515,591.3\nWST 40 pct CR,482,461,6.5,146,32.3,0.0503,594.9\nST+30 pct CR,412,337,13.8,129,31.4,0.0942,551.3\nST+50 pct CR,456,395,10,141,31.4,0.0861,611.4\nST+70 pct CR,504,455,8.8,142,29.3,0.0698,645.6\n30 pct CR+Annealed,377,342,11.4,109,34.4,0.0769,506.6\n70 pct CR+Annealed,355,330,12.6,100,36.5,0.0630,457.3",
    
    "extracted text": "The paper investigates the microstructure and mechanical properties of aluminum alloy AA2219-T87 after cryorolling in different thermomechanical processing conditions. AA2219 is an Al-Cu alloy used for fabrication of propellant tanks of cryogenic stages due to its good weldability and excellent properties at cryogenic temperatures. The alloy's strength primarily comes from the metastable θ' precipitates (CuAl2) that form during aging. The paper mentions that the final step in T87 temper consists of aging at a temperature of 436 K (163°C) for 24 hours to obtain uniform dispersion of fine metastable precipitates. The solution treatment was performed at 808 K (535°C) for 1 hour, and annealing was done at 623 K (350°C) for 1 hour.",
    
    "property mapping": "AA: 2219 (indicated in the title and throughout the paper)\nTemper: T87 (starting material) and various processed conditions (WST-CR, ST+CR, CR+Annealed)\nUTS [MPa]: Reported as 'UTS (MPa)' in Table II\nYS [MPa]: Reported as '0.2 Pct YS (MPa)' in Table II\nElong [%]: Reported as 'Percent Elongation' in Table II\nHardness: Reported as 'Hardness (BHN)' in Table II\nHardness UNIT: BHN (Brinell Hardness Number)",
    
    "abbreviations": "WST-CR: Without Solution Treatment and Cryorolled\nST+CR: Solution Treated and Cryorolled\nCR+Annealed: Solution Treated, Cryorolled, and Annealed\npct: percent\nBHN: Brinell Hardness Number\nIACS: International Annealed Copper Standard (for electrical conductivity)\nUTS: Ultimate Tensile Strength\nYS: Yield Strength\nT87: Temper designation indicating solution heat treated, artificially aged, and stress relieved by stretching",
    
    "weight percentage": "The paper does not provide specific weight percentages of alloying elements in AA2219. It only mentions that it is an Al-Cu alloy with CuAl2 precipitates.",
    
    "recipes": [
        {
            "AA": "2219",
            "temper": "T87",
            "YS [MPa]": 394.0,
            "UTS [MPa]": 485.0,
            "elong [%]": 14.0,
            "Hardness": 136.0,
            "Hardness UNIT": "BHN",
            "Has composition": "nominal"
        },
        {
            "AA": "2219",
            "temper": "WST 30 pct CR",
            "YS [MPa]": 448.0,
            "UTS [MPa]": 473.0,
            "elong [%]": 10.3,
            "Hardness": 142.0,
            "Hardness UNIT": "BHN",
            "Has composition": "nominal"
        },
        {
            "AA": "2219",
            "temper": "WST 35 pct CR",
            "YS [MPa]": 456.0,
            "UTS [MPa]": 478.0,
            "elong [%]": 8.1,
            "Hardness": 145.0,
            "Hardness UNIT": "BHN",
            "Has composition": "nominal"
        },
        {
            "AA": "2219",
            "temper": "WST 40 pct CR",
            "YS [MPa]": 461.0,
            "UTS [MPa]": 482.0,
            "elong [%]": 6.5,
            "Hardness": 146.0,
            "Hardness UNIT": "BHN",
            "Has composition": "nominal"
        },
        {
            "AA": "2219",
            "temper": "ST+30 pct CR",
            "YS [MPa]": 337.0,
            "UTS [MPa]": 412.0,
            "elong [%]": 13.8,
            "Hardness": 129.0,
            "Hardness UNIT": "BHN",
            "Has composition": "nominal"
        },
        {
            "AA": "2219",
            "temper": "ST+50 pct CR",
            "YS [MPa]": 395.0,
            "UTS [MPa]": 456.0,
            "elong [%]": 10.0,
            "Hardness": 141.0,
            "Hardness UNIT": "BHN",
            "Has composition": "nominal"
        },
        {
            "AA": "2219",
            "temper": "ST+70 pct CR",
            "YS [MPa]": 455.0,
            "UTS [MPa]": 504.0,
            "elong [%]": 8.8,
            "Hardness": 142.0,
            "Hardness UNIT": "BHN",
            "Has composition": "nominal"
        },
        {
            "AA": "2219",
            "temper": "30 pct CR+Annealed",
            "YS [MPa]": 342.0,
            "UTS [MPa]": 377.0,
            "elong [%]": 11.4,
            "Hardness": 109.0,
            "Hardness UNIT": "BHN",
            "Has composition": "nominal"
        },
        {
            "AA": "2219",
            "temper": "70 pct CR+Annealed",
            "YS [MPa]": 330.0,
            "UTS [MPa]": 355.0,
            "elong [%]": 12.6,
            "Hardness": 100.0,
            "Hardness UNIT": "BHN",
            "Has composition": "nominal"
        }
    ]
}
