Repository: gsireesh/ddd-benchmark

# Data Driven Design as an Ecologically Valid Challenge Task for Document Understanding

This repo contains the code and metadata for the paper "Data Driven Design as an Ecologically Valid Challenge Task for Document

Understanding". 
---

## Metadata and Dataset Reconstruction

Because this dataset consists of non-open access academic papers, we are limited to providing the
metadata for this dataset, i.e. the DOIs of the papers, and publishing our further annotated 
versions of the zeolite data originally published in Jensen et. al. (2019) and the aluminum data 
from Pfeiffer et. al. (2020). Our re-annotated versions of this data can be found in the respective

File: claude/aluminum/file_based/html/responses/response_10.1007_s11663-016-0611-3.json
{
    "table csv": "Tensile yield stress (MPa),324\nUltimate tensile stress (MPa),429\nVickers hardness,137\nPoisson's ratio,0.31\nElasticity module (GPa),77.5",
    "extracted text": "The base materials used for the friction stir butt weld joints are 8-mm-thick rolled plates of 2024-T351, 120 mm long by 35 mm wide, with the nominal composition (in wt pct) of Cu-4.45, Mn-0.72, Mg-1.53, Fe-0.29, Ti-0.06, V-0.08, Zn-0.12, Si-0.11, and rest-Al which is analyzed by X-ray fluorescence (XRF) technique.",
    "property mapping": "AA: 2024 (from text)\nTemper: T351 (from text)\nYS [MPa]: 324 (from Table I as 'Tensile yield stress')\nUTS [MPa]: 429 (from Table I as 'Ultimate tensile stress')\nHardness: 137 (from Table I)\nHardness UNIT: Vickers (implied from Table I)",
    "abbreviations": "No abbreviations found in the composition.",
    "weight percentage": "The composition is already given in weight percentage (wt pct):\nCu: 4.45%\nMn: 0.72%\nMg: 1.53%\nFe: 0.29%\nTi: 0.06%\nV: 0.08%\nZn: 0.12%\nSi: 0.11%\nAl: balance (remainder)",
    "recipes": [
        {
            "AA": "2024",
            "temper": "T351",
            "YS [MPa]": 324.0,
            "UTS [MPa]": 429.0,
            "elong [%]": 17.8,
            "Hardness": 137.0,
            "Hardness UNIT": "Vickers",
            "Has composition": true,
            "Cu": 4.45,
            "Mn": 0.72,
            "Mg": 1.53,
            "Fe": 0.29,
            "Ti": 0.06,
            "V": 0.08,
            "Zn": 0.12,
            "Si": 0.11
        }
    ]
}

File: claude/aluminum/file_based/html/responses/response_10.1007_s11665-011-0060-8.json
{
    "table csv": "Chemical compositions and mechanical properties of 2219-T6 aluminum alloy\nChemical compositions, wt.%,,,,,,,,,Mechanical properties,\nAl,Cu,Mn,Fe,Ti,V,Zn,Si,Zr,Tensile strength,Microhardness\nBal.,6.48,0.32,0.23,0.06,0.08,0.04,0.49,0.20,432 MPa,120-130 Hv",
    
    "extracted text": "The base metal (BM) was a 7.5-mm-thick 2219-T6 aluminum alloy plate. The hardness range of the base metal is 120-130 Hv.",
    
    "property mapping": "AA: 2219 (from text and table)\ntemper: T6 (from text and table)\nUTS [MPa]: 432 (identified as 'Tensile strength' in table)\nHardness: 125 (average of range 120-130 from table)\nHardness UNIT: Hv (from table, Vickers hardness)",
    
    "abbreviations": "BM: Base Metal\nHAZ: Heat-Affected Zone\nFSW: Friction Stir Welding\nTMAZ: Thermal Mechanically Affected Zone\nWNZ: Weld Nugget Zone\nNHAZ: HAZ of the normal joint\nUHAZ: HAZ of the underwater joint",
    
    "weight percentage": "All element compositions are already provided in weight percentage in the table:\nCu: 6.48 wt.%\nMn: 0.32 wt.%\nFe: 0.23 wt.%\nTi: 0.06 wt.%\nV: 0.08 wt.%\nZn: 0.04 wt.%\nSi: 0.49 wt.%\nZr: 0.20 wt.%\nAl: Balance (remaining percentage)",
    
    "recipes": [
        {
            "AA": "2219",
            "temper": "T6",
            "YS [MPa]": "",
            "UTS [MPa]": 432,
            "elong [%]": "",
            "Hardness": 125,
            "Hardness UNIT": "Hv",
            "Has composition": true,
            "Cu": 6.48,
            "Mn": 0.32,
            "Fe": 0.23,
            "Ti": 0.06,
            "V": 0.08,
            "Zn": 0.04,
            "Si": 0.49,
            "Zr": 0.20
        }
    ]
}

File: claude/aluminum/file_based/html/responses/response_10.1007_s11665-014-0875-1.json
{
    "table csv": "r 0.2 (MPa),e 0.2 (%),E (MPa),r UTS (MPa),U T (J/mm 3)\n383.8,22.0,75.5,533.8,80.7",
    "extracted text": "The aeronautic aluminum alloy used in this study was the heat treated 4-mm-thick 2024-T351 aluminum alloy. Its nominal chemical composition (by weight%) is Al-6.20Cu-3.38Mg-0.55Mn.",
    "property mapping": "r 0.2 (MPa) = YS [MPa]\ne 0.2 (%) = elong [%]\nr UTS (MPa) = UTS [MPa]",
    "abbreviations": "r 0.2 = yield stress for 0.2% offset\ne 0.2 = yield strain for 0.2% offset\nE = Young's modulus\nr UTS = ultimate tensile stress\nU T = toughness",
    "weight percentage": "Cu: 6.20%\nMg: 3.38%\nMn: 0.55%\nAl: balance (approximately 89.87%)",
    "recipes": [
        {
            "AA": "2024",
            "temper": "T351",
            "YS [MPa]": 383.8,
            "UTS [MPa]": 533.8,
            "elong [%]": 22.0,
            "Hardness": 163,
            "Hardness UNIT": "HV0.5",
            "Has composition": "True",
            "Cu": 6.20,
            "Mg": 3.38,
            "Mn": 0.55
        }
    ]
}

File: claude/aluminum/file_based/html/responses/response_10.1007_s11665-014-0936-5.json
```json
{
    "table csv": "Chemical compositions (wt.%),,,,,,,Mechanical properties,\nAl,Zn,Mg,Cu,Mn,Fe,Cr,Tensile strength (MPa),Elongation (%)\nBal.,5.75,2.51,1.68,0.26,0.20,0.15,486,11",
    "extracted text": "A 2-mm-thick 7B04-T74 aluminum alloy was used for both the upper and lower sheets of lap joints.",
    "property mapping": "Tensile strength (MPa) -> UTS [MPa], Elongation (%) -> elong [%]",
    "abbreviations": "Bal. stands for Balance, meaning the remainder of the composition is aluminum.",
    "weight percentage": "The weight percentages are already provided in the table: Zn: 5.75%, Mg: 2.51%, Cu: 1.68%, Mn: 0.26%, Fe: 0.20%, Cr: 0.15%, Al: Balance (remainder)",
    "recipes": [
        {
            "AA": "7B04",
            "temper": "T74",
            "UTS [MPa]": 486.0,
            "elong [%]": 11.0,
            "Has composition": true,
            "Zn": 5.75,
            "Mg": 2.51,
            "Cu": 1.68,
            "Mn": 0.26,
            "Fe": 0.20,
            "Cr": 0.15
        }
    ]
}
```

File: claude/aluminum/file_based/html/responses/response_10.1007_s11837-016-1896-z.json
```json
{
    "table csv": "Alloy,Sc (at.%),Zr (at.%),Sc (wt.%),Zr (wt.%)\nAlloy 1,0.090,0.045,0.15,0.15\nAlloy 2,0.060,0.030,0.10,0.10\n\nSaffil volume fraction (vol.%),Microhardness (MPa),Yield strength (MPa),Ultimate tensile strength (MPa),Elongation (%)\n0 (as-cast),260,,,\n0 (aged),653,128,164,31\n4 (as-cast),362,,,\n4 (aged),711,127,196,10\n15 (as-cast),798,,,\n15 (aged),830,135,>150,0.4",
    "extracted text": "The paper discusses the development of precipitation-strengthened aluminum alloys that don't require quenching. Two ternary alloys were studied: Al-0.09Sc-0.045Zr (Alloy 1) and Al-0.06Sc-0.03Zr (Alloy 2) at.%. The alloys were cast and subjected to different cooling rates and aging treatments. The optimal aging treatment was a two-step process: 300°C for 4h followed by 425°C for 8h. The Al-Sc-Zr alloy was also used as a matrix for metal matrix composites with Saffil short alumina fibers at 0%, 4%, and 15 vol.% fractions. The Al-0.09Sc-0.045Zr alloy and its composites showed good strength and excellent toughness without requiring quenching.",
    "property mapping": "Microhardness (MPa) → Hardness (MPa)\nYield strength (MPa) → YS [MPa]\nUltimate tensile strength (MPa) → UTS [MPa]\nElongation (%) → elong [%]",
    "abbreviations": "at.% - atomic percentage\nwt.% - weight percentage\nvol.% - volume percentage\nUTS - ultimate tensile strength\nYS - yield strength",
    "weight percentage": "The weight percentages were provided directly in the paper:\nAlloy 1: 0.15 wt.% Sc, 0.15 wt.% Zr\nAlloy 2: 0.10 wt.% Sc, 0.10 wt.% Zr",
    "recipes": [
        {
            "AA": "",
            "temper": "",
            "YS [MPa]": 128.0,
            "UTS [MPa]": 164.0,
            "elong [%]": 31.0,
            "Hardness": 653.0,
            "Hardness UNIT": "MPa",
            "Has composition": true,
            "Sc": 0.15,
            "Zr": 0.15
        },
        {
            "AA": "",
            "temper": "",
            "YS [MPa]": 127.0,
            "UTS [MPa]": 196.0,
            "elong [%]": 10.0,
            "Hardness": 711.0,
            "Hardness UNIT": "MPa",
            "Has composition": true,
            "Sc": 0.15,
            "Zr": 0.15
        },
        {
            "AA": "",
            "temper": "",
            "YS [MPa]": 135.0,
            "UTS [MPa]": 150.0,
            "elong [%]": 0.4,
            "Hardness": 830.0,
            "Hardness UNIT": "MPa",
            "Has composition": true,
            "Sc": 0.15,
            "Zr": 0.15
        },
        {
            "AA": "",
            "temper": "",
            "YS [MPa]": "",
            "UTS [MPa]": "",
            "elong [%]": "",
            "Hardness": 260.0,
            "Hardness UNIT": "MPa",
            "Has composition": true,
            "Sc": 0.15,
            "Zr": 0.15
        },
        {
            "AA": "",
            "temper": "",
            "YS [MPa]": "",
            "UTS [MPa]": "",
            "elong [%]": "",
            "Hardness": 362.0,
            "Hardness UNIT": "MPa",
            "Has composition": true,
            "Sc": 0.15,
            "Zr": 0.15
        },
        {
            "AA": "",
            "temper": "",
            "YS [MPa]": "",
            "UTS [MPa]": "",
            "elong [%]": "",
            "Hardness": 798.0,
            "Hardness UNIT": "MPa",
            "Has composition": true,
            "Sc": 0.15,
            "Zr": 0.15
        },
        {
            "AA": "",
            "temper": "",
            "YS [MPa]": "",
            "UTS [MPa]": "",
            "elong [%]": "",
            "Hardness": 200.0,
            "Hardness UNIT": "MPa",
            "Has composition": true,
            "Sc": 0.10,
            "Zr": 0.10
        },
        {
            "AA": "",
            "temper": "",
            "YS [MPa]": "",
            "UTS [MPa]": "",
            "elong [%]": "",
            "Hardness": 400.0,
            "Hardness UNIT": "MPa",
            "Has composition": true,
            "Sc": 0.10,
            "Zr": 0.10
        }
    ]
}
```
