Repository: gsireesh/ddd-benchmark

# Data Driven Design as an Ecologically Valid Challenge Task for Document Understanding

This repo contains the code and metadata for the paper "Data Driven Design as an Ecologically Valid Challenge Task for Document

Understanding". 
---

## Metadata and Dataset Reconstruction

Because this dataset consists of non-open access academic papers, we are limited to providing the
metadata for this dataset, i.e. the DOIs of the papers, and publishing our further annotated 
versions of the zeolite data originally published in Jensen et. al. (2019) and the aluminum data 
from Pfeiffer et. al. (2020). Our re-annotated versions of this data can be found in the respective
folders in the `data/` directory. 

We additionally provide our EDA notebooks in this repository, as `eda_zeolite.ipynb` 
and `eda_aluminum.ipynb`, respectively.

To reconstruct the sections of the dataset that are available from publisher TDM APIs, we provide 
the `construct_dataset.py` script. This script pulls papers in publisher provided format from the 
APIs of three publishers: Elsevier, Wiley, and Springer, assuming that the user is licensed 
appropriately. To use this script, you must first get API keys for Elsevier 
[here](https://dev.elsevier.com/) and Wiley 
[here](https://onlinelibrary.wiley.com/library-info/resources/text-and-datamining). 
The user must then specify these API keys, along with a mailto address for the 
[polite](https://github.com/CrossRef/rest-api-doc#good-manners--more-reliable-service) usage
tier of the Crossref API for Springer papers, in `secrets.json`:

```json
{
    "ELSEVIER_API_KEY": "...",
    "WILEY_API_KEY": "...",
    "SPRINGER_MAILTO": "..."
}
```

Once the secrets file has been set up appropriately, you can run the construct dataset script:

```bash
python construct_dataset.py --dataset=<zeolite|aluminum> --from_scratch=<False|True>
```

This script will download XML from Elsevier, PDFs from Wiley, and both PDF and an HTML/XML 
representation from Springer, and place them in `xml` and `pdf` directories within the data 
directory for each dataset. The `from_scratch` parameter determines whether the script will fetch
publisher metadata afresh (not recommended) or use the version already provided in 
`data/<dataset>/publisher_metadata.csv`. It will not replace files that have already been downloaded.
Every file is stored in the format `<doi>.<extension>` where the DOI has had filesystem noncompliant 
characters, e.g. "/" replaced with underscores.

For models that do not accept PDFs, and require images of individual pages instead, we provide the 
`generate_page_images.py` script, which will segment PDFs into pages and write PNGs of those pages
to individual files, in the format `<doi>_<page_number>.<extension>`.

## Running Baselines

TBD. 

We provide our baseline predictions in the `predictions/` folder.

## Evaluation

Once predictions have been generated, run the evaluation script with the following command:

```bash
python evaluate_and_report.py --dataset=<zeolite|aluminum> --modality=<pdf|xml> --predictions_path=...  
```

This will evaluate the provided predictions against ground truth, and generate a json report with 
both final results and per-location results in a file with the same filename as the predictions, in
the same directory. This script expects a predictions file in CSV format with a "doi" column, and
additional columns corresponding to the columns to predict in the dataset.

## Baseline Results

## Regenerating figures from the paper. 

Baseline figures TBD. 

To regenerate the location visualization (figure 2 in the paper), run the cells in the
`location_visualization.ipynb` notebook.

File: claude/aluminum/file_based/md/responses/response_10.1007_s10853-007-1604-z.json
{
    "table csv": "Material,R p0.2 Yield strength (MPa),R m Tensile strength (MPa),A elongation (%),Joint efficiency in terms of R m (%),Joint efficiency in terms of A (%)\nAl7020 (BM),326,385,13.6,-,-\nAl7020 (EBW),262,343,3.7,89.1,27.2",
    "extracted text": "The paper examines Al-alloy 7020 in T6 condition (solution heat treated and artificially aged) with a thickness of 5 mm. The chemical composition of the alloy consists of 1.25 wt% Mg, 4.32 wt% Zn, 0.14 wt% Zr, 0.12 wt% Si, 0.29 wt% Fe, 0.12 wt% Cu, 0.29 wt% Mn, 0.13 wt% Cr, 0.004 wt% Ni and 0.028 wt% Ti. This particular alloy contains a low amount of Cu (i.e. 0.12 wt %). The strength of this alloy is derived from fine Mg2Zn precipitates and the solid solution of Mg.",
    "property mapping": "AA: 7020\ntemper: T6\nYS [MPa]: 326 (listed as Rp0.2 Yield strength)\nUTS [MPa]: 385 (listed as Rm Tensile strength)\nelong [%]: 13.6 (listed as A elongation)\nHardness: No specific value given, only profile graph shown in Fig. 5",
    "abbreviations": "BM: Base Material\nEBW: Electron Beam Welding\nFZ: Fusion Zone\nHAZ: Heat Affected Zone\nCTOD: Crack Tip Opening Displacement",
    "weight percentage": "The weight percentages are directly provided in the document:\nMg: 1.25 wt%\nZn: 4.32 wt%\nZr: 0.14 wt%\nSi: 0.12 wt%\nFe: 0.29 wt%\nCu: 0.12 wt%\nMn: 0.29 wt%\nCr: 0.13 wt%\nNi: 0.004 wt%\nTi: 0.028 wt%",
    "recipes": [
        {
            "AA": "7020",
            "temper": "T6",
            "YS [MPa]": 326.0,
            "UTS [MPa]": 385.0,
            "elong [%]": 13.6,
            "Hardness": "",
            "Hardness UNIT": "",
            "Has composition": true,
            "Cu": 0.12,
            "Mn": 0.29,
            "Si": 0.12,
            "Mg": 1.25,
            "Zn": 4.32,
            "Cr": 0.13,
            "Fe": 0.29,
            "Ti": 0.028,
            "Zr": 0.14,
            "Ni": 0.004
        }
    ]
}

File: claude/aluminum/file_based/md/responses/response_10.1007_s10853-009-3735-x.json
{
    "table csv": "Chemical composition, wt%,Chemical composition, wt%,Chemical composition, wt%,Chemical composition, wt%,Chemical composition, wt%,Chemical composition, wt%,Chemical composition, wt%,Mechanical properties,Mechanical properties,Mechanical properties\nAl,Cu,Mg,Mn,Fe,Si,Zn,Tensile strength,0.2% proof strength,Elongation\nBal.,4.43,1.48,0.72,0.26,0.11,0.2,450 MPa,320 MPa,9%",
    "extracted text": "The base material used in this study was a 5 mm thick 2024-T4 aluminum alloy plate. The paper refers to it as an Al-4.5%Cu-1.5%Mg aluminum alloy with a T4 temper.",
    "property mapping": "AA: 2024\ntemper: T4\nUTS [MPa]: 450 MPa\nYS [MPa]: 320 MPa (referred to as '0.2% proof strength')\nelong [%]: 9%\nCu: 4.43 wt%\nMg: 1.48 wt%\nMn: 0.72 wt%\nFe: 0.26 wt%\nSi: 0.11 wt%\nZn: 0.2 wt%",
    "abbreviations": "FSW: Friction stir welding\nPWHT: Post weld heat treatment\nSZ: Stir zone\nTMAZ: Thermo mechanically affected zone\nHAZ: Heat affected zone\nAGG: Abnormal grain growth",
    "weight percentage": "The weight percentages are provided directly in the document:\nCu: 4.43%\nMg: 1.48%\nMn: 0.72%\nFe: 0.26%\nSi: 0.11%\nZn: 0.2%\nAl: Balance (remainder)",
    "recipes": [
        {
            "AA": "2024",
            "temper": "T4",
            "YS [MPa]": 320.0,
            "UTS [MPa]": 450.0,
            "elong [%]": 9.0,
            "Has composition": true,
            "Cu": 4.43,
            "Mg": 1.48,
            "Mn": 0.72,
            "Fe": 0.26,
            "Si": 0.11,
            "Zn": 0.2
        }
    ]
}

File: claude/aluminum/file_based/md/responses/response_10.1007_s10853-010-4609-y.json
```json
{
    "table csv": "Alloying element,Cu,Mg,Si,Fe,Mn Zn,Ti,Cr\n6063 aluminum alloy Composition (wt%),0.1,0.4-0.9,0.3-0.7,0.6,0.3 0.2,0.2,0.1\n\nMaterial,Tensile strength (MPa),Thermal conductivity (W m/K),Coefficient of thermal expansion (K)\n6063 Al alloy,215,180,23 9 10 - 6",
    "extracted text": "The tensile strength of 6063 aluminum alloy is 215 MPa. The alloy has thermal conductivity of 180 W m/K and coefficient of thermal expansion of 23 × 10⁻⁶ K⁻¹.",
    "property mapping": "UTS [MPa] = Tensile strength (MPa) = 215 MPa",
    "abbreviations": "No abbreviations found in the composition data.",
    "weight percentage": "Cu: 0.1%, Mg: 0.4-0.9% (mean 0.65%), Si: 0.3-0.7% (mean 0.5%), Fe: 0.6%, Mn: 0.3%, Zn: 0.2%, Ti: 0.2%, Cr: 0.1%",
    "recipes": [
        {
            "AA": "6063",
            "temper": "",
            "UTS [MPa]": 215.0,
            "YS [MPa]": "",
            "elong [%]": "",
            "Hardness": "",
            "Hardness UNIT": "",
            "Has composition": true,
            "Cu": 0.1,
            "Mg": 0.65,
            "Si": 0.5,
            "Fe": 0.6,
            "Mn": 0.3,
            "Zn": 0.2,
            "Ti": 0.2,
            "Cr": 0.1
        }
    ]
}
```

File: claude/aluminum/file_based/md/responses/response_10.1007_s11661-008-9739-3.json
{
    "table csv": "Material,Si,Fe,Cu,Mn,Mg,Cr,Zn,Ti,Ti+Zr,Others Each,Others Total,Al\nJIS A2024,0.057,0.127,4.334,0.585,1.457,0.004,0.038,0.029,0.031,0.008,0.028,bal\n\nTemper,0.2 Pct Proof Stress (MPa),Tensile Strength (MPa),Elongation (Pct)\nT3,316,459,17.2",
    "extracted text": "The materials used in this study were Al-4Cu-1Mg alloy (JIS-A2024, temper T3, supplied by Corus Aluminum Walzprodukte GmbH, Koblenz, Germany).",
    "property mapping": "0.2 Pct Proof Stress (MPa) = YS [MPa]\nTensile Strength (MPa) = UTS [MPa]\nElongation (Pct) = elong [%]\nJIS A2024 = AA designation (equivalent to AA 2024)",
    "abbreviations": "JIS A2024 is the Japanese Industrial Standard designation equivalent to AA 2024 aluminum alloy.\nT3 temper indicates cold working after solution heat treatment followed by natural aging.",
    "weight percentage": "The weight percentages are already provided in the table:\nSi: 0.057%\nFe: 0.127%\nCu: 4.334%\nMn: 0.585%\nMg: 1.457%\nCr: 0.004%\nZn: 0.038%\nTi: 0.029%\nZr: included in Ti+Zr value of 0.031%, exact Zr content not specified",
    "recipes": [
        {
            "AA": "2024",
            "temper": "T3",
            "YS [MPa]": 316.0,
            "UTS [MPa]": 459.0,
            "elong [%]": 17.2,
            "Has composition": true,
            "Cu": 4.334,
            "Mn": 0.585,
            "Si": 0.057,
            "Mg": 1.457,
            "Zn": 0.038,
            "Cr": 0.004,
            "Fe": 0.127,
            "Ti": 0.029
        }
    ]
}

File: claude/aluminum/file_based/md/responses/response_10.1007_s11661-009-0069-x.json
{
    "table csv": "Alloy,Si,Fe,Cu,Mn,Mg,Cr,Zn,Ti,Ni\n7075 (D),0.05,0.04,0.74,0.01,2.89,0.13,3.05,0.04,-\n2024 (L),0.07,0.04,2.46,0.21,1.26,0.04,0.14,0.02,0.06\n1050 (H),0.12,0.21,< 0.005,0.02,0.01,< 0.010,< 0.005,< 0.010,-\n\nAlloy,UTS* (MPa),YS* (MPa),HV,Elongation* (Pct)\n7075-T6 (D),545,475,188,8\n2024-T3 (L),457,333,138,16\n1050-H24 (H),136,128,44,7",
    
    "extracted text": "The T6 temper carried out for the Al 7075 alloy involved solution treating at 465°C for 30 minutes, followed by rapid quenching in water and finally age hardening at 135°C for 14 hours. The T6 temper carried out for the Al 2024 alloy involved solution treating at 490°C for 30 minutes, followed by rapid quenching in water and finally age hardening at 160°C for 6 hours. T3 = solution treating followed by quenching, cold working, and, finally, natural aging. H24 = work hardening followed by partial annealing (240°C).",
    
    "property mapping": "UTS* (MPa) -> UTS [MPa] (ultimate tensile strength)\nYS* (MPa) -> YS [MPa] (yield strength)\nHV -> Hardness (Vickers hardness)\nElongation* (Pct) -> elong [%] (elongation percentage)",
    
    "abbreviations": "D - Designation for Al 7075 alloy in this paper\nL - Designation for Al 2024 alloy in this paper\nH - Designation for Al 1050 alloy in this paper\nT6 - Solution treating followed by quenching and peak age hardening\nT3 - Solution treating followed by quenching, cold working, and natural aging\nH24 - Work hardening followed by partial annealing (240°C)\nHV - Vickers hardness",
    
    "weight percentage": "Converting from atomic percentage to weight percentage:\n\nFor Al 7075 (D):\nSi: 0.05 at% → 0.08 wt%\nFe: 0.04 at% → 0.13 wt%\nCu: 0.74 at% → 2.71 wt%\nMn: 0.01 at% → 0.03 wt%\nMg: 2.89 at% → 4.05 wt%\nCr: 0.13 at% → 0.39 wt%\nZn: 3.05 at% → 11.50 wt%\nTi: 0.04 at% → 0.11 wt%\n\nFor Al 2024 (L):\nSi: 0.07 at% → 0.11 wt%\nFe: 0.04 at% → 0.13 wt%\nCu: 2.46 at% → 9.02 wt%\nMn: 0.21 at% → 0.67 wt%\nMg: 1.26 at% → 1.77 wt%\nCr: 0.04 at% → 0.12 wt%\nZn: 0.14 at% → 0.53 wt%\nTi: 0.02 at% → 0.06 wt%\nNi: 0.06 at% → 0.20 wt%\n\nFor Al 1050 (H):\nSi: 0.12 at% → 0.19 wt%\nFe: 0.21 at% → 0.68 wt%\nCu: < 0.005 at% → < 0.02 wt%\nMn: 0.02 at% → 0.06 wt%\nMg: 0.01 at% → 0.01 wt%\nCr: < 0.010 at% → < 0.03 wt%\nZn: < 0.005 at% → < 0.02 wt%\nTi: < 0.010 at% → < 0.03 wt%",
    
    "recipes": [
        {
            "AA": "7075",
            "temper": "T6",
            "YS [MPa]": 475.0,
            "UTS [MPa]": 545.0,
            "elong [%]": 8.0,
            "Hardness": 188.0,
            "Hardness UNIT": "HV",
            "Has composition": true,
            "Si": 0.08,
            "Fe": 0.13,
            "Cu": 2.71,
            "Mn": 0.03,
            "Mg": 4.05,
            "Cr": 0.39,
            "Zn": 11.50,
            "Ti": 0.11
        },
        {
            "AA": "2024",
            "temper": "T3",
            "YS [MPa]": 333.0,
            "UTS [MPa]": 457.0,
            "elong [%]": 16.0,
            "Hardness": 138.0,
            "Hardness UNIT": "HV",
            "Has composition": true,
            "Si": 0.11,
            "Fe": 0.13,
            "Cu": 9.02,
            "Mn": 0.67,
            "Mg": 1.77,
            "Cr": 0.12,
            "Zn": 0.53,
            "Ti": 0.06,
            "Ni": 0.20
        },
        {
            "AA": "1050",
            "temper": "H24",
            "YS [MPa]": 128.0,
            "UTS [MPa]": 136.0,
            "elong [%]": 7.0,
            "Hardness": 44.0,
            "Hardness UNIT": "HV",
            "Has composition": true,
            "Si": 0.19,
            "Fe": 0.68,
            "Cu": 0.02,
            "Mn": 0.06,
            "Mg": 0.01,
            "Cr": 0.03,
            "Zn": 0.02,
            "Ti": 0.03
        }
    ]
}

File: claude/aluminum/file_based/md/responses/response_10.1007_s11661-010-0377-1.json
```json
{
    "table csv": "Table I. Chemical Compositions of AA2219-T87 Aluminum Alloy and the Filler Wire Used in the Study\nAlloy,Cu,Mn,Zr,V,Ti,Fe,Si,Zn,Al\nAA2219-T87,5.95,0.27,0.1,0.09,0.06,0.12,0.05,0.02,bal\nAA2319,6.1,0.29,0.15,0.1,0.15,0.1,0.04,0.02,bal\n\nTable III. Tensile Parameters of AA2219 Parent and Weld Metals\nMaterial,UTS (MPa),0.2 Pct YS (MPa),Pct Elongation,Location of Failure\nBM,440,358,11.7,-\nAW,248,138,4.25,fusion boundary\nRW,251,126,5.75,fusion boundary",
    "extracted text": "The document describes AA2219 aluminum alloy in T87 temper condition, which is solution treated at 807 K (534°C) for 1 hour + 7% stretched followed by aging at 436 K (163°C) for 24 hours. From Figure 4, the hardness of the base metal is approximately 128 Hv.",
    "property mapping": "UTS = Ultimate Tensile Strength (MPa)\nYS = 0.2 Pct YS = 0.2 Percent Yield Strength (MPa)\nPct Elongation = elongation percentage\nHv = Vickers hardness",
    "abbreviations": "BM = Base Metal\nAW = As Welded\nRW = Repair Welded\nbal = balance (remainder is aluminum)",
    "weight percentage": "The weight percentages for AA2219-T87 are directly provided in the document: Cu (5.95%), Mn (0.27%), Zr (0.1%), V (0.09%), Ti (0.06%), Fe (0.12%), Si (0.05%), Zn (0.02%), and Al (balance).",
    "recipes": [
        {
            "AA": "2219",
            "temper": "T87",
            "YS [MPa]": 358.0,
            "UTS [MPa]": 440.0,
            "elong [%]": 11.7,
            "Hardness": 128.0,
            "Hardness UNIT": "Hv",
            "Has composition": true,
            "Cu": 5.95,
            "Mn": 0.27,
            "Zr": 0.1,
            "V": 0.09,
            "Ti": 0.06,
            "Fe": 0.12,
            "Si": 0.05,
            "Zn": 0.02
        }
    ]
}
```

File: claude/aluminum/file_based/md/responses/response_10.1007_s11661-010-0395-z.json
{
    "table csv": "Alloy,Cu,Fe,Si,Mg,Mn,Ti,Zn,Cr,Other Element,Al\n7075,1.88,0.3,0.11,2.57,0.15,0.03,5.96,0.23,W/L,bal\n\nTemper Conditions,0.2 Pct YS (MPa),UTS (MPa),Uniform Elongation (Pct)\nT6,427,561,13.6\nT73,390,536,16.6",
    "extracted text": "The paper describes 7075 aluminum alloy in two different temper conditions: peak-aged (T6) and overaged (T73). For T6 temper, the specimens were solution annealed at 753 K (480°C) for 1 hour and then heated at 120°C for 24 hours. For T73 temper condition, the specimens were solution annealed followed by two-step isothermal annealing at 380 K (107°C) for 6 hours followed by annealing at 436 K (163°C) for 24 hours.",
    "property mapping": "0.2 Pct YS (MPa) -> YS [MPa]\nUTS (MPa) -> UTS [MPa]\nUniform Elongation (Pct) -> elong [%]",
    "abbreviations": "T6: peak-aged temper\nT73: overaged temper\nYS: yield strength\nUTS: ultimate tensile strength\nW/L: within limits (trace amounts)",
    "weight percentage": "The weight percentages of elements in 7075 aluminum alloy are directly provided in Table I:\nCu: 1.88%\nFe: 0.3%\nSi: 0.11%\nMg: 2.57%\nMn: 0.15%\nTi: 0.03%\nZn: 5.96%\nCr: 0.23%\nAl: balance (remainder)",
    "recipes": [
        {
            "AA": "7075",
            "temper": "T6",
            "YS [MPa]": 427.0,
            "UTS [MPa]": 561.0,
            "elong [%]": 13.6,
            "Has composition": true,
            "Cu": 1.88,
            "Fe": 0.3,
            "Si": 0.11,
            "Mg": 2.57,
            "Mn": 0.15,
            "Ti": 0.03,
            "Zn": 5.96,
            "Cr": 0.23
        },
        {
            "AA": "7075",
            "temper": "T73",
            "YS [MPa]": 390.0,
            "UTS [MPa]": 536.0,
            "elong [%]": 16.6,
            "Has composition": true,
            "Cu": 1.88,
            "Fe": 0.3,
            "Si": 0.11,
            "Mg": 2.57,
            "Mn": 0.15,
            "Ti": 0.03,
            "Zn": 5.96,
            "Cr": 0.23
        }
    ]
}

File: claude/aluminum/file_based/md/responses/response_10.1007_s11661-011-1044-x.json
{
    "table csv": "Table I. Chemical Composition (Weight Percent) of 7050-T7451 Used in this Study\n\nZn,Cu,Mg,Fe,Si,Mn,Zr,Ti,Al\n5.7 to 6.7,2.0 to 2.6,1.9 to 2.6,0.15,0.12,0.1,0.08 to 0.05,0.06,balanced\n\nTable II. Tensile Property of 7050-T7451 Used in this Study\n\nYield Strength (MPa),Ultimate Tensile Strength (MPa),Tensile Elongation (pct)\n427,496,9",
    "extracted text": "The study focuses on the S-N fatigue behavior of anodized 7050-T7451 aluminum alloy produced in different electrolytes (chromic acid, sulfuric acid, and tartaric acid). The alloy was supplied as a 100-mm-thick plate from Korea Aerospace Industry, Ltd. Figure 1 shows that the 7050-T7451 has a partially recrystallized microstructure with fine, equiaxed grains in large grains.",
    "property mapping": "AA: 7050\ntemper: T7451\nYS [MPa]: 427 MPa (Table II)\nUTS [MPa]: 496 MPa (Table II)\nelong [%]: 9% (Table II, listed as 'Tensile Elongation (pct)')",
    "abbreviations": "CAA: Chromic Acid Anodizing\nSAA: Sulfuric Acid Anodizing\nTAA: Tartaric Acid Anodizing\nBA: As-received (bare) specimens\npct: percent",
    "weight percentage": "From Table I:\nZn: mean of 5.7 to 6.7 = 6.2%\nCu: mean of 2.0 to 2.6 = 2.3%\nMg: mean of 1.9 to 2.6 = 2.25%\nFe: 0.15%\nSi: 0.12%\nMn: 0.1%\nZr: mean of 0.08 to 0.05 = 0.065%\nTi: 0.06%\nAl: balance",
    "recipes": [
        {
            "AA": "7050",
            "temper": "T7451",
            "YS [MPa]": 427.0,
            "UTS [MPa]": 496.0,
            "elong [%]": 9.0,
            "Has composition": true,
            "Cu": 2.3,
            "Mg": 2.25,
            "Zn": 6.2,
            "Fe": 0.15,
            "Si": 0.12,
            "Mn": 0.1,
            "Zr": 0.065,
            "Ti": 0.06
        }
    ]
}

File: claude/aluminum/file_based/md/responses/response_10.1007_s11661-012-1121-9.json
{
    "table csv": "Table I. Alloy Compositions\n\n| 6061-T6   | 6061-T6   | 6061-T6   | 6061-T6   | 6061-T6   | 6061-T6   | 6061-T6   |\n|-----------|-----------|-----------|-----------|-----------|-----------|-------------|\n| Mg        | Si        |           | Fe        | Ca        | C         | Al        |\n| 1.0       | 0.6       |           | 0.2       | 0.2       | 0.1       | balance   |\n\nTable II. Mechanical Properties\n\n|         |   Yield Strength (MPa) |   Tensile Strength (MPa) |   Elongation (pct) |\n|---------|------------------------|--------------------------|-----------------|\n| 6061-T6 |                    287 |                      315 |               16.4 |",
    "extracted text": "The paper compares two alloys: the aluminum alloy 6061-T6 and a steel S25C. The 6061-T6 aluminum alloy is used to study plasticity-induced fatigue crack closure (PIFCC), while the steel S25C is used to study roughness-induced fatigue crack closure (RIFCC).",
    "property mapping": "Yield Strength (MPa) → YS [MPa]\nTensile Strength (MPa) → UTS [MPa]\nElongation (pct) → elong [%]",
    "abbreviations": "T6: Tempering treatment designation for aluminum alloy\npct: percent",
    "weight percentage": "For 6061-T6 aluminum alloy:\nMg: 1.0%\nSi: 0.6%\nFe: 0.2%\nCa: 0.2%\nC: 0.1%\nAl: balance (remainder)",
    "recipes": [
        {
            "AA": "6061",
            "temper": "T6",
            "YS [MPa]": 287.0,
            "UTS [MPa]": 315.0,
            "elong [%]": 16.4,
            "Has composition": true,
            "Mg": 1.0,
            "Si": 0.6,
            "Fe": 0.2,
            "Ca": 0.2,
            "C": 0.1
        }
    ]
}

File: claude/aluminum/file_based/md/responses/response_10.1007_s11661-013-1778-8.json
{
    "table csv": "Chemical Composition,Chemical Composition,Chemical Composition,Chemical Composition,Chemical Composition,Chemical Composition,Chemical Composition,Chemical Composition,Mechanical Properties,Mechanical Properties,Mechanical Properties\nCu,Mg,Mn,Fe,Si,Zn,Ti,Al,YS (MPa),UTS (MPa),El (Pct)\n3.8 to 4.9,1.2 to 1.8,0.3 to 0.9,0.50,0.50,0.25,0.15,bal,338,480,21",
    "extracted text": "The document discusses a 5-mm-thick 2024Al-T351 plate that was friction stir welded (FSWed) at different welding speeds. The base material is a commercial Alclad 2024Al-T351 rolled plate with a thickness of 6.5 mm that was machined on both sides to 5.0-mm thickness to remove the Alclads before welding.",
    "property mapping": "AA: 2024 (from '2024Al-T351')\ntemper: T351 (from '2024Al-T351')\nYS (MPa): 338 (from Table I)\nUTS (MPa): 480 (from Table I)\nEl (Pct): 21 (from Table I, corresponds to elong [%])\nCu: 3.8 to 4.9 (from Table I)\nMg: 1.2 to 1.8 (from Table I)\nMn: 0.3 to 0.9 (from Table I)\nFe: 0.50 (from Table I)\nSi: 0.50 (from Table I)\nZn: 0.25 (from Table I)\nTi: 0.15 (from Table I)\nAl: bal (from Table I, means balance)",
    "abbreviations": "YS: Yield Strength\nUTS: Ultimate Tensile Strength\nEl (Pct): Elongation (Percentage)\nbal: balance (remaining percentage is aluminum)",
    "weight percentage": "The values in the table are already in weight percentage. For ranges:\nCu: mean of 3.8 to 4.9 = 4.35\nMg: mean of 1.2 to 1.8 = 1.5\nMn: mean of 0.3 to 0.9 = 0.6\nFe: 0.50 (maximum value)\nSi: 0.50 (maximum value)\nZn: 0.25 (maximum value)\nTi: 0.15 (maximum value)\nAl: balance (remaining percentage)",
    "recipes": [
        {
            "AA": "2024",
            "temper": "T351",
            "YS [MPa]": 338.0,
            "UTS [MPa]": 480.0,
            "elong [%]": 21.0,
            "Has composition": true,
            "Cu": 4.35,
            "Mg": 1.5,
            "Mn": 0.6,
            "Fe": 0.5,
            "Si": 0.5,
            "Zn": 0.25,
            "Ti": 0.15
        }
    ]
}

File: claude/aluminum/file_based/md/responses/response_10.1007_s11661-014-2207-3.json
{
    "table csv": "Table I. Chemical Compositions of the Experimental Alloys Used in Present Work\n\nAlloys*,Cu,Mg,Fe,Si,Mn,Ti,Al\nB11,4.64,0.27,0.14,0.12,0.12,0.21,bal\nB33,4.61,0.29,0.16,0.29,0.32,0.21,bal\n311,4.66,0.27,0.30,0.11,0.12,0.19,bal\n333,4.62,0.28,0.29,0.29,0.33,0.19,bal\n511,4.69,0.29,0.51,0.11,0.11,0.20,bal\n515,4.68,0.29,0.49,0.09,0.51,0.18,bal\n533,4.64,0.28,0.49,0.30,0.32,0.19,bal\n\nTable III. Tensile Properties of Experimental Alloys in T4 and T7 Conditions\n\nTemper,Properties,B11,B33,311,333,511,515,533\nT4,UTS (MPa),387.1,399.8,364.9,393.2,334.1,353.1,362.5\nT4,YS (MPa),263.6,274.1,260.7,269.7,258.7,259.6,261.9\nT4,El (pct),17.4,9.2,5.5,12.1,3.8,7.5,7.8\nT7,UTS (MPa),454.1,461.1,424.9,450.3,379.4,402.5,423.8\nT7,YS (MPa),413.4,423.3,403.4,426.9,321.3,362.6,384.2\nT7,El (pct),6.2,1.3,1.2,3.1,1.7,2.1,2.8",
    "extracted text": "The paper investigates Al-Cu 206 cast alloys with varying iron contents (0.15-0.5 wt%) and different levels of Mn and Si to evaluate the effect of iron-rich intermetallics on tensile properties. The alloys are designated with codes where the first digit stands for the approximate content of Fe (B for baseline at 0.15 pct Fe), and the second and third digits stand for Si and Mn contents, respectively. The alloys underwent T4 (solution treatment and natural aging) and T7 (solution treatment and artificial overaging) heat treatments. The solution treatment was performed at 793K (520°C) for 8 hours, followed by water quenching at 338K (65°C). For T4, the samples were naturally aged at room temperature for 7 days. For T7, the samples were artificially aged at 458K (185°C) for 5 hours. The paper identifies that the alloys' microstructures contain different types of iron-rich intermetallics (platelet β-Fe or Chinese script α-Fe) depending on composition.",
    "property mapping": "UTS (MPa) -> Ultimate Tensile Strength (MPa)\nYS (MPa) -> Yield Strength (MPa)\nEl (pct) -> Elongation percentage\nT4 -> Solution treatment and natural aging\nT7 -> Solution treatment and artificial overaging",
    "abbreviations": "B11, B33, 311, 333, 511, 515, 533 are alloy designations where the first digit stands for the approximate content of Fe (B for baseline at a maximum specification limit of 0.15 pct Fe). The second and third digits stand for Si and Mn contents, respectively.\nbal -> balance (remainder of composition is aluminum)\npct -> percent\nβ-Fe -> Platelet iron-rich intermetallic phase\nα-Fe -> Chinese script iron-rich intermetallic phase",
    "weight percentage": "The weight percentages are already provided in the table. All compositions are in weight percent as specified in the paper.",
    "recipes": [
        {
            "AA": "206",
            "temper": "T4",
            "YS [MPa]": 263.6,
            "UTS [MPa]": 387.1,
            "elong [%]": 17.4,
            "Has composition": true,
            "Cu": 4.64,
            "Mg": 0.27,
            "Fe": 0.14,
            "Si": 0.12,
            "Mn": 0.12,
            "Ti": 0.21
        },
        {
            "AA": "206",
            "temper": "T7",
            "YS [MPa]": 413.4,
            "UTS [MPa]": 454.1,
            "elong [%]": 6.2,
            "Has composition": true,
            "Cu": 4.64,
            "Mg": 0.27,
            "Fe": 0.14,
            "Si": 0.12,
            "Mn": 0.12,
            "Ti": 0.21
        },
        {
            "AA": "206",
            "temper": "T4",
            "YS [MPa]": 274.1,
            "UTS [MPa]": 399.8,
            "elong [%]": 9.2,
            "Has composition": true,
            "Cu": 4.61,
            "Mg": 0.29,
            "Fe": 0.16,
            "Si": 0.29,
            "Mn": 0.32,
            "Ti": 0.21
        },
        {
            "AA": "206",
            "temper": "T7",
            "YS [MPa]": 423.3,
            "UTS [MPa]": 461.1,
            "elong [%]": 1.3,
            "Has composition": true,
            "Cu": 4.61,
            "Mg": 0.29,
            "Fe": 0.16,
            "Si": 0.29,
            "Mn": 0.32,
            "Ti": 0.21
        },
        {
            "AA": "206",
            "temper": "T4",
            "YS [MPa]": 260.7,
            "UTS [MPa]": 364.9,
            "elong [%]": 5.5,
            "Has composition": true,
            "Cu": 4.66,
            "Mg": 0.27,
            "Fe": 0.30,
            "Si": 0.11,
            "Mn": 0.12,
            "Ti": 0.19
        },
        {
            "AA": "206",
            "temper": "T7",
            "YS [MPa]": 403.4,
            "UTS [MPa]": 424.9,
            "elong [%]": 1.2,
            "Has composition": true,
            "Cu": 4.66,
            "Mg": 0.27,
            "Fe": 0.30,
            "Si": 0.11,
            "Mn": 0.12,
            "Ti": 0.19
        },
        {
            "AA": "206",
            "temper": "T4",
            "YS [MPa]": 269.7,
            "UTS [MPa]": 393.2,
            "elong [%]": 12.1,
            "Has composition": true,
            "Cu": 4.62,
            "Mg": 0.28,
            "Fe": 0.29,
            "Si": 0.29,
            "Mn": 0.33,
            "Ti": 0.19
        },
        {
            "AA": "206",
            "temper": "T7",
            "YS [MPa]": 426.9,
            "UTS [MPa]": 450.3,
            "elong [%]": 3.1,
            "Has composition": true,
            "Cu": 4.62,
            "Mg": 0.28,
            "Fe": 0.29,
            "Si": 0.29,
            "Mn": 0.33,
            "Ti": 0.19
        },
        {
            "AA": "206",
            "temper": "T4",
            "YS [MPa]": 258.7,
            "UTS [MPa]": 334.1,
            "elong [%]": 3.8,
            "Has composition": true,
            "Cu": 4.69,
            "Mg": 0.29,
            "Fe": 0.51,
            "Si": 0.11,
            "Mn": 0.11,
            "Ti": 0.20
        },
        {
            "AA": "206",
            "temper": "T7",
            "YS [MPa]": 321.3,
            "UTS [MPa]": 379.4,
            "elong [%]": 1.7,
            "Has composition": true,
            "Cu": 4.69,
            "Mg": 0.29,
            "Fe": 0.51,
            "Si": 0.11,
            "Mn": 0.11,
            "Ti": 0.20
        },
        {
            "AA": "206",
            "temper": "T4",
            "YS [MPa]": 259.6,
            "UTS [MPa]": 353.1,
            "elong [%]": 7.5,
            "Has composition": true,
            "Cu": 4.68,
            "Mg": 0.29,
            "Fe": 0.49,
            "Si": 0.09,
            "Mn": 0.51,
            "Ti": 0.18
        },
        {
            "AA": "206",
            "temper": "T7",
            "YS [MPa]": 362.6,
            "UTS [MPa]": 402.5,
            "elong [%]": 2.1,
            "Has composition": true,
            "Cu": 4.68,
            "Mg": 0.29,
            "Fe": 0.49,
            "Si": 0.09,
            "Mn": 0.51,
            "Ti": 0.18
        },
        {
            "AA": "206",
            "temper": "T4",
            "YS [MPa]": 261.9,
            "UTS [MPa]": 362.5,
            "elong [%]": 7.8,
            "Has composition": true,
            "Cu": 4.64,
            "Mg": 0.28,
            "Fe": 0.49,
            "Si": 0.30,
            "Mn": 0.32,
            "Ti": 0.19
        },
        {
            "AA": "206",
            "temper": "T7",
            "YS [MPa]": 384.2,
            "UTS [MPa]": 423.8,
            "elong [%]": 2.8,
            "Has composition": true,
            "Cu": 4.64,
            "Mg": 0.28,
            "Fe": 0.49,
            "Si": 0.30,
            "Mn": 0.32,
            "Ti": 0.19
        }
    ]
}

File: claude/aluminum/file_based/md/responses/response_10.1007_s11661-014-2494-8.json
{
    "table csv": "Element,Si,Mg,Fe,Ti,Al\nWeight Percentage,6.93,0.43,0.09,0.12,bal.\n\nCondition,YS (MPa),UTS (MPa),UEL (Percent),El (Percent)\nAs-cast,81,162,1.5,1.8\nT6 (540 °C/4 h, 165 °C/5 h),241,273,0.9,1.1",
    "extracted text": "The paper discusses A356 aluminum alloy which is widely used to produce automobile wheels and other parts due to its good casting properties, mechanical properties, corrosion resistance, and physical properties. The high strength of the A356 alloy is mainly derived from the precipitation hardening of fine Mg2Si phases. The paper investigates the effects of friction stir processing (FSP) parameters on the microstructure and tensile properties of this alloy. The T6 heat treatment mentioned involves solution treatment at 540°C for 4 hours followed by artificial aging at 165°C for 5 hours.",
    "property mapping": "Yield Strength (YS): reported in MPa\nUltimate Tensile Strength (UTS): reported in MPa\nUniform Elongation (UEL): reported in percent\nTotal Elongation (El): reported in percent",
    "abbreviations": "BM: Base Material (as-cast condition)\nBM+T6: Base Material with T6 heat treatment\nFSP: Friction Stir Processing\nUEL: Uniform Elongation\nEl: Total Elongation",
    "weight percentage": "The weight percentages of elements in A356 alloy are directly provided in the document:\nSi: 6.93%\nMg: 0.43%\nFe: 0.09%\nTi: 0.12%\nAl: balance (remainder, approximately 92.43%)",
    "recipes": [
        {
            "AA": "A356",
            "temper": "",
            "YS [MPa]": 81.0,
            "UTS [MPa]": 162.0,
            "elong [%]": 1.8,
            "Has composition": true,
            "Si": 6.93,
            "Mg": 0.43,
            "Fe": 0.09,
            "Ti": 0.12
        },
        {
            "AA": "A356",
            "temper": "T6",
            "YS [MPa]": 241.0,
            "UTS [MPa]": 273.0,
            "elong [%]": 1.1,
            "Has composition": true,
            "Si": 6.93,
            "Mg": 0.43,
            "Fe": 0.09,
            "Ti": 0.12
        }
    ]
}

File: claude/aluminum/file_based/md/responses/response_10.1007_s11661-014-2515-7.json
{
    "table csv": "Si,Fe,Cu,Mg,Mn,Zn,Cr,Ni,Pb,Bi,Al\n8.314,0.793,2.846,0.251,0.257,0.897,0.08,0.081,0.083,0.013,bal.",
    "extracted text": "The paper studies the microstructural features and casting defects of high-pressure die-cast (HPDC) AlSi9Cu3(Fe) alloy (EN AB-46000, equivalent to the US designation A380). The alloy was produced through aluminum scrap recovery and die-cast specimens were stored at room temperature for about 5 months before analysis, making them similar to a T1 condition. This temper designation applies to products cooled from an elevated-temperature shaping process and for which mechanical properties have been stabilized by room temperature aging. The study examines tensile specimens with different gage diameters (6.0 mm, 3.4 mm, and 3.0 mm) to evaluate microstructural variations and mechanical properties.",
    "property mapping": "AA designation: EN AB-46000 (European) or A380 (US)\nTemper: T1\nYield Strength (YS): 173 MPa, 160 MPa, 148 MPa for different gage diameters\nUltimate Tensile Strength (UTS): 344 MPa, 333 MPa, 306 MPa for different gage diameters\nElongation: 5.0%, 5.3%, 4.6% for different gage diameters\nHardness: Vickers microhardness ranging between 95-125 HV, mean value of 110 HV",
    "abbreviations": "HPDC: High-Pressure Die-Cast\nESCs: Externally Solidified Crystals\nT1: Cooled from an elevated-temperature shaping process and mechanically stabilized by room temperature aging",
    "weight percentage": "The alloy composition in weight percentage is provided directly in Table I:\nSi: 8.314%\nFe: 0.793%\nCu: 2.846%\nMg: 0.251%\nMn: 0.257%\nZn: 0.897%\nCr: 0.08%\nNi: 0.081%\nPb: 0.083%\nBi: 0.013%\nAl: balance (remainder)",
    "recipes": [
        {
            "AA": "A380",
            "temper": "T1",
            "YS [MPa]": 173.0,
            "UTS [MPa]": 344.0,
            "elong [%]": 5.0,
            "Hardness": 110.0,
            "Hardness UNIT": "HV",
            "Has composition": true,
            "Si": 8.314,
            "Fe": 0.793,
            "Cu": 2.846,
            "Mg": 0.251,
            "Mn": 0.257,
            "Zn": 0.897,
            "Cr": 0.08,
            "Ni": 0.081,
            "Pb": 0.083,
            "Bi": 0.013
        },
        {
            "AA": "A380",
            "temper": "T1",
            "YS [MPa]": 160.0,
            "UTS [MPa]": 333.0,
            "elong [%]": 5.3,
            "Hardness": 110.0,
            "Hardness UNIT": "HV",
            "Has composition": true,
            "Si": 8.314,
            "Fe": 0.793,
            "Cu": 2.846,
            "Mg": 0.251,
            "Mn": 0.257,
            "Zn": 0.897,
            "Cr": 0.08,
            "Ni": 0.081,
            "Pb": 0.083,
            "Bi": 0.013
        },
        {
            "AA": "A380",
            "temper": "T1",
            "YS [MPa]": 148.0,
            "UTS [MPa]": 306.0,
            "elong [%]": 4.6,
            "Hardness": 110.0,
            "Hardness UNIT": "HV",
            "Has composition": true,
            "Si": 8.314,
            "Fe": 0.793,
            "Cu": 2.846,
            "Mg": 0.251,
            "Mn": 0.257,
            "Zn": 0.897,
            "Cr": 0.08,
            "Ni": 0.081,
            "Pb": 0.083,
            "Bi": 0.013
        }
    ]
}

File: claude/aluminum/file_based/md/responses/response_10.1007_s11661-016-3332-y.json
{
    "table csv": "Alloy, Cu, Mn, Zr, V, Ti, Fe, Si, Zn, Al\nAA2219-T87, 5.95, 0.27, 0.1, 0.09, 0.06, 0.12, 0.05, 0.02, bal.\nAA2319, 6.1, 0.29, 0.15, 0.1, 0.15, 0.1, 0.04, 0.02, bal.",
    "extracted text": "The paper discusses AA2219 aluminum alloy in T87 and T851 temper conditions. The T87 temper condition involves solution treatment at 807 K (534°C) for 1 hour + 7% stretching followed by aging at 436 K (163°C) for 24 hours. The T851 temper condition involves solution treatment at 807 K (534°C) for 1 hour + stress relieved by 3% stretching followed by aging at 436 K (163°C) for 24 hours.",
    "property mapping": "Ultimate Tensile Strength (UTS): Reported in MPa in Table III\n0.2% Yield Strength (YS): Reported in MPa in Table III\nElongation: Reported as % in Table III",
    "abbreviations": "L: Longitudinal direction\nLT: Long Transverse direction\nC: Circumferential direction\nR: Radial direction\nA: Axial direction\nPP: Plate to plate weld\nPR: Plate to Ring weld\nBM: Base metal",
    "weight percentage": "All element compositions are already provided in weight percentage as shown in Table I:\nAA2219-T87:\nCu: 5.95%\nMn: 0.27%\nZr: 0.1%\nV: 0.09%\nTi: 0.06%\nFe: 0.12%\nSi: 0.05%\nZn: 0.02%\nAl: balance",
    "recipes": [
        {
            "AA": "2219",
            "temper": "T87",
            "YS [MPa]": 358.0,
            "UTS [MPa]": 440.0,
            "elong [%]": 11.7,
            "Has composition": true,
            "Cu": 5.95,
            "Mn": 0.27,
            "Zr": 0.1,
            "V": 0.09,
            "Ti": 0.06,
            "Fe": 0.12,
            "Si": 0.05,
            "Zn": 0.02
        },
        {
            "AA": "2219",
            "temper": "T87",
            "YS [MPa]": 376.0,
            "UTS [MPa]": 459.0,
            "elong [%]": 11.6,
            "Has composition": true,
            "Cu": 5.95,
            "Mn": 0.27,
            "Zr": 0.1,
            "V": 0.09,
            "Ti": 0.06,
            "Fe": 0.12,
            "Si": 0.05,
            "Zn": 0.02
        },
        {
            "AA": "2219",
            "temper": "T851",
            "YS [MPa]": 337.0,
            "UTS [MPa]": 443.0,
            "elong [%]": 10.4,
            "Has composition": true,
            "Cu": 5.95,
            "Mn": 0.27,
            "Zr": 0.1,
            "V": 0.09,
            "Ti": 0.06,
            "Fe": 0.12,
            "Si": 0.05,
            "Zn": 0.02
        },
        {
            "AA": "2219",
            "temper": "T851",
            "YS [MPa]": 339.0,
            "UTS [MPa]": 450.0,
            "elong [%]": 8.5,
            "Has composition": true,
            "Cu": 5.95,
            "Mn": 0.27,
            "Zr": 0.1,
            "V": 0.09,
            "Ti": 0.06,
            "Fe": 0.12,
            "Si": 0.05,
            "Zn": 0.02
        },
        {
            "AA": "2219",
            "temper": "T851",
            "YS [MPa]": 348.0,
            "UTS [MPa]": 449.0,
            "elong [%]": 3.8,
            "Has composition": true,
            "Cu": 5.95,
            "Mn": 0.27,
            "Zr": 0.1,
            "V": 0.09,
            "Ti": 0.06,
            "Fe": 0.12,
            "Si": 0.05,
            "Zn": 0.02
        }
    ]
}

File: claude/aluminum/file_based/md/responses/response_10.1007_s11661-016-3375-0.json
{
    "table csv": "Element,Fe,Si,Cu,Mn,Zn,V,Al\nComposition,0.42,0.2,0.08,0.05,0.05,0.01,Bal\n\nThickness (mm),Yield Strength (MPa),Tensile Strength (MPa),Total Elongation (pct)\n1.5,180.2,191.3,4.8\n2,177.2,188.3,5.6\n2.5,165.3,175.3,6.2",
    "extracted text": "The paper studies AA 1100-H18 aluminum sheets with different thicknesses (1.5mm, 2.0mm, and 2.5mm). The microhardness of AA 1100-H18 is about 30 Vickers. The alloy exhibits cold-worked structures with elongated grains.",
    "property mapping": "AA = 1100 (Aluminum Association designation)\ntemper = H18 (cold-worked)\nYS [MPa] = Yield Strength (MPa) in Table II\nUTS [MPa] = Tensile Strength (MPa) in Table II\nelong [%] = Total Elongation (pct) in Table II\nHardness = 30 Vickers (mentioned in text)",
    "abbreviations": "H18 = Full hard temper (cold-worked)\nFSW = Friction Stir Welding\nTWB = Tailor-Welded Blanks\nBal = Balance (remainder is aluminum)",
    "weight percentage": "Fe: 0.42%\nSi: 0.20%\nCu: 0.08%\nMn: 0.05%\nZn: 0.05%\nV: 0.01%\nAl: Balance (approximately 99.19%)",
    "recipes": [
        {
            "AA": "1100",
            "temper": "H18",
            "YS [MPa]": 180.2,
            "UTS [MPa]": 191.3,
            "elong [%]": 4.8,
            "Hardness": 30,
            "Hardness UNIT": "Vickers",
            "Has composition": true,
            "Fe": 0.42,
            "Si": 0.2,
            "Cu": 0.08,
            "Mn": 0.05,
            "Zn": 0.05,
            "V": 0.01
        },
        {
            "AA": "1100",
            "temper": "H18",
            "YS [MPa]": 177.2,
            "UTS [MPa]": 188.3,
            "elong [%]": 5.6,
            "Hardness": 30,
            "Hardness UNIT": "Vickers",
            "Has composition": true,
            "Fe": 0.42,
            "Si": 0.2,
            "Cu": 0.08,
            "Mn": 0.05,
            "Zn": 0.05,
            "V": 0.01
        },
        {
            "AA": "1100",
            "temper": "H18",
            "YS [MPa]": 165.3,
            "UTS [MPa]": 175.3,
            "elong [%]": 6.2,
            "Hardness": 30,
            "Hardness UNIT": "Vickers",
            "Has composition": true,
            "Fe": 0.42,
            "Si": 0.2,
            "Cu": 0.08,
            "Mn": 0.05,
            "Zn": 0.05,
            "V": 0.01
        }
    ]
}

File: claude/aluminum/file_based/md/responses/response_10.1007_s11661-016-3807-x.json
```json
{
    "table csv": "Condition, UTS (MPa), 0.2 Pct YS (MPa), Percent Elongation, Hardness (BHN), Conductivity (Pct IACS), Strain-Hardening Exponent, n, Strength Co-efficient, K\nT87 (Starting Condition), 485, 394, 14, 136, -, 0.144, 774.3\nWST 30 pct CR, 473, 448, 10.3, 142, 32.6, 0.0507, 582.7\nWST 35 pct CR, 478, 456, 8.1, 145, 32.5, 0.0515, 591.3\nWST 40 pct CR, 482, 461, 6.5, 146, 32.3, 0.0503, 594.9\nST+30 pct CR, 412, 337, 13.8, 129, 31.4, 0.0942, 551.3\nST+50 pct CR, 456, 395, 10, 141, 31.4, 0.0861, 611.4\nST+70 pct CR, 504, 455, 8.8, 142, 29.3, 0.0698, 645.6\n30 pct CR+Annealed, 377, 342, 11.4, 109, 34.4, 0.0769, 506.6\n70 pct CR+Annealed, 355, 330, 12.6, 100, 36.5, 0.063, 457.3",
    
    "extracted text": "The paper studies aluminum alloy AA2219-T87 bars subjected to cryorolling in different pre-deformation conditions. The alloy is described as an Al-Cu alloy that is used for the fabrication of propellant tanks of cryogenic stages due to its good weldability and properties at cryogenic temperatures. The paper mentions that precipitation hardening is the principal strengthening mechanism in AA2219, with the bulk of its strength coming from the metastable θ' precipitates (CuAl2) that form during aging. The paper doesn't explicitly provide the chemical composition of AA2219.",
    
    "property mapping": "UTS (MPa) = Ultimate Tensile Strength in MPa\n0.2 Pct YS (MPa) = Yield Strength at 0.2% offset in MPa\nPercent Elongation = elongation percentage\nHardness (BHN) = Hardness in Brinell Hardness Number\nConductivity (Pct IACS) = Electrical conductivity in percentage IACS (International Annealed Copper Standard)\nStrain-Hardening Exponent, n = Strain hardening exponent\nStrength Co-efficient, K = Strength coefficient",
    
    "abbreviations": "T87 = Solution heat treatment + cold work + artificial aging\nWST = Without Solution Treatment (as-received T87 condition)\nCR = Cryorolling\nST = Solution Treatment\nANN/Annealed = Annealed condition\npct = percent\nBHN = Brinell Hardness Number\nIACS = International Annealed Copper Standard",
    
    "weight percentage": "The document doesn't explicitly state the weight percentage composition of AA2219. The alloy is described as an Al-Cu alloy with CuAl2 precipitates, but specific element percentages are not provided.",
    
    "recipes": [
        {
            "AA": "2219",
            "temper": "T87",
            "YS [MPa]": 394.0,
            "UTS [MPa]": 485.0,
            "elong [%]": 14.0,
            "Hardness": 136.0,
            "Hardness UNIT": "BHN",
            "Has composition": "nominal"
        },
        {
            "AA": "2219",
            "temper": "T87+WST 30 pct CR",
            "YS [MPa]": 448.0,
            "UTS [MPa]": 473.0,
            "elong [%]": 10.3,
            "Hardness": 142.0,
            "Hardness UNIT": "BHN",
            "Has composition": "nominal"
        },
        {
            "AA": "2219",
            "temper": "T87+WST 35 pct CR",
            "YS [MPa]": 456.0,
            "UTS [MPa]": 478.0,
            "elong [%]": 8.1,
            "Hardness": 145.0,
            "Hardness UNIT": "BHN",
            "Has composition": "nominal"
        },
        {
            "AA": "2219",
            "temper": "T87+WST 40 pct CR",
            "YS [MPa]": 461.0,
            "UTS [MPa]": 482.0,
            "elong [%]": 6.5,
            "Hardness": 146.0,
            "Hardness UNIT": "BHN",
            "Has composition": "nominal"
        },
        {
            "AA": "2219",
            "temper": "ST+30 pct CR",
            "YS [MPa]": 337.0,
            "UTS [MPa]": 412.0,
            "elong [%]": 13.8,
            "Hardness": 129.0,
            "Hardness UNIT": "BHN",
            "Has composition": "nominal"
        },
        {
            "AA": "2219",
            "temper": "ST+50 pct CR",
            "YS [MPa]": 395.0,
            "UTS [MPa]": 456.0,
            "elong [%]": 10.0,
            "Hardness": 141.0,
            "Hardness UNIT": "BHN",
            "Has composition": "nominal"
        },
        {
            "AA": "2219",
            "temper": "ST+70 pct CR",
            "YS [MPa]": 455.0,
            "UTS [MPa]": 504.0,
            "elong [%]": 8.8,
            "Hardness": 142.0,
            "Hardness UNIT": "BHN",
            "Has composition": "nominal"
        },
        {
            "AA": "2219",
            "temper": "ST+30 pct CR+Annealed",
            "YS [MPa]": 342.0,
            "UTS [MPa]": 377.0,
            "elong [%]": 11.4,
            "Hardness": 109.0,
            "Hardness UNIT": "BHN",
            "Has composition": "nominal"
        },
        {
            "AA": "2219",
            "temper": "ST+70 pct CR+Annealed",
            "YS [MPa]": 330.0,
            "UTS [MPa]": 355.0,
            "elong [%]": 12.6,
            "Hardness": 100.0,
            "Hardness UNIT": "BHN",
            "Has composition": "nominal"
        }
    ]
}
```
