Repository: gsireesh/ddd-benchmark

# Data Driven Design as an Ecologically Valid Challenge Task for Document Understanding

This repo contains the code and metadata for the paper "Data Driven Design as an Ecologically Valid Challenge Task for Document

Understanding". 
---

## Metadata and Dataset Reconstruction

Because this dataset consists of non-open access academic papers, we are limited to providing the
metadata for this dataset, i.e. the DOIs of the papers, and publishing our further annotated 
versions of the zeolite data originally published in Jensen et. al. (2019) and the aluminum data 
from Pfeiffer et. al. (2020). Our re-annotated versions of this data can be found in the respective

File: claude/aluminum/file_based/md/responses/response_10.1007_s11663-016-0611-3.json
{
    "table csv": "Table I. Mechanical Properties of Aluminum Alloy 2024-T351\n| Tensile yield stress (MPa)    |    324 |\n|-------------------------------|--------|\n| Ultimate tensile stress (MPa) | 429    |\n| Vickers hardness              | 137    |\n| Poisson's ratio               |   0.31 |\n| Elasticity module (GPa)       |  77.5  |",
    "extracted text": "The base materials used for the friction stir butt weld joints are 8-mm-thick rolled plates of 2024-T351, 120 mm long by 35 mm wide, with the nominal composition (in wt pct) of Cu-4.45, Mn-0.72, Mg-1.53, Fe-0.29, Ti-0.06, V-0.08, Zn-0.12, Si-0.11, and rest-Al which is analyzed by X-ray fluorescence (XRF) technique. From Table V, the elongation of the base metal is 17.8%.",
    "property mapping": "AA: 2024 (from '2024-T351')\ntemper: T351 (from '2024-T351')\nYS [MPa]: 324 (from 'Tensile yield stress (MPa)')\nUTS [MPa]: 429 (from 'Ultimate tensile stress (MPa)')\nelong [%]: 17.8 (from Table V base metal elongation)\nHardness: 137 (from 'Vickers hardness')\nHardness UNIT: HV (Vickers hardness scale)",
    "abbreviations": "No abbreviations were used for the alloy composition.",
    "weight percentage": "The weight percentages of elements are explicitly stated in the document:\nCu: 4.45%\nMn: 0.72%\nMg: 1.53%\nFe: 0.29%\nTi: 0.06%\nV: 0.08%\nZn: 0.12%\nSi: 0.11%\nAl: remainder (balance)",
    "recipes": [
        {
            "AA": "2024",
            "temper": "T351",
            "YS [MPa]": 324.0,
            "UTS [MPa]": 429.0,
            "elong [%]": 17.8,
            "Hardness": 137.0,
            "Hardness UNIT": "HV",
            "Has composition": true,
            "Cu": 4.45,
            "Mn": 0.72,
            "Mg": 1.53,
            "Fe": 0.29,
            "Ti": 0.06,
            "V": 0.08,
            "Zn": 0.12,
            "Si": 0.11
        }
    ]
}

File: claude/aluminum/file_based/md/responses/response_10.1007_s11665-011-0060-8.json
{
    "table csv": "Chemical compositions, wt.%,Chemical compositions, wt.%,Chemical compositions, wt.%,Chemical compositions, wt.%,Chemical compositions, wt.%,Chemical compositions, wt.%,Chemical compositions, wt.%,Chemical compositions, wt.%,Chemical compositions, wt.%,Mechanical properties,Mechanical properties\nAl,Cu,Mn,Fe,Ti,V,Zn,Si,Zr,Tensile strength,Microhardness\nBal.,6.48,0.32,0.23,0.06,0.08,0.04,0.49,0.20,432 MPa,120-130 Hv",
    "extracted text": "The base metal (BM) was a 7.5-mm-thick 2219-T6 aluminum alloy plate. The study is focused on the effect of water cooling on friction stir welding heat-affected zone.",
    "property mapping": {
        "Tensile strength": "UTS [MPa]",
        "Microhardness": "Hardness"
    },
    "abbreviations": "BM = Base Metal, FSW = Friction Stir Welding, HAZ = Heat-Affected Zone, NHAZ = Normal HAZ (in air FSW), UHAZ = Underwater HAZ (underwater FSW)",
    "weight percentage": "All values are already provided in weight percentage: Cu (6.48%), Mn (0.32%), Fe (0.23%), Ti (0.06%), V (0.08%), Zn (0.04%), Si (0.49%), Zr (0.20%), and Al (Balance).",
    "recipes": [
        {
            "AA": "2219",
            "temper": "T6",
            "UTS [MPa]": 432.0,
            "YS [MPa]": "",
            "elong [%]": "",
            "Hardness": 125.0,
            "Hardness UNIT": "Hv",
            "Has composition": true,
            "Cu": 6.48,
            "Mn": 0.32,
            "Fe": 0.23,
            "Ti": 0.06,
            "V": 0.08,
            "Zn": 0.04,
            "Si": 0.49,
            "Zr": 0.20
        }
    ]
}

File: claude/aluminum/file_based/md/responses/response_10.1007_s11665-014-0875-1.json
```json
{
    "table csv": "r 0.2 (MPa),e 0.2 (%),E (MPa),r UTS (MPa),U T (J/mm 3)\n383.8,22,75.5,533.8,80.7",
    "extracted text": "The aeronautic aluminum alloy used in this study was the heat treated 4-mm-thick 2024-T351 aluminum alloy. Its nominal chemical composition (by weight%) is Al-6.20Cu-3.38Mg-0.55Mn.",
    "property mapping": "r 0.2 (MPa) = YS [MPa], r UTS (MPa) = UTS [MPa], e 0.2 (%) = elong [%], Hardness = 163HV0.5",
    "abbreviations": "r 0.2 = yield stress for 0.2% offset, e 0.2 = yield strain for 0.2% offset, E = Young's modulus, r UTS = ultimate tensile stress, U T = toughness",
    "weight percentage": "Cu: 6.20%, Mg: 3.38%, Mn: 0.55%, Al: balance (approximately 89.87%)",
    "recipes": [
        {
            "AA": "2024",
            "temper": "T351",
            "YS [MPa]": 383.8,
            "UTS [MPa]": 533.8,
            "elong [%]": 22,
            "Hardness": 163,
            "Hardness UNIT": "HV0.5",
            "Has composition": "nominal",
            "Cu": 6.20,
            "Mg": 3.38,
            "Mn": 0.55
        }
    ]
}
```

File: claude/aluminum/file_based/md/responses/response_10.1007_s11665-014-0936-5.json
```json
{
    "table csv": "Chemical compositions (wt.%),Chemical compositions (wt.%),Chemical compositions (wt.%),Chemical compositions (wt.%),Chemical compositions (wt.%),Chemical compositions (wt.%),Chemical compositions (wt.%),Mechanical properties,Mechanical properties\nAl,Zn,Mg,Cu,Mn,Fe,Cr,Tensile strength (MPa),Elongation (%)\nBal.,5.75,2.51,1.68,0.26,0.20,0.15,486,11",
    "extracted text": "The paper studies the friction stir lap welding of 7B04-T74 aluminum alloy. The alloy has the chemical composition and mechanical properties listed in Table 1.",
    "property mapping": "AA: 7B04\ntemper: T74\nUTS [MPa]: Tensile strength (MPa) = 486\nelong [%]: Elongation (%) = 11\nZn (wt.%): 5.75\nMg (wt.%): 2.51\nCu (wt.%): 1.68\nMn (wt.%): 0.26\nFe (wt.%): 0.20\nCr (wt.%): 0.15",
    "abbreviations": "Bal. means balance, indicating that aluminum (Al) makes up the remainder of the composition after accounting for all other elements.",
    "weight percentage": "The weight percentages are already provided in the table for all elements:\nZn: 5.75%\nMg: 2.51%\nCu: 1.68%\nMn: 0.26%\nFe: 0.20%\nCr: 0.15%\nAl: Balance (remainder to make 100%)",
    "recipes": [
        {
            "AA": "7B04",
            "temper": "T74",
            "UTS [MPa]": 486,
            "elong [%]": 11,
            "Has composition": true,
            "Zn": 5.75,
            "Mg": 2.51,
            "Cu": 1.68,
            "Mn": 0.26,
            "Fe": 0.20,
            "Cr": 0.15
        }
    ]
}
```

File: claude/aluminum/file_based/md/responses/response_10.1007_s11837-016-1896-z.json
{
    "table csv": "Saffil volume fraction (vol.%),Microhardness (MPa),Yield strength (MPa),Ultimate tensile strength (MPa),Elongation (%)\n0 (as-cast),260 ± 9,-,-,-\n0 (aged),653 ± 24,128 ± 3,164 ± 7,31 ± 2\n4 (as-cast),362 ± 23,-,-,-\n4 (aged),711 ± 49,127 ± 7,196 ± 1,10 ± 0.5\n15 (as-cast),798 ± 45 (~445 ± 23 in fiber-free matrix region),-,-,-\n15 (aged),830 ± 68,135 ± 6,>150,0.4 ± 0.1",
    "extracted text": "The paper discusses two main aluminum alloys: Al-0.09Sc-0.045Zr at.% (Alloy 1) and Al-0.06Sc-0.03Zr at.% (Alloy 2). These alloys were developed for non-quenchable aluminum metal matrix composites. The paper also examines Al-MMCs with Saffil (alumina) short fibers at volume fractions of 0%, 4%, and 15%. The alloys were subjected to a two-step aging treatment: 300°C for 4h followed by 425°C for 8h. The alloys show precipitation strengthening through formation of Al3(Sc,Zr) nano-precipitates. The paper compares these alloys with commercial alloys like AA5083-H131 and AA6061-T6 for armor applications.",
    "property mapping": "Microhardness (MPa) → Hardness (MPa)\nYield strength (MPa) → YS [MPa]\nUltimate tensile strength (MPa) → UTS [MPa]\nElongation (%) → elong [%]",
    "abbreviations": "MMC = Metal Matrix Composite\nSaffil = Alumina (Al2O3) short fibers with small amount of silica (<4 vol.%)\nat.% = atomic percentage\nwt.% = weight percentage",
    "weight percentage": "For Al-0.09Sc-0.045Zr (Alloy 1):\nAtomic masses: Al = 26.98, Sc = 44.96, Zr = 91.22\nConverting from at.% to wt.%:\nSc: 0.09 at.% × 44.96 / 26.98 ≈ 0.15 wt.%\nZr: 0.045 at.% × 91.22 / 26.98 ≈ 0.15 wt.%\n\nFor Al-0.06Sc-0.03Zr (Alloy 2):\nSc: 0.06 at.% × 44.96 / 26.98 ≈ 0.10 wt.%\nZr: 0.03 at.% × 91.22 / 26.98 ≈ 0.10 wt.%",
    "recipes": [
        {
            "AA": "",
            "temper": "aged",
            "YS [MPa]": 128,
            "UTS [MPa]": 164,
            "elong [%]": 31,
            "Hardness": 653,
            "Hardness UNIT": "MPa",
            "Has composition": true,
            "Sc": 0.15,
            "Zr": 0.15
        },
        {
            "AA": "",
            "temper": "as-cast",
            "YS [MPa]": "",
            "UTS [MPa]": "",
            "elong [%]": "",
            "Hardness": 260,
            "Hardness UNIT": "MPa",
            "Has composition": true,
            "Sc": 0.15,
            "Zr": 0.15
        },
        {
            "AA": "",
            "temper": "aged",
            "YS [MPa]": 127,
            "UTS [MPa]": 196,
            "elong [%]": 10,
            "Hardness": 711,
            "Hardness UNIT": "MPa",
            "Has composition": true,
            "Sc": 0.15,
            "Zr": 0.15
        },
        {
            "AA": "",
            "temper": "as-cast",
            "YS [MPa]": "",
            "UTS [MPa]": "",
            "elong [%]": "",
            "Hardness": 362,
            "Hardness UNIT": "MPa",
            "Has composition": true,
            "Sc": 0.15,
            "Zr": 0.15
        },
        {
            "AA": "",
            "temper": "aged",
            "YS [MPa]": 135,
            "UTS [MPa]": 150,
            "elong [%]": 0.4,
            "Hardness": 830,
            "Hardness UNIT": "MPa",
            "Has composition": true,
            "Sc": 0.15,
            "Zr": 0.15
        },
        {
            "AA": "",
            "temper": "as-cast",
            "YS [MPa]": "",
            "UTS [MPa]": "",
            "elong [%]": "",
            "Hardness": 798,
            "Hardness UNIT": "MPa",
            "Has composition": true,
            "Sc": 0.15,
            "Zr": 0.15
        },
        {
            "AA": "",
            "temper": "",
            "YS [MPa]": "",
            "UTS [MPa]": "",
            "elong [%]": "",
            "Hardness": 445,
            "Hardness UNIT": "MPa",
            "Has composition": true,
            "Sc": 0.15,
            "Zr": 0.15
        },
        {
            "AA": "",
            "temper": "aged",
            "YS [MPa]": "",
            "UTS [MPa]": "",
            "elong [%]": "",
            "Hardness": 400,
            "Hardness UNIT": "MPa",
            "Has composition": true,
            "Sc": 0.10,
            "Zr": 0.10
        },
        {
            "AA": "",
            "temper": "as-cast",
            "YS [MPa]": "",
            "UTS [MPa]": "",
            "elong [%]": "",
            "Hardness": 200,
            "Hardness UNIT": "MPa",
            "Has composition": true,
            "Sc": 0.10,
            "Zr": 0.10
        },
        {
            "AA": "5083",
            "temper": "H131",
            "YS [MPa]": "",
            "UTS [MPa]": 310,
            "elong [%]": 12,
            "Hardness": "",
            "Hardness UNIT": "",
            "Has composition": "nominal"
        },
        {
            "AA": "6061",
            "temper": "T6",
            "YS [MPa]": "",
            "UTS [MPa]": 310,
            "elong [%]": 12,
            "Hardness": "",
            "Hardness UNIT": "",
            "Has composition": "nominal"
        }
    ]
}
