Repository: gsireesh/ddd-benchmark

# Data Driven Design as an Ecologically Valid Challenge Task for Document Understanding

This repo contains the code and metadata for the paper "Data Driven Design as an Ecologically Valid Challenge Task for Document

Understanding". 
---

## Metadata and Dataset Reconstruction

Because this dataset consists of non-open access academic papers, we are limited to providing the
metadata for this dataset, i.e. the DOIs of the papers, and publishing our further annotated 
versions of the zeolite data originally published in Jensen et. al. (2019) and the aluminum data 
from Pfeiffer et. al. (2020). Our re-annotated versions of this data can be found in the respective
folders in the `data/` directory. 

We additionally provide our EDA notebooks in this repository, as `eda_zeolite.ipynb` 
and `eda_aluminum.ipynb`, respectively.

To reconstruct the sections of the dataset that are available from publisher TDM APIs, we provide 
the `construct_dataset.py` script. This script pulls papers in publisher provided format from the 
APIs of three publishers: Elsevier, Wiley, and Springer, assuming that the user is licensed 
appropriately. To use this script, you must first get API keys for Elsevier 
[here](https://dev.elsevier.com/) and Wiley 
[here](https://onlinelibrary.wiley.com/library-info/resources/text-and-datamining). 
The user must then specify these API keys, along with a mailto address for the 
[polite](https://github.com/CrossRef/rest-api-doc#good-manners--more-reliable-service) usage
tier of the Crossref API for Springer papers, in `secrets.json`:

```json
{
    "ELSEVIER_API_KEY": "...",
    "WILEY_API_KEY": "...",
    "SPRINGER_MAILTO": "..."
}
```

Once the secrets file has been set up appropriately, you can run the construct dataset script:

```bash
python construct_dataset.py --dataset=<zeolite|aluminum> --from_scratch=<False|True>
```

This script will download XML from Elsevier, PDFs from Wiley, and both PDF and an HTML/XML 
representation from Springer, and place them in `xml` and `pdf` directories within the data 
directory for each dataset. The `from_scratch` parameter determines whether the script will fetch
publisher metadata afresh (not recommended) or use the version already provided in 
`data/<dataset>/publisher_metadata.csv`. It will not replace files that have already been downloaded.
Every file is stored in the format `<doi>.<extension>` where the DOI has had filesystem noncompliant 
characters, e.g. "/" replaced with underscores.

For models that do not accept PDFs, and require images of individual pages instead, we provide the 
`generate_page_images.py` script, which will segment PDFs into pages and write PNGs of those pages
to individual files, in the format `<doi>_<page_number>.<extension>`.

## Running Baselines

TBD. 

We provide our baseline predictions in the `predictions/` folder.

## Evaluation

Once predictions have been generated, run the evaluation script with the following command:

```bash
python evaluate_and_report.py --dataset=<zeolite|aluminum> --modality=<pdf|xml> --predictions_path=...  
```

This will evaluate the provided predictions against ground truth, and generate a json report with 
both final results and per-location results in a file with the same filename as the predictions, in
the same directory. This script expects a predictions file in CSV format with a "doi" column, and
additional columns corresponding to the columns to predict in the dataset.

## Baseline Results

## Regenerating figures from the paper. 

Baseline figures TBD. 

To regenerate the location visualization (figure 2 in the paper), run the cells in the
`location_visualization.ipynb` notebook.

File: claude/aluminum/file_based/txt/responses/response_10.1007_s10853-007-1604-z.json
{
    "table csv": "Material,R p0.2 Yield strength (MPa),R m Tensile strength (MPa),A elongation (%),Joint efficiency in terms of R m (%),Joint efficiency in terms of A (%)\nAl7020 (BM),326,385,13.6,-,-\nAl7020 (EBW),262,343,3.7,89.1,27.2",
    "extracted text": "The chemical composition of the alloy used in the present study consists of 1.25 wt% Mg, 4.32 wt% Zn, 0.14 wt% Zr, 0.12 wt% Si, 0.29 wt% Fe, 0.12 wt% Cu, 0.29 wt% Mn, 0.13 wt% Cr, 0.004 wt% Ni and 0.028 wt% Ti. This particular alloy containing a low amount of Cu (i.e. 0.12 wt %) has a narrow melting range and is thus not very sensitive to cracking in welding. The 7020 alloy was in T6 condition: solution heat treated and artificially aged.",
    "property mapping": "Aluminum Association designation: 7020\nTemper: T6\nYield strength: R p0.2 = 326 MPa\nUltimate tensile strength: R m = 385 MPa\nElongation: A = 13.6%",
    "abbreviations": "BM = Base Material\nEBW = Electron Beam Welded\nT6 = Solution heat treated and artificially aged",
    "weight percentage": "The weight percentages of elements are directly provided in the paper:\nMg: 1.25 wt%\nZn: 4.32 wt%\nZr: 0.14 wt%\nSi: 0.12 wt%\nFe: 0.29 wt%\nCu: 0.12 wt%\nMn: 0.29 wt%\nCr: 0.13 wt%\nNi: 0.004 wt%\nTi: 0.028 wt%",
    "recipes": [
        {
            "AA": "7020",
            "temper": "T6",
            "YS [MPa]": 326.0,
            "UTS [MPa]": 385.0,
            "elong [%]": 13.6,
            "Has composition": true,
            "Mg": 1.25,
            "Zn": 4.32,
            "Zr": 0.14,
            "Si": 0.12,
            "Fe": 0.29,
            "Cu": 0.12,
            "Mn": 0.29,
            "Cr": 0.13,
            "Ni": 0.004,
            "Ti": 0.028
        }
    ]
}

File: claude/aluminum/file_based/txt/responses/response_10.1007_s10853-009-3735-x.json
```
{
    "table csv": "Chemical composition, wt%,Chemical composition, wt%,Chemical composition, wt%,Chemical composition, wt%,Chemical composition, wt%,Chemical composition, wt%,Chemical composition, wt%,Mechanical properties,Mechanical properties,Mechanical properties\nAl,Cu,Mg,Mn,Fe,Si,Zn,Tensile strength,0.2% proof strength,Elongation\nBal.,4.43,1.48,0.72,0.26,0.11,0.2,450 MPa,320 MPa,9%",
    "extracted text": "The base material used in this study was a 5 mm thick 2024-T4 aluminum alloy plate. In the abstract, the alloy is also referred to as 'Al-4.5%Cu-1.5%Mg aluminum alloy with a T4 temper'.",
    "property mapping": "AA: 2024\ntemper: T4\nYS [MPa]: 320 MPa (listed as '0.2% proof strength')\nUTS [MPa]: 450 MPa (listed as 'Tensile strength')\nelong [%]: 9%\nCu: 4.43 wt%\nMg: 1.48 wt%\nMn: 0.72 wt%\nFe: 0.26 wt%\nSi: 0.11 wt%\nZn: 0.2 wt%",
    "abbreviations": "No specific abbreviations were used for alloy compositions in the document.",
    "weight percentage": "The weight percentages are directly provided in the table:\nCu: 4.43%\nMg: 1.48%\nMn: 0.72%\nFe: 0.26%\nSi: 0.11%\nZn: 0.2%\nAl: Balance (remaining percentage)",
    "recipes": [
        {
            "AA": "2024",
            "temper": "T4",
            "YS [MPa]": 320.0,
            "UTS [MPa]": 450.0,
            "elong [%]": 9.0,
            "Has composition": true,
            "Cu": 4.43,
            "Mg": 1.48,
            "Mn": 0.72,
            "Fe": 0.26,
            "Si": 0.11,
            "Zn": 0.2
        }
    ]
}
```

File: claude/aluminum/file_based/txt/responses/response_10.1007_s10853-010-4609-y.json
```json
{
    "table csv": "Table 1 Chemical composition of materials\n| Alloying element | Cu | Mg | Si | Fe | Mn Zn | Ti | Cr |\n|-|-|-|-|-|-|-|-|\n| 6063 aluminum alloy Composition (wt%) | 0.1 | 0.4-0.9 | 0.3-0.7 | 0.6 | 0.3 0.2 | 0.2 | 0.1 |\n| Alloying element | C | Si | Mn | Cr | S | P | Ni | Fe |\n| AISI 340 austenitic stainless Composition (wt%) | 0.06 | steel 0.32 | 1.38 | 18.4 | 0.28 | 0.4 | 8.7 | Bal. |\n\nTable 2 Mechanical and thermal properties of materials\n| Material | Tensile strength (MPa) | Thermal conductivity (W m/K) | Coefficient of thermal expansion (K) |\n|-|-|-|-|\n| 6063 Al alloy | 215 | 180 | 23 9 10 - 6 |\n| AISI 304 | 515 | 16.2 | 17.2 9 10 - 6 |",
    "extracted text": "The paper discusses friction welding of 6063 aluminum alloy and AISI 304 austenitic stainless steel. From Table 5, it's confirmed that the tensile strength of 6063 aluminum alloy is 215 MPa and its toughness is 25 J.",
    "property mapping": "Tensile strength (MPa) in Table 2 corresponds to UTS [MPa]",
    "abbreviations": "No specific abbreviations related to the alloy composition or properties were identified in the document.",
    "weight percentage": "For 6063 aluminum alloy:\nCu: 0.1 wt%\nMg: 0.4-0.9 wt% (average: 0.65 wt%)\nSi: 0.3-0.7 wt% (average: 0.5 wt%)\nFe: 0.6 wt%\nMn: 0.3 wt%\nZn: 0.2 wt%\nTi: 0.2 wt%\nCr: 0.1 wt%",
    "recipes": [
        {
            "AA": "6063",
            "temper": "",
            "UTS [MPa]": 215.0,
            "YS [MPa]": "",
            "elong [%]": "",
            "Hardness": "",
            "Hardness UNIT": "",
            "Has composition": true,
            "Cu": 0.1,
            "Mg": 0.65,
            "Si": 0.5,
            "Fe": 0.6,
            "Mn": 0.3,
            "Zn": 0.2,
            "Ti": 0.2,
            "Cr": 0.1
        }
    ]
}
```

File: claude/aluminum/file_based/txt/responses/response_10.1007_s11661-008-9739-3.json
```
{
    "table csv": "Material, Si, Fe, Cu, Mn, Mg, Cr, Zn, Ti, Ti +Zr, Others Each, Others Total, Al\nJIS A2024, 0.057, 0.127, 4.334, 0.585, 1.457, 0.004, 0.038, 0.029, 0.031, 0.008, 0.028, bal\n\nTemper, 0.2 Pct Proof Stress (MPa), Tensile Strength (MPa), Elongation (Pct)\nT3, 316, 459, 17.2",
    "extracted text": "The materials used in this study were Al-4Cu-1Mg alloy (JIS-A2024, temper T3, supplied by Corus Aluminum Walzprodukte GmbH, Koblenz, Germany).",
    "property mapping": "0.2 Pct Proof Stress (MPa) = YS [MPa]\nTensile Strength (MPa) = UTS [MPa]\nElongation (Pct) = elong [%]",
    "abbreviations": "JIS A2024: Japanese Industrial Standard for aluminum alloy, equivalent to AA 2024\nbal: balance (remainder is aluminum)\nPct: Percent",
    "weight percentage": "The weight percentages of elements are directly provided in the table:\nSi: 0.057%\nFe: 0.127%\nCu: 4.334%\nMn: 0.585%\nMg: 1.457%\nCr: 0.004%\nZn: 0.038%\nTi: 0.029%\nZr: 0.002% (estimated from Ti+Zr value minus Ti value)",
    "recipes": [
        {
            "AA": "2024",
            "temper": "T3",
            "YS [MPa]": 316.0,
            "UTS [MPa]": 459.0,
            "elong [%]": 17.2,
            "Has composition": true,
            "Si": 0.057,
            "Fe": 0.127,
            "Cu": 4.334,
            "Mn": 0.585,
            "Mg": 1.457,
            "Cr": 0.004,
            "Zn": 0.038,
            "Ti": 0.029,
            "Zr": 0.002
        }
    ]
}
```

File: claude/aluminum/file_based/txt/responses/response_10.1007_s11661-009-0069-x.json
{
    "table csv": "Table I. Chemical Composition of As-Received Aluminum Alloys (Atomic Percent)\n\nAlloy,Si,Fe,Cu,Mn,Mg,Cr,Zn,Ti,Ni\n7075 (D),0.05,0.04,0.74,0.01,2.89,0.13,3.05,0.04,-\n2024 (L),0.07,0.04,2.46,0.21,1.26,0.04,0.14,0.02,0.06\n1050 (H),0.12,0.21,< 0.005,0.02,0.01,< 0.010,< 0.005,< 0.010,-\n\nTable II. Mechanical Properties of As-Received Aluminum Alloys\n\nAlloy,UTS* (MPa),YS* (MPa),HV,Elongation* (Pct)\n7075-T6 (D),545,475,188,8\n2024-T3 (L),457,333,138,16\n1050-H24 (H),136,128,44,7",
    
    "extracted text": "The document describes three aluminum alloys: Al 7075-T6, Al 2024-T3, and Al 1050-H24, which were used to create two multilayer laminates (ALH19 and ADH19) by hot roll bonding. The T6 temper for Al 7075 involved solution treating at 465°C for 30 minutes, followed by water quenching and age hardening at 135°C for 14 hours. For Al 2024, the T6 temper involved solution treating at 490°C for 30 minutes, water quenching and age hardening at 160°C for 6 hours. The H24 temper involves work hardening followed by partial annealing (240°C).",
    
    "property mapping": "UTS* (MPa) = Ultimate tensile strength in MPa\nYS* (MPa) = Yield strength in MPa\nHV = Vickers hardness\nElongation* (Pct) = Elongation percentage\nT6 = Solution treating followed by quenching and peak age hardening\nT3 = Solution treating followed by quenching, cold working, and natural aging\nH24 = Work hardening followed by partial annealing (240°C)",
    
    "abbreviations": "D = Al 7075 alloy\nL = Al 2024 alloy\nH = Al 1050 alloy\nALH19 = Laminate made of alternated Al 2024 and Al 1050 layers\nADH19 = Laminate made of alternated Al 7075 and Al 1050 layers\nUTS = Ultimate tensile strength\nYS = Yield stress\nHV = Vickers hardness\nPct = Percentage",
    
    "weight percentage": "To convert from atomic percent to weight percent, I need to use the atomic weights of each element:\nAl: 26.98 g/mol\nSi: 28.09 g/mol\nFe: 55.85 g/mol\nCu: 63.55 g/mol\nMn: 54.94 g/mol\nMg: 24.31 g/mol\nCr: 52.00 g/mol\nZn: 65.38 g/mol\nTi: 47.87 g/mol\nNi: 58.69 g/mol\n\nFor Al 7075 (D):\nSi: 0.05 × 28.09 / (0.05 × 28.09 + 0.04 × 55.85 + 0.74 × 63.55 + 0.01 × 54.94 + 2.89 × 24.31 + 0.13 × 52.00 + 3.05 × 65.38 + 0.04 × 47.87 + 93.05 × 26.98) × 100 = 0.12%\nFe: 0.04 × 55.85 / (...) × 100 = 0.19%\nCu: 0.74 × 63.55 / (...) × 100 = 3.98%\nMn: 0.01 × 54.94 / (...) × 100 = 0.05%\nMg: 2.89 × 24.31 / (...) × 100 = 5.95%\nCr: 0.13 × 52.00 / (...) × 100 = 0.57%\nZn: 3.05 × 65.38 / (...) × 100 = 16.90%\nTi: 0.04 × 47.87 / (...) × 100 = 0.16%\n\nFor Al 2024 (L):\nSi: 0.07 × 28.09 / (0.07 × 28.09 + 0.04 × 55.85 + 2.46 × 63.55 + 0.21 × 54.94 + 1.26 × 24.31 + 0.04 × 52.00 + 0.14 × 65.38 + 0.02 × 47.87 + 0.06 × 58.69 + 95.70 × 26.98) × 100 = 0.17%\nFe: 0.04 × 55.85 / (...) × 100 = 0.19%\nCu: 2.46 × 63.55 / (...) × 100 = 13.36%\nMn: 0.21 × 54.94 / (...) × 100 = 0.99%\nMg: 1.26 × 24.31 / (...) × 100 = 2.62%\nCr: 0.04 × 52.00 / (...) × 100 = 0.18%\nZn: 0.14 × 65.38 / (...) × 100 = 0.78%\nTi: 0.02 × 47.87 / (...) × 100 = 0.08%\nNi: 0.06 × 58.69 / (...) × 100 = 0.30%\n\nFor Al 1050 (H):\nSi: 0.12 × 28.09 / (0.12 × 28.09 + 0.21 × 55.85 + 0.005 × 63.55 + 0.02 × 54.94 + 0.01 × 24.31 + 0.01 × 52.00 + 0.005 × 65.38 + 0.01 × 47.87 + 99.62 × 26.98) × 100 = 0.30%\nFe: 0.21 × 55.85 / (...) × 100 = 1.04%\nCu: 0.005 × 63.55 / (...) × 100 = 0.03%\nMn: 0.02 × 54.94 / (...) × 100 = 0.10%\nMg: 0.01 × 24.31 / (...) × 100 = 0.02%\nCr: 0.01 × 52.00 / (...) × 100 = 0.05%\nZn: 0.005 × 65.38 / (...) × 100 = 0.03%\nTi: 0.01 × 47.87 / (...) × 100 = 0.04%",
    
    "recipes": [
        {
            "AA": "7075",
            "temper": "T6",
            "YS [MPa]": 475.0,
            "UTS [MPa]": 545.0,
            "elong [%]": 8.0,
            "Hardness": 188.0,
            "Hardness UNIT": "HV",
            "Has composition": true,
            "Si": 0.12,
            "Fe": 0.19,
            "Cu": 3.98,
            "Mn": 0.05,
            "Mg": 5.95,
            "Cr": 0.57,
            "Zn": 16.90,
            "Ti": 0.16
        },
        {
            "AA": "2024",
            "temper": "T3",
            "YS [MPa]": 333.0,
            "UTS [MPa]": 457.0,
            "elong [%]": 16.0,
            "Hardness": 138.0,
            "Hardness UNIT": "HV",
            "Has composition": true,
            "Si": 0.17,
            "Fe": 0.19,
            "Cu": 13.36,
            "Mn": 0.99,
            "Mg": 2.62,
            "Cr": 0.18,
            "Zn": 0.78,
            "Ti": 0.08,
            "Ni": 0.30
        },
        {
            "AA": "1050",
            "temper": "H24",
            "YS [MPa]": 128.0,
            "UTS [MPa]": 136.0,
            "elong [%]": 7.0,
            "Hardness": 44.0,
            "Hardness UNIT": "HV",
            "Has composition": true,
            "Si": 0.30,
            "Fe": 1.04,
            "Cu": 0.03,
            "Mn": 0.10,
            "Mg": 0.02,
            "Cr": 0.05,
            "Zn": 0.03,
            "Ti": 0.04
        }
    ]
}

File: claude/aluminum/file_based/txt/responses/response_10.1007_s11661-010-0377-1.json
{
    "table csv": "Alloy,Cu,Mn,Zr,V,Ti,Fe,Si,Zn,Al\nAA2219-T87,5.95,0.27,0.1,0.09,0.06,0.12,0.05,0.02,bal\nAA2319,6.1,0.29,0.15,0.1,0.15,0.1,0.04,0.02,bal",
    "extracted text": "The paper discusses AA2219 aluminum alloy in T87 temper condition. The T87 treatment is described as: solution treated at 807 K (534°C) for 1 hour + 7% stretched followed by aging at 436 K (163°C) for 24 hours. Tensile properties of the base metal (BM) AA2219-T87 are provided: UTS of 440 MPa, yield strength (0.2% YS) of 358 MPa, and elongation of 11.7%. Hardness value for the BM is reported as 128 Hv.",
    "property mapping": "Ultimate tensile strength (UTS) is reported in MPa in Table III as 'UTS (MPa)'.
Yield strength is reported in MPa in Table III as '0.2 Pct YS (MPa)'.
Elongation is reported as percentage in Table III as 'Pct Elongation'.
Hardness is reported in Vickers hardness (Hv) in the text, with the base metal having 128 Hv.",
    "abbreviations": "BM - Base Metal
AW - As Welded
RW - Repair Welded
T87 - Solution treated at 807 K (534°C) for 1 hour + 7% stretched followed by aging at 436 K (163°C) for 24 hours
Bal - Balance (remainder of composition)",
    "weight percentage": "The weight percentages for AA2219-T87 are:
Cu: 5.95%
Mn: 0.27%
Zr: 0.1%
V: 0.09%
Ti: 0.06%
Fe: 0.12%
Si: 0.05%
Zn: 0.02%
Al: balance (remainder)

The weight percentages for AA2319 filler wire are:
Cu: 6.1%
Mn: 0.29%
Zr: 0.15%
V: 0.1%
Ti: 0.15%
Fe: 0.1%
Si: 0.04%
Zn: 0.02%
Al: balance (remainder)",
    "recipes": [
        {
            "AA": "2219",
            "temper": "T87",
            "YS [MPa]": 358.0,
            "UTS [MPa]": 440.0,
            "elong [%]": 11.7,
            "Hardness": 128.0,
            "Hardness UNIT": "Hv",
            "Has composition": true,
            "Cu": 5.95,
            "Mn": 0.27,
            "Zr": 0.1,
            "V": 0.09,
            "Ti": 0.06,
            "Fe": 0.12,
            "Si": 0.05,
            "Zn": 0.02
        }
    ]
}

File: claude/aluminum/file_based/txt/responses/response_10.1007_s11661-010-0395-z.json
{
    "table csv": "Table I. Composition of 7075 Aluminum Alloy (Weight Percent)\nAlloy,Cu,Fe,Si,Mg,Mn,Ti,Zn,Cr,Other Element,Al\n7075,1.88,0.3,0.11,2.57,0.15,0.03,5.96,0.23,W/L,bal\n\nTable II. Tensile Test of 7075 (T6 and T73) Aluminum Alloys\nTemper Conditions,0.2 Pct YS (MPa),UTS (MPa),Uniform Elongation (Pct)\nT6,427,561,13.6\nT73,390,536,16.6",
    "extracted text": "The material used in this study was 7075 aluminum alloy. The commercial alloy obtained as cylindrical blocks was forged with intermittent soaking (at 753 K (480°C)) followed by rolling to plates. For T6 temper, the specimens were first solution annealed at 753 K (480°C) for 1 hour and then heated at 120°C for 24 hours. For T73 temper condition, the specimens were solution annealed followed by two-step isothermal annealing at 380 K (107°C) for 6 hours followed by annealing at 436 K (163°C) for 24 hours.",
    "property mapping": "AA: 7075 (from Table I and text)\ntemper: T6 and T73 (from Table II and text)\nYS [MPa]: 0.2 Pct YS (MPa) in Table II\nUTS [MPa]: UTS (MPa) in Table II\nelong [%]: Uniform Elongation (Pct) in Table II\nHas composition: True (specified in Table I)",
    "abbreviations": "W/L: Within Limits\nbal: balance (remainder is aluminum)\nYS: Yield Strength\nUTS: Ultimate Tensile Strength\nPct: Percent",
    "weight percentage": "The weight percentages are directly provided in Table I:\nCu: 1.88%\nFe: 0.3%\nSi: 0.11%\nMg: 2.57%\nMn: 0.15%\nTi: 0.03%\nZn: 5.96%\nCr: 0.23%\nAl: balance (remainder)",
    "recipes": [
        {
            "AA": "7075",
            "temper": "T6",
            "YS [MPa]": 427.0,
            "UTS [MPa]": 561.0,
            "elong [%]": 13.6,
            "Has composition": true,
            "Cu": 1.88,
            "Fe": 0.3,
            "Si": 0.11,
            "Mg": 2.57,
            "Mn": 0.15,
            "Ti": 0.03,
            "Zn": 5.96,
            "Cr": 0.23
        },
        {
            "AA": "7075",
            "temper": "T73",
            "YS [MPa]": 390.0,
            "UTS [MPa]": 536.0,
            "elong [%]": 16.6,
            "Has composition": true,
            "Cu": 1.88,
            "Fe": 0.3,
            "Si": 0.11,
            "Mg": 2.57,
            "Mn": 0.15,
            "Ti": 0.03,
            "Zn": 5.96,
            "Cr": 0.23
        }
    ]
}

File: claude/aluminum/file_based/txt/responses/response_10.1007_s11661-011-1044-x.json
```
{
    "table csv": "Table I. Chemical Composition (Weight Percent) of 7050-T7451 Used in this Study\n\nZn,Cu,Mg,Fe,Si,Mn,Zr,Ti,Al\n5.7 to 6.7,2.0 to 2.6,1.9 to 2.6,0.15,0.12,0.1,0.08 to 0.05,0.06,balanced\n\nTable II. Tensile Property of 7050-T7451 Used in this Study\n\nYield Strength (MPa),Ultimate Tensile Strength (MPa),Tensile Elongation (pct)\n427,496,9",
    "extracted text": "The study examines the S-N fatigue behavior of anodized 7050-T7451 aluminum alloy produced in different electrolytes (chromic acid, sulfuric acid, and tartaric acid). The specimens were prepared from a 100-mm-thick Al 7050-T7451 plate supplied by Korea Aerospace Industry, Ltd. The microstructure shows a partially recrystallized structure with fine, equiaxed grains in large grains.",
    "property mapping": "AA: 7050\ntemper: T7451\nYS [MPa]: 427 MPa (from Table II)\nUTS [MPa]: 496 MPa (from Table II)\nelong [%]: 9% (labeled as 'Tensile Elongation (pct)' in Table II)",
    "abbreviations": "CAA: Chromic Acid Anodizing\nSAA: Sulfuric Acid Anodizing\nTAA: Tartaric Acid Anodizing\nBA: As-received specimens\npct: percent",
    "weight percentage": "For 7050-T7451 alloy:\nZn: 5.7 to 6.7 wt%, mean = 6.2 wt%\nCu: 2.0 to 2.6 wt%, mean = 2.3 wt%\nMg: 1.9 to 2.6 wt%, mean = 2.25 wt%\nFe: 0.15 wt%\nSi: 0.12 wt%\nMn: 0.1 wt%\nZr: 0.08 to 0.05 wt%, mean = 0.065 wt%\nTi: 0.06 wt%\nAl: balanced (remainder)",
    "recipes": [
        {
            "AA": "7050",
            "temper": "T7451",
            "YS [MPa]": 427.0,
            "UTS [MPa]": 496.0,
            "elong [%]": 9.0,
            "Has composition": true,
            "Zn": 6.2,
            "Cu": 2.3,
            "Mg": 2.25,
            "Fe": 0.15,
            "Si": 0.12,
            "Mn": 0.1,
            "Zr": 0.065,
            "Ti": 0.06
        }
    ]
}
```

File: claude/aluminum/file_based/txt/responses/response_10.1007_s11661-012-1121-9.json
```
{
    "table csv": "Table I. Alloy Compositions\n6061-T6 | 6061-T6 | 6061-T6 | 6061-T6 | 6061-T6 | 6061-T6 | 6061-T6\nMg | Si | | Fe | Ca | C | Al\n1.0 | 0.6 | | 0.2 | 0.2 | 0.1 | balance\n\nTable II. Mechanical Properties\n| | Yield Strength (MPa) | Tensile Strength (MPa) | Elongation (pct) |\n|---------|------------------------|--------------------------|-----------------|\n| 6061-T6 | 287 | 315 | 16.4 |",
    "extracted text": "The paper compares 6061-T6 aluminum alloy with S25C steel for fatigue crack closure mechanisms. The 6061-T6 exhibits plasticity-induced fatigue crack closure (PIFCC), while S25C exhibits roughness-induced fatigue crack closure (RIFCC). The aluminum alloy 6061-T6 was one of the main materials studied in this research.",
    "property mapping": "AA: 6061\ntemper: T6\nYS [MPa]: 287 MPa\nUTS [MPa]: 315 MPa (labeled as 'Tensile Strength' in Table II)\nelong [%]: 16.4% (labeled as 'Elongation (pct)' in Table II)",
    "abbreviations": "PIFCC: Plasticity-induced fatigue crack closure\nRIFCC: Roughness-induced fatigue crack closure\npct: percent",
    "weight percentage": "The weight percentages for the elements in 6061-T6 are provided directly in the document:\nMg: 1.0%\nSi: 0.6%\nFe: 0.2%\nCa: 0.2%\nC: 0.1%\nAl: balance (remainder to 100%)",
    "recipes": [
        {
            "AA": "6061",
            "temper": "T6",
            "YS [MPa]": 287.0,
            "UTS [MPa]": 315.0,
            "elong [%]": 16.4,
            "Has composition": true,
            "Mg": 1.0,
            "Si": 0.6,
            "Fe": 0.2,
            "Ca": 0.2,
            "C": 0.1
        }
    ]
}
```

File: claude/aluminum/file_based/txt/responses/response_10.1007_s11661-013-1778-8.json
```json
{
    "table csv": "Chemical Composition,Chemical Composition,Chemical Composition,Chemical Composition,Chemical Composition,Chemical Composition,Chemical Composition,Chemical Composition,Mechanical Properties,Mechanical Properties,Mechanical Properties\nCu,Mg,Mn,Fe,Si,Zn,Ti,Al,YS (MPa),UTS (MPa),El (Pct)\n3.8 to 4.9,1.2 to 1.8,0.3 to 0.9,0.50,0.50,0.25,0.15,bal,338,480,21",
    "extracted text": "The paper discusses a 2024Al-T351 aluminum alloy. A 6.5-mm-thick commercial Alclad 2024Al-T351 rolled plate was used in the study as the base material (BM).",
    "property mapping": "Cu: weight percentage of copper\nMg: weight percentage of magnesium\nMn: weight percentage of manganese\nFe: weight percentage of iron\nSi: weight percentage of silicon\nZn: weight percentage of zinc\nTi: weight percentage of titanium\nAl: balance (remaining percentage)\nYS (MPa): yield strength in megapascals\nUTS (MPa): ultimate tensile strength in megapascals\nEl (Pct): elongation percentage",
    "abbreviations": "BM: base material\nT351: solution heat-treated, stress-relieved stretched and then naturally aged\nbal: balance (remaining percentage is aluminum)",
    "weight percentage": "For Cu, Mg, and Mn, ranges are provided:\nCu: 3.8 to 4.9 wt%, average = 4.35 wt%\nMg: 1.2 to 1.8 wt%, average = 1.5 wt%\nMn: 0.3 to 0.9 wt%, average = 0.6 wt%\nFe: 0.50 wt%\nSi: 0.50 wt%\nZn: 0.25 wt%\nTi: 0.15 wt%\nAl: balance (remaining percentage)",
    "recipes": [
        {
            "AA": "2024",
            "temper": "T351",
            "YS [MPa]": 338.0,
            "UTS [MPa]": 480.0,
            "elong [%]": 21.0,
            "Hardness": "",
            "Hardness UNIT": "",
            "Has composition": true,
            "Cu": 4.35,
            "Mg": 1.5,
            "Mn": 0.6,
            "Fe": 0.5,
            "Si": 0.5,
            "Zn": 0.25,
            "Ti": 0.15
        }
    ]
}
```

File: claude/aluminum/file_based/txt/responses/response_10.1007_s11661-014-2207-3.json
{
    "table csv": "Alloys,Cu,Mg,Fe,Si,Mn,Ti,Al\nB11,4.64,0.27,0.14,0.12,0.12,0.21,bal\nB33,4.61,0.29,0.16,0.29,0.32,0.21,bal\n311,4.66,0.27,0.30,0.11,0.12,0.19,bal\n333,4.62,0.28,0.29,0.29,0.33,0.19,bal\n511,4.69,0.29,0.51,0.11,0.11,0.20,bal\n515,4.68,0.29,0.49,0.09,0.51,0.18,bal\n533,4.64,0.28,0.49,0.30,0.32,0.19,bal\n\nTemper,Properties,B11,B33,311,333,511,515,533\nT4,UTS (MPa),387.1,399.8,364.9,393.2,334.1,353.1,362.5\nT4,YS (MPa),263.6,274.1,260.7,269.7,258.7,259.6,261.9\nT4,El (pct),17.4,9.2,5.5,12.1,3.8,7.5,7.8\nT7,UTS (MPa),454.1,461.1,424.9,450.3,379.4,402.5,423.8\nT7,YS (MPa),413.4,423.3,403.4,426.9,321.3,362.6,384.2\nT7,El (pct),6.2,1.3,1.2,3.1,1.7,2.1,2.8",
    "extracted text": "The paper investigates Al-Cu 206 cast alloys with varying iron contents and their effect on tensile properties. The alloys were heat treated in two conditions: T4 (solution treatment and natural aging) and T7 (solution treatment and artificial overaging). The solution treatment was performed at 793K (520°C) for 8 hours, followed by water quenching to room temperature. For T4, the samples were naturally aged at room temperature for 7 days. For T7, the samples were artificially aged at 458K (185°C) for 5 hours. The alloy designation system used in the paper: the first digit represents approximate Fe content (B for baseline at 0.15% Fe), while second and third digits represent Si and Mn contents respectively.",
    "property mapping": "UTS (MPa) -> Ultimate Tensile Strength in MPa\nYS (MPa) -> Yield Strength at 0.2% offset strain in MPa\nEl (pct) -> Elongation percentage\nT4 -> Solution treatment and natural aging\nT7 -> Solution treatment and artificial overaging\nbal -> Balance (remainder is aluminum)",
    "abbreviations": "T4: Solution treatment at 793K (520°C) for 8 hours, water quenched to room temperature, followed by natural aging at room temperature for 7 days\nT7: Solution treatment at 793K (520°C) for 8 hours, water quenched to room temperature, followed by artificial aging at 458K (185°C) for 5 hours\nUTS: Ultimate Tensile Strength\nYS: Yield Strength at 0.2% offset strain\nEl: Elongation\nbal: Balance (remainder is aluminum)",
    "weight percentage": "All compositions are already in weight percentage as stated in the paper.",
    "recipes": [
        {
            "AA": "206",
            "temper": "T4",
            "YS [MPa]": 263.6,
            "UTS [MPa]": 387.1,
            "elong [%]": 17.4,
            "Has composition": true,
            "Cu": 4.64,
            "Mg": 0.27,
            "Fe": 0.14,
            "Si": 0.12,
            "Mn": 0.12,
            "Ti": 0.21
        },
        {
            "AA": "206",
            "temper": "T7",
            "YS [MPa]": 413.4,
            "UTS [MPa]": 454.1,
            "elong [%]": 6.2,
            "Has composition": true,
            "Cu": 4.64,
            "Mg": 0.27,
            "Fe": 0.14,
            "Si": 0.12,
            "Mn": 0.12,
            "Ti": 0.21
        },
        {
            "AA": "206",
            "temper": "T4",
            "YS [MPa]": 274.1,
            "UTS [MPa]": 399.8,
            "elong [%]": 9.2,
            "Has composition": true,
            "Cu": 4.61,
            "Mg": 0.29,
            "Fe": 0.16,
            "Si": 0.29,
            "Mn": 0.32,
            "Ti": 0.21
        },
        {
            "AA": "206",
            "temper": "T7",
            "YS [MPa]": 423.3,
            "UTS [MPa]": 461.1,
            "elong [%]": 1.3,
            "Has composition": true,
            "Cu": 4.61,
            "Mg": 0.29,
            "Fe": 0.16,
            "Si": 0.29,
            "Mn": 0.32,
            "Ti": 0.21
        },
        {
            "AA": "206",
            "temper": "T4",
            "YS [MPa]": 260.7,
            "UTS [MPa]": 364.9,
            "elong [%]": 5.5,
            "Has composition": true,
            "Cu": 4.66,
            "Mg": 0.27,
            "Fe": 0.30,
            "Si": 0.11,
            "Mn": 0.12,
            "Ti": 0.19
        },
        {
            "AA": "206",
            "temper": "T7",
            "YS [MPa]": 403.4,
            "UTS [MPa]": 424.9,
            "elong [%]": 1.2,
            "Has composition": true,
            "Cu": 4.66,
            "Mg": 0.27,
            "Fe": 0.30,
            "Si": 0.11,
            "Mn": 0.12,
            "Ti": 0.19
        },
        {
            "AA": "206",
            "temper": "T4",
            "YS [MPa]": 269.7,
            "UTS [MPa]": 393.2,
            "elong [%]": 12.1,
            "Has composition": true,
            "Cu": 4.62,
            "Mg": 0.28,
            "Fe": 0.29,
            "Si": 0.29,
            "Mn": 0.33,
            "Ti": 0.19
        },
        {
            "AA": "206",
            "temper": "T7",
            "YS [MPa]": 426.9,
            "UTS [MPa]": 450.3,
            "elong [%]": 3.1,
            "Has composition": true,
            "Cu": 4.62,
            "Mg": 0.28,
            "Fe": 0.29,
            "Si": 0.29,
            "Mn": 0.33,
            "Ti": 0.19
        },
        {
            "AA": "206",
            "temper": "T4",
            "YS [MPa]": 258.7,
            "UTS [MPa]": 334.1,
            "elong [%]": 3.8,
            "Has composition": true,
            "Cu": 4.69,
            "Mg": 0.29,
            "Fe": 0.51,
            "Si": 0.11,
            "Mn": 0.11,
            "Ti": 0.20
        },
        {
            "AA": "206",
            "temper": "T7",
            "YS [MPa]": 321.3,
            "UTS [MPa]": 379.4,
            "elong [%]": 1.7,
            "Has composition": true,
            "Cu": 4.69,
            "Mg": 0.29,
            "Fe": 0.51,
            "Si": 0.11,
            "Mn": 0.11,
            "Ti": 0.20
        },
        {
            "AA": "206",
            "temper": "T4",
            "YS [MPa]": 259.6,
            "UTS [MPa]": 353.1,
            "elong [%]": 7.5,
            "Has composition": true,
            "Cu": 4.68,
            "Mg": 0.29,
            "Fe": 0.49,
            "Si": 0.09,
            "Mn": 0.51,
            "Ti": 0.18
        },
        {
            "AA": "206",
            "temper": "T7",
            "YS [MPa]": 362.6,
            "UTS [MPa]": 402.5,
            "elong [%]": 2.1,
            "Has composition": true,
            "Cu": 4.68,
            "Mg": 0.29,
            "Fe": 0.49,
            "Si": 0.09,
            "Mn": 0.51,
            "Ti": 0.18
        },
        {
            "AA": "206",
            "temper": "T4",
            "YS [MPa]": 261.9,
            "UTS [MPa]": 362.5,
            "elong [%]": 7.8,
            "Has composition": true,
            "Cu": 4.64,
            "Mg": 0.28,
            "Fe": 0.49,
            "Si": 0.30,
            "Mn": 0.32,
            "Ti": 0.19
        },
        {
            "AA": "206",
            "temper": "T7",
            "YS [MPa]": 384.2,
            "UTS [MPa]": 423.8,
            "elong [%]": 2.8,
            "Has composition": true,
            "Cu": 4.64,
            "Mg": 0.28,
            "Fe": 0.49,
            "Si": 0.30,
            "Mn": 0.32,
            "Ti": 0.19
        }
    ]
}

File: claude/aluminum/file_based/txt/responses/response_10.1007_s11661-014-2494-8.json
{
    "table csv": "Element, Weight Percentage\nSi, 6.93\nMg, 0.43\nFe, 0.09\nTi, 0.12\nAl, bal.\n\nCondition, YS (MPa), UTS (MPa), UEL (Percent), El (Percent)\nAs-cast, 81, 162, 1.5, 1.8\nT6 (540 °C/4 h, 165 °C/5 h), 241, 273, 0.9, 1.1",
    "extracted text": "The paper describes a cast A356 aluminum alloy subjected to friction stir processing (FSP) to modify its microstructure. The high strength of A356 alloy is mainly derived from precipitation hardening of fine Mg2Si phases. T6 treatment involved solution treatment at 540°C for 4 hours followed by aging at 165°C for 5 hours.",
    "property mapping": "YS = Yield Strength (MPa)\nUTS = Ultimate Tensile Strength (MPa)\nUEL = Uniform Elongation (Percent)\nEl = Total Elongation (Percent)",
    "abbreviations": "FSP = Friction Stir Processing\nBM = Base Material (as-cast A356)\nBM+T6 = Base Material with T6 heat treatment\nSZ = Stirred Zone",
    "weight percentage": "Si: 6.93%\nMg: 0.43%\nFe: 0.09%\nTi: 0.12%\nAl: balance (remainder)",
    "recipes": [
        {
            "AA": "A356",
            "temper": "as-cast",
            "YS [MPa]": 81.0,
            "UTS [MPa]": 162.0,
            "elong [%]": 1.8,
            "Has composition": true,
            "Si": 6.93,
            "Mg": 0.43,
            "Fe": 0.09,
            "Ti": 0.12
        },
        {
            "AA": "A356",
            "temper": "T6",
            "YS [MPa]": 241.0,
            "UTS [MPa]": 273.0,
            "elong [%]": 1.1,
            "Has composition": true,
            "Si": 6.93,
            "Mg": 0.43,
            "Fe": 0.09,
            "Ti": 0.12
        }
    ]
}

File: claude/aluminum/file_based/txt/responses/response_10.1007_s11661-014-2515-7.json
```json
{
    "table csv": "Si,Fe,Cu,Mg,Mn,Zn,Cr,Ni,Pb,Bi,Al\n8.314,0.793,2.846,0.251,0.257,0.897,0.08,0.081,0.083,0.013,bal.",
    "extracted text": "The paper studies AlSi9Cu3(Fe) alloy (EN AB-46000, equivalent to the US designation A380) in T1 condition. The tensile specimens were tested in different gage diameters (6.0, 3.4, and 3.0 mm). The alloy was produced through aluminum scrap recycling and cast using high-pressure die-casting (HPDC). The specimens have been stored at room temperature for about 5 months before testing, similar to a T1 condition (cooled from elevated-temperature shaping process with mechanical properties stabilized by room temperature aging).",
    "property mapping": "YS: Yield Strength (0.2% proof stress) in MPa\nUTS: Ultimate Tensile Strength in MPa\nsf: Elongation to fracture in percentage\nHardness: Vickers microhardness (HV)",
    "abbreviations": "ESCs: Externally Solidified Crystals\nHPDC: High-Pressure Die-Casting\nT1: Products cooled from elevated-temperature shaping process with mechanical properties stabilized by room temperature aging",
    "weight percentage": "Si: 8.314%\nFe: 0.793%\nCu: 2.846%\nMg: 0.251%\nMn: 0.257%\nZn: 0.897%\nCr: 0.08%\nNi: 0.081%\nPb: 0.083%\nBi: 0.013%\nAl: balance (remainder)",
    "recipes": [
        {
            "AA": "A380",
            "temper": "T1",
            "YS [MPa]": 173,
            "UTS [MPa]": 344,
            "elong [%]": 5.0,
            "Hardness": 110,
            "Hardness UNIT": "HV",
            "Has composition": true,
            "Si": 8.314,
            "Fe": 0.793,
            "Cu": 2.846,
            "Mg": 0.251,
            "Mn": 0.257,
            "Zn": 0.897,
            "Cr": 0.08,
            "Ni": 0.081,
            "Pb": 0.083,
            "Bi": 0.013
        },
        {
            "AA": "A380",
            "temper": "T1",
            "YS [MPa]": 160,
            "UTS [MPa]": 333,
            "elong [%]": 5.3,
            "Hardness": 110,
            "Hardness UNIT": "HV",
            "Has composition": true,
            "Si": 8.314,
            "Fe": 0.793,
            "Cu": 2.846,
            "Mg": 0.251,
            "Mn": 0.257,
            "Zn": 0.897,
            "Cr": 0.08,
            "Ni": 0.081,
            "Pb": 0.083,
            "Bi": 0.013
        },
        {
            "AA": "A380",
            "temper": "T1",
            "YS [MPa]": 148,
            "UTS [MPa]": 306,
            "elong [%]": 4.6,
            "Hardness": 110,
            "Hardness UNIT": "HV",
            "Has composition": true,
            "Si": 8.314,
            "Fe": 0.793,
            "Cu": 2.846,
            "Mg": 0.251,
            "Mn": 0.257,
            "Zn": 0.897,
            "Cr": 0.08,
            "Ni": 0.081,
            "Pb": 0.083,
            "Bi": 0.013
        }
    ]
}
```

File: claude/aluminum/file_based/txt/responses/response_10.1007_s11661-016-3332-y.json
{
    "table csv": "Table I. Chemical Composition of AA2219-T87 Aluminum Alloy and the Filler Wire Used\n|                   | Elements (Wt Pct)   | Elements (Wt Pct)   | Elements (Wt Pct)   | Elements (Wt Pct)   | Elements (Wt Pct)   | Elements (Wt Pct)   | Elements (Wt Pct)   | Elements (Wt Pct)   | Elements (Wt Pct)   |\n|-------------------|---------------------|---------------------|---------------------|---------------------|---------------------|---------------------|---------------------|---------------------|---------------------|\n| Alloy             | Cu                  | Mn                  | Zr                  | V                   | Ti                  | Fe                  | Si                  | Zn                  | Al                  |\n| AA2219-T87 AA2319 | 5.95                | 0.27 0.29           | 0.1                 | 0.09 0.1            | 0.06 0.15           | 0.12 0.1            | 0.05                | 0.02                | bal. bal.           |\n|                   | 6.1                 |                     | 0.15                |                     |                     |                     | 0.04                | 0.02                |                     |\n\nTable III. Tensile Parameters of AA2219 Parent and Weld Metals (50 mm Gage Length)\n| Material      |   UTS (MPa) |   0.2 pct YS (MPa) |   Pct Elongation | Location of Failure   |\n|---------------|-------------|--------------------|------------------|-----------------------|\n| AA2219-T87 L  |         440 |                358 |             11.7 | -                     |\n| LT            |         459 |                376 |             11.6 |                       |\n| AA2219-T851 C |         443 |                337 |             10.4 |                       |\n| R             |         450 |                339 |              8.5 |                       |\n| A             |         449 |                348 |              3.8 |                       |\n| Weld PP       |         285 |                185 |              4.7 | FZ                    |\n| PR            |         288 |                168 |              4   |                       |",
    
    "extracted text": "The paper discusses AA2219 aluminum alloy in T87 and T851 temper conditions. The T87 temper condition involves solution treatment at 807 K (534°C) for 1 hour + 7% stretching followed by aging at 436 K (163°C) for 24 hours. The T851 temper condition involves solution treatment at 807 K (534°C) for 1 hour + stress relieved by 3% stretching followed by aging at 436 K (163°C) for 24 hours. The rings in T851 condition were processed through forging route consisting of upsetting the billet with number of re-heatings followed by piercing the forged billet to form a ring, followed by ring rolling process with intermittent re-heating before solution treatment. A quench delay of 87 seconds was given for the rings.",
    
    "property mapping": "AA = AA2219 (Aluminum Association alloy designation)\ntemper = T87 and T851\nYS [MPa] = 0.2 pct YS (MPa) in Table III\nUTS [MPa] = UTS (MPa) in Table III\nelong [%] = Pct Elongation in Table III",
    
    "abbreviations": "L: Longitudinal direction\nLT: Long Transverse direction\nC: Circumferential direction\nR: Radial direction\nA: Axial direction\nPP: Plate to plate weld\nPR: Plate to Ring weld\nbal.: balance (remainder is aluminum)",
    
    "weight percentage": "For AA2219-T87:\nCu: 5.95 wt%\nMn: 0.27 wt%\nZr: 0.1 wt%\nV: 0.09 wt%\nTi: 0.06 wt%\nFe: 0.12 wt%\nSi: 0.05 wt%\nZn: 0.02 wt%\nAl: balance (remaining percentage)\n\nFor AA2319 (filler wire):\nCu: 6.1 wt%\nMn: 0.29 wt%\nZr: 0.15 wt%\nV: 0.1 wt%\nTi: 0.15 wt%\nFe: 0.1 wt%\nSi: 0.04 wt%\nZn: 0.02 wt%\nAl: balance (remaining percentage)",
    
    "recipes": [
        {
            "AA": "2219",
            "temper": "T87",
            "YS [MPa]": 358.0,
            "UTS [MPa]": 440.0,
            "elong [%]": 11.7,
            "Has composition": true,
            "Cu": 5.95,
            "Mn": 0.27,
            "Zr": 0.1,
            "V": 0.09,
            "Ti": 0.06,
            "Fe": 0.12,
            "Si": 0.05,
            "Zn": 0.02
        },
        {
            "AA": "2219",
            "temper": "T87",
            "YS [MPa]": 376.0,
            "UTS [MPa]": 459.0,
            "elong [%]": 11.6,
            "Has composition": true,
            "Cu": 5.95,
            "Mn": 0.27,
            "Zr": 0.1,
            "V": 0.09,
            "Ti": 0.06,
            "Fe": 0.12,
            "Si": 0.05,
            "Zn": 0.02
        },
        {
            "AA": "2219",
            "temper": "T851",
            "YS [MPa]": 337.0,
            "UTS [MPa]": 443.0,
            "elong [%]": 10.4,
            "Has composition": true,
            "Cu": 5.95,
            "Mn": 0.27,
            "Zr": 0.1,
            "V": 0.09,
            "Ti": 0.06,
            "Fe": 0.12,
            "Si": 0.05,
            "Zn": 0.02
        },
        {
            "AA": "2219",
            "temper": "T851",
            "YS [MPa]": 339.0,
            "UTS [MPa]": 450.0,
            "elong [%]": 8.5,
            "Has composition": true,
            "Cu": 5.95,
            "Mn": 0.27,
            "Zr": 0.1,
            "V": 0.09,
            "Ti": 0.06,
            "Fe": 0.12,
            "Si": 0.05,
            "Zn": 0.02
        },
        {
            "AA": "2219",
            "temper": "T851",
            "YS [MPa]": 348.0,
            "UTS [MPa]": 449.0,
            "elong [%]": 3.8,
            "Has composition": true,
            "Cu": 5.95,
            "Mn": 0.27,
            "Zr": 0.1,
            "V": 0.09,
            "Ti": 0.06,
            "Fe": 0.12,
            "Si": 0.05,
            "Zn": 0.02
        }
    ]
}

File: claude/aluminum/file_based/txt/responses/response_10.1007_s11661-016-3375-0.json
{
    "table csv": "Element,Fe,Si,Cu,Mn,Zn,V,Al\nComposition,0.42,0.2,0.08,0.05,0.05,0.01,Bal\n\nThickness (mm),Yield Strength (MPa),Tensile Strength (MPa),Total Elongation (pct)\n1.5,180.2,191.3,4.8\n2,177.2,188.3,5.6\n2.5,165.3,175.3,6.2",
    "extracted text": "The paper discusses friction stir welding (FSW) of aluminum 1100-H18 sheets with different thicknesses. The hardness of AA 1100-H18 is mentioned to be about 30 Vickers. The study used sheets with thicknesses of 1.5 mm, 2.0 mm, and 2.5 mm.",
    "property mapping": "AA: 1100\ntemper: H18\nYS [MPa]: Listed as 'Yield Strength (MPa)' in Table II for different thicknesses\nUTS [MPa]: Listed as 'Tensile Strength (MPa)' in Table II for different thicknesses\nelong [%]: Listed as 'Total Elongation (pct)' in Table II for different thicknesses\nHardness: 30\nHardness UNIT: Vickers\nComposition elements: Listed in Table I as weight percentages",
    "abbreviations": "Bal: Balance (remaining percentage is aluminum)\npct: percent\nFSW: Friction Stir Welding\nAA: Aluminum Association\nH18: Full-hard temper (strain hardened with 75% reduction)",
    "weight percentage": "The weight percentages are directly provided in Table I:\nFe: 0.42%\nSi: 0.2%\nCu: 0.08%\nMn: 0.05%\nZn: 0.05%\nV: 0.01%\nAl: Balance (approximately 99.19%)",
    "recipes": [
        {
            "AA": "1100",
            "temper": "H18",
            "YS [MPa]": 180.2,
            "UTS [MPa]": 191.3,
            "elong [%]": 4.8,
            "Hardness": 30,
            "Hardness UNIT": "Vickers",
            "Has composition": true,
            "Fe": 0.42,
            "Si": 0.2,
            "Cu": 0.08,
            "Mn": 0.05,
            "Zn": 0.05,
            "V": 0.01
        },
        {
            "AA": "1100",
            "temper": "H18",
            "YS [MPa]": 177.2,
            "UTS [MPa]": 188.3,
            "elong [%]": 5.6,
            "Hardness": 30,
            "Hardness UNIT": "Vickers",
            "Has composition": true,
            "Fe": 0.42,
            "Si": 0.2,
            "Cu": 0.08,
            "Mn": 0.05,
            "Zn": 0.05,
            "V": 0.01
        },
        {
            "AA": "1100",
            "temper": "H18",
            "YS [MPa]": 165.3,
            "UTS [MPa]": 175.3,
            "elong [%]": 6.2,
            "Hardness": 30,
            "Hardness UNIT": "Vickers",
            "Has composition": true,
            "Fe": 0.42,
            "Si": 0.2,
            "Cu": 0.08,
            "Mn": 0.05,
            "Zn": 0.05,
            "V": 0.01
        }
    ]
}
