Repository: gsireesh/ddd-benchmark

# Data Driven Design as an Ecologically Valid Challenge Task for Document Understanding

This repo contains the code and metadata for the paper "Data Driven Design as an Ecologically Valid Challenge Task for Document

Understanding". 
---

## Metadata and Dataset Reconstruction

Because this dataset consists of non-open access academic papers, we are limited to providing the
metadata for this dataset, i.e. the DOIs of the papers, and publishing our further annotated 
versions of the zeolite data originally published in Jensen et. al. (2019) and the aluminum data 
from Pfeiffer et. al. (2020). Our re-annotated versions of this data can be found in the respective

File: claude/aluminum/file_based/txt/responses/response_10.1007_s11661-016-3807-x.json
{
    "table csv": "Condition,UTS (MPa),0.2 Pct YS (MPa),Percent Elongation,Hardness (BHN),Conductivity (Pct IACS),Strain-Hardening Exponent n,Strength Co-efficient K\nT87 (Starting Condition),485,394,14,136,-,0.144,774.3\nWST 30 pct CR,473,448,10.3,142,32.6,0.0507,582.7\nWST 35 pct CR,478,456,8.1,145,32.5,0.0515,591.3\nWST 40 pct CR,482,461,6.5,146,32.3,0.0503,594.9\nST+30 pct CR,412,337,13.8,129,31.4,0.0942,551.3\nST+50 pct CR,456,395,10,141,31.4,0.0861,611.4\nST+70 pct CR,504,455,8.8,142,29.3,0.0698,645.6\n30 pct CR+Annealed,377,342,11.4,109,34.4,0.0769,506.6\n70 pct CR+Annealed,355,330,12.6,100,36.5,0.063,457.3",
    
    "extracted text": "The paper focuses on AA2219 aluminum alloy in T87 condition subjected to various cryorolling processes. The cryorolling was done in three different conditions: (1) without solution treatment (WST-CR), (2) with solution treatment (ST+CR), and (3) solution treated, cryorolled, and annealed (CR+Annealed). Solution treatment was performed at 808 K (535°C) for 1 hour, followed by water quenching. Annealing was done at 623 K (350°C) for 1 hour. The paper mentions that AA2219 contains Cu as the main alloying element (described as an Al-Cu alloy), with fine semicoherent θ' precipitates (secondary CuAl2) being the main strengthening phase. The alloy also contains intermetallic compounds (Al6Mn, Al7Cu2Fe).",
    
    "property mapping": "AA = AA2219 (Aluminum Association designation)
temper = T87 (starting condition)
UTS [MPa] = UTS (MPa) in Table II
YS [MPa] = 0.2 Pct YS (MPa) in Table II
elong [%] = Percent Elongation in Table II
Hardness = Hardness (BHN) in Table II
Hardness UNIT = BHN (Brinell Hardness Number)",
    
    "abbreviations": "T87 = Starting temper condition
WST-CR = Without Solution Treatment and Cryorolled
ST+CR = Solution Treated and Cryorolled
CR+Annealed = Cryorolled and Annealed
ST = Solution Treatment at 808 K (535°C) for 1 hour, water quenched
BHN = Brinell Hardness Number
IACS = International Annealed Copper Standard (for electrical conductivity measurement)
UTS = Ultimate Tensile Strength
YS = Yield Strength
pct = percent",
    
    "weight percentage": "No specific weight percentage for elements is provided in the document. The paper only mentions that AA2219 is an Al-Cu alloy with Al6Mn and Al7Cu2Fe intermetallic compounds present.",
    
    "recipes": [
        {
            "AA": "2219",
            "temper": "T87",
            "YS [MPa]": 394.0,
            "UTS [MPa]": 485.0,
            "elong [%]": 14.0,
            "Hardness": 136.0,
            "Hardness UNIT": "BHN",
            "Has composition": "nominal"
        },
        {
            "AA": "2219",
            "temper": "WST 30 pct CR",
            "YS [MPa]": 448.0,
            "UTS [MPa]": 473.0,
            "elong [%]": 10.3,
            "Hardness": 142.0,
            "Hardness UNIT": "BHN",
            "Has composition": "nominal"
        },
        {
            "AA": "2219",
            "temper": "WST 35 pct CR",
            "YS [MPa]": 456.0,
            "UTS [MPa]": 478.0,
            "elong [%]": 8.1,
            "Hardness": 145.0,
            "Hardness UNIT": "BHN",
            "Has composition": "nominal"
        },
        {
            "AA": "2219",
            "temper": "WST 40 pct CR",
            "YS [MPa]": 461.0,
            "UTS [MPa]": 482.0,
            "elong [%]": 6.5,
            "Hardness": 146.0,
            "Hardness UNIT": "BHN",
            "Has composition": "nominal"
        },
        {
            "AA": "2219",
            "temper": "ST+30 pct CR",
            "YS [MPa]": 337.0,
            "UTS [MPa]": 412.0,
            "elong [%]": 13.8,
            "Hardness": 129.0,
            "Hardness UNIT": "BHN",
            "Has composition": "nominal"
        },
        {
            "AA": "2219",
            "temper": "ST+50 pct CR",
            "YS [MPa]": 395.0,
            "UTS [MPa]": 456.0,
            "elong [%]": 10.0,
            "Hardness": 141.0,
            "Hardness UNIT": "BHN",
            "Has composition": "nominal"
        },
        {
            "AA": "2219",
            "temper": "ST+70 pct CR",
            "YS [MPa]": 455.0,
            "UTS [MPa]": 504.0,
            "elong [%]": 8.8,
            "Hardness": 142.0,
            "Hardness UNIT": "BHN",
            "Has composition": "nominal"
        },
        {
            "AA": "2219",
            "temper": "30 pct CR+Annealed",
            "YS [MPa]": 342.0,
            "UTS [MPa]": 377.0,
            "elong [%]": 11.4,
            "Hardness": 109.0,
            "Hardness UNIT": "BHN",
            "Has composition": "nominal"
        },
        {
            "AA": "2219",
            "temper": "70 pct CR+Annealed",
            "YS [MPa]": 330.0,
            "UTS [MPa]": 355.0,
            "elong [%]": 12.6,
            "Hardness": 100.0,
            "Hardness UNIT": "BHN",
            "Has composition": "nominal"
        }
    ]
}

File: claude/aluminum/file_based/txt/responses/response_10.1007_s11663-016-0611-3.json
{
    "table csv": "Table I. Mechanical Properties of Aluminum Alloy 2024-T351\n| Tensile yield stress (MPa)    |    324 |\n|-------------------------------|--------|\n| Ultimate tensile stress (MPa) | 429    |\n| Vickers hardness              | 137    |\n| Poisson's ratio               |   0.31 |\n| Elasticity module (GPa)       |  77.5  |",
    "extracted text": "The base materials used for the friction stir butt weld joints are 8-mm-thick rolled plates of 2024-T351, 120 mm long by 35 mm wide, with the nominal composition (in wt pct) of Cu-4.45, Mn-0.72, Mg-1.53, Fe-0.29, Ti-0.06, V-0.08, Zn-0.12, Si-0.11, and rest-Al which is analyzed by X-ray fluorescence (XRF) technique. From Table V, the elongation of the base metal is 17.8%.",
    "property mapping": "Tensile yield stress (MPa) = YS [MPa]\nUltimate tensile stress (MPa) = UTS [MPa]\nVickers hardness = Hardness\nThe unit for hardness is Vickers (HV)\nElongation = elong [%]",
    "abbreviations": "AA = Aluminum Association\nT351 = Solution heat treated, cold worked, and naturally aged - a temper designation for aluminum alloys\nXRF = X-ray fluorescence",
    "weight percentage": "The document already provides weight percentages for the elements:\nCu: 4.45%\nMn: 0.72%\nMg: 1.53%\nFe: 0.29%\nTi: 0.06%\nV: 0.08%\nZn: 0.12%\nSi: 0.11%\nRest is Al",
    "recipes": [
        {
            "AA": "2024",
            "temper": "T351",
            "YS [MPa]": 324.0,
            "UTS [MPa]": 429.0,
            "elong [%]": 17.8,
            "Hardness": 137.0,
            "Hardness UNIT": "Vickers",
            "Has composition": true,
            "Cu": 4.45,
            "Mn": 0.72,
            "Si": 0.11,
            "Mg": 1.53,
            "Zn": 0.12,
            "Fe": 0.29,
            "Ti": 0.06,
            "V": 0.08
        }
    ]
}

File: claude/aluminum/file_based/txt/responses/response_10.1007_s11665-011-0060-8.json
{
    "table csv": "Chemical compositions, wt.%,Chemical compositions, wt.%,Chemical compositions, wt.%,Chemical compositions, wt.%,Chemical compositions, wt.%,Chemical compositions, wt.%,Chemical compositions, wt.%,Chemical compositions, wt.%,Chemical compositions, wt.%,Mechanical properties,Mechanical properties\nAl,Cu,Mn,Fe,Ti,V,Zn,Si,Zr,Tensile strength,Microhardness\nBal.,6.48,0.32,0.23,0.06,0.08,0.04,0.49,0.20,432 MPa,120-130 Hv",
    
    "extracted text": "The base metal (BM) was a 7.5-mm-thick 2219-T6 aluminum alloy plate. The hardness of the BM is 120-130 Hv. For the microhardness testing, the testing load was 4.9 N for 10 s.",
    
    "property mapping": "AA: 2219\ntemper: T6\nUTS [MPa]: 432 MPa\nHardness: 120-130 Hv (average would be 125 Hv)\nHardness UNIT: Hv (Vickers hardness)",
    
    "abbreviations": "BM: Base Metal\nHAZ: Heat-Affected Zone\nFSW: Friction Stir Welding\nTMAZ: Thermal Mechanically Affected Zone\nWNZ: Weld Nugget Zone\nNHAZ: HAZ of the normal joint\nUHAZ: HAZ of the underwater joint",
    
    "weight percentage": "The weight percentages are already provided in the document:\nCu: 6.48%\nMn: 0.32%\nFe: 0.23%\nTi: 0.06%\nV: 0.08%\nZn: 0.04%\nSi: 0.49%\nZr: 0.20%\nAl: Balance (remainder)",
    
    "recipes": [
        {
            "AA": "2219",
            "temper": "T6",
            "YS [MPa]": "",
            "UTS [MPa]": 432,
            "elong [%]": "",
            "Hardness": 125,
            "Hardness UNIT": "Hv",
            "Has composition": true,
            "Cu": 6.48,
            "Mn": 0.32,
            "Fe": 0.23,
            "Ti": 0.06,
            "V": 0.08,
            "Zn": 0.04,
            "Si": 0.49,
            "Zr": 0.20
        }
    ]
}

File: claude/aluminum/file_based/txt/responses/response_10.1007_s11665-014-0875-1.json
```
{
    "table csv": "r 0.2 (MPa),e 0.2 (%),E (MPa),r UTS (MPa),U T (J/mm 3)\n383.8,22,75.5,533.8,80.7",
    "extracted text": "The aeronautic aluminum alloy used in this study was the heat treated 4-mm-thick 2024-T351 aluminum alloy. Its nominal chemical composition (by weight%) is Al-6.20Cu-3.38Mg-0.55Mn. From Figure 8, the base material hardness is approximately 163 HV0.5.",
    "property mapping": "r 0.2 (MPa) = YS [MPa]\ne 0.2 (%) = elong [%]\nr UTS (MPa) = UTS [MPa]\nHardness = 163 HV0.5",
    "abbreviations": "r 0.2 = yield stress for 0.2% offset\ne 0.2 = yield strain for 0.2% offset\nE = Young's modulus\nr UTS = ultimate tensile stress\nU T = toughness\nHV0.5 = Vickers hardness with 0.5 kg load",
    "weight percentage": "Cu: 6.20%, Mg: 3.38%, Mn: 0.55%",
    "recipes": [
        {
            "AA": "2024",
            "temper": "T351",
            "YS [MPa]": 383.8,
            "UTS [MPa]": 533.8,
            "elong [%]": 22.0,
            "Hardness": 163.0,
            "Hardness UNIT": "HV0.5",
            "Has composition": "True",
            "Cu": 6.20,
            "Mg": 3.38,
            "Mn": 0.55
        }
    ]
}
```

File: claude/aluminum/file_based/txt/responses/response_10.1007_s11665-014-0936-5.json
```json
{
    "table csv": "| Chemical compositions (wt.%)   | Chemical compositions (wt.%)   | Chemical compositions (wt.%)   | Chemical compositions (wt.%)   | Chemical compositions (wt.%)   | Chemical compositions (wt.%)   | Chemical compositions (wt.%)   | Mechanical properties   | Mechanical properties   |\n|--------------------------------|--------------------------------|--------------------------------|--------------------------------|--------------------------------|--------------------------------|--------------------------------|-------------------------|-------------------------|\n| Al                             | Zn                             | Mg                             | Cu                             | Mn                             | Fe                             | Cr                             | Tensile strength (MPa)  | Elongation (%)          |\n| Bal.                           | 5.75                           | 2.51                           | 1.68                           | 0.26                           | 0.20                           | 0.15                           | 486                     | 11                      |",
    "extracted text": "The paper discusses friction stir lap welding of 7B04-T74 aluminum alloy. The alloy is used for both the upper and lower sheets of lap joints, with a thickness of 2-mm.",
    "property mapping": "AA designation: 7B04\nTemper: T74\nTensile strength: 486 MPa (UTS [MPa])\nElongation: 11% (elong [%])\nChemical composition (wt.%): Al (Balance), Zn (5.75), Mg (2.51), Cu (1.68), Mn (0.26), Fe (0.20), Cr (0.15)",
    "abbreviations": "Bal. = Balance (remainder is aluminum)",
    "weight percentage": "The weight percentages are directly provided in the table:\nZn: 5.75%\nMg: 2.51%\nCu: 1.68%\nMn: 0.26%\nFe: 0.20%\nCr: 0.15%\nAl: Balance (remainder to 100%)",
    "recipes": [
        {
            "AA": "7B04",
            "temper": "T74",
            "UTS [MPa]": 486.0,
            "elong [%]": 11.0,
            "Has composition": true,
            "Zn": 5.75,
            "Mg": 2.51,
            "Cu": 1.68,
            "Mn": 0.26,
            "Fe": 0.20,
            "Cr": 0.15
        }
    ]
}
```

File: claude/aluminum/file_based/txt/responses/response_10.1007_s11837-016-1896-z.json
{
    "table csv": "Saffil volume fraction (vol.%),Microhardness (MPa),Yield strength (MPa),Ultimate tensile strength (MPa),Elongation (%)\n0 (as-cast),260 ± 9,-,-,-\n0 (aged),653 ± 24,128 ± 3,164 ± 7,31 ± 2\n4 (as-cast),362 ± 23,-,-,-\n4 (aged),711 ± 49,127 ± 7,196 ± 1,10 ± 0.5\n15 (as-cast),798 ± 45 (≈ 445 ± 23 a),-,-,-\n15 (aged),830 ± 68,135 ± 6,> 150,0.4 ± 0.1\na In fiber-free matrix region.",
    "extracted text": "The paper describes the development of two dilute Al-Sc-Zr alloys:\n1. Alloy 1: Al-0.09 Sc-0.045 Zr at.% (Al-0.15 Sc-0.15 Zr wt.%)\n2. Alloy 2: Al-0.06 Sc-0.03 Zr at.% (Al-0.10 Sc-0.10 Zr wt.%)\n\nThe alloys underwent a two-step aging treatment: 300°C for 4h followed by 425°C for 8h. The paper also discusses Al-MMC (metal matrix composite) variants with Saffil short alumina fibers at 0%, 4%, and 15% volume fractions.\n\nFor comparison, properties of other alloys are mentioned:\n- AA5083-H131: UTS of 310 MPa, elongation of 12%, toughness of 35.7 MJ/m³\n- AA6061-T6: UTS of 310 MPa, elongation of 12%, toughness of 35.2 MJ/m³\n- Al-2Cu wt.%: YS of 69 MPa",
    "property mapping": "- Microhardness (MPa) → Hardness\n- Hardness UNIT → MPa (Vickers microhardness measured with 100g load)\n- YS → Yield strength (MPa)\n- UTS → Ultimate tensile strength (MPa)\n- Elongation (%) → elong [%]",
    "abbreviations": "- Al-MMC: Aluminum Metal Matrix Composite\n- Saffil: Trade name for high-purity crystalline alumina fibers (>96 vol.% Al₂O₃)\n- at.%: Atomic percentage\n- wt.%: Weight percentage",
    "weight percentage": "For Alloy 1 (Al-0.09Sc-0.045Zr at.%):\n- Sc: 0.15 wt.% (already provided in the paper)\n- Zr: 0.15 wt.% (already provided in the paper)\n\nFor Alloy 2 (Al-0.06Sc-0.03Zr at.%):\n- Sc: 0.10 wt.% (already provided in the paper)\n- Zr: 0.10 wt.% (already provided in the paper)",
    "recipes": [
        {
            "AA": "",
            "temper": "aged",
            "YS [MPa]": 128.0,
            "UTS [MPa]": 164.0,
            "elong [%]": 31.0,
            "Hardness": 653.0,
            "Hardness UNIT": "MPa",
            "Has composition": true,
            "Sc": 0.15,
            "Zr": 0.15
        },
        {
            "AA": "",
            "temper": "as-cast",
            "YS [MPa]": "",
            "UTS [MPa]": "",
            "elong [%]": "",
            "Hardness": 260.0,
            "Hardness UNIT": "MPa",
            "Has composition": true,
            "Sc": 0.15,
            "Zr": 0.15
        },
        {
            "AA": "",
            "temper": "aged",
            "YS [MPa]": 127.0,
            "UTS [MPa]": 196.0,
            "elong [%]": 10.0,
            "Hardness": 711.0,
            "Hardness UNIT": "MPa",
            "Has composition": true,
            "Sc": 0.15,
            "Zr": 0.15
        },
        {
            "AA": "",
            "temper": "as-cast",
            "YS [MPa]": "",
            "UTS [MPa]": "",
            "elong [%]": "",
            "Hardness": 362.0,
            "Hardness UNIT": "MPa",
            "Has composition": true,
            "Sc": 0.15,
            "Zr": 0.15
        },
        {
            "AA": "",
            "temper": "aged",
            "YS [MPa]": 135.0,
            "UTS [MPa]": 150.0,
            "elong [%]": 0.4,
            "Hardness": 830.0,
            "Hardness UNIT": "MPa",
            "Has composition": true,
            "Sc": 0.15,
            "Zr": 0.15
        },
        {
            "AA": "",
            "temper": "as-cast",
            "YS [MPa]": "",
            "UTS [MPa]": "",
            "elong [%]": "",
            "Hardness": 798.0,
            "Hardness UNIT": "MPa",
            "Has composition": true,
            "Sc": 0.15,
            "Zr": 0.15
        },
        {
            "AA": "",
            "temper": "aged",
            "YS [MPa]": "",
            "UTS [MPa]": "",
            "elong [%]": "",
            "Hardness": 400.0,
            "Hardness UNIT": "MPa",
            "Has composition": true,
            "Sc": 0.10,
            "Zr": 0.10
        },
        {
            "AA": "",
            "temper": "as-cast",
            "YS [MPa]": "",
            "UTS [MPa]": "",
            "elong [%]": "",
            "Hardness": 200.0,
            "Hardness UNIT": "MPa",
            "Has composition": true,
            "Sc": 0.10,
            "Zr": 0.10
        },
        {
            "AA": "5083",
            "temper": "H131",
            "YS [MPa]": "",
            "UTS [MPa]": 310.0,
            "elong [%]": 12.0,
            "Hardness": "",
            "Hardness UNIT": "",
            "Has composition": "nominal"
        },
        {
            "AA": "6061",
            "temper": "T6",
            "YS [MPa]": "",
            "UTS [MPa]": 310.0,
            "elong [%]": 12.0,
            "Hardness": "",
            "Hardness UNIT": "",
            "Has composition": "nominal"
        },
        {
            "AA": "",
            "temper": "",
            "YS [MPa]": 69.0,
            "UTS [MPa]": "",
            "elong [%]": "",
            "Hardness": "",
            "Hardness UNIT": "",
            "Has composition": true,
            "Cu": 2.0
        }
    ]
}
