Repository: gsireesh/ddd-benchmark

# Data Driven Design as an Ecologically Valid Challenge Task for Document Understanding

This repo contains the code and metadata for the paper "Data Driven Design as an Ecologically Valid Challenge Task for Document

Understanding". 
---

## Metadata and Dataset Reconstruction

Because this dataset consists of non-open access academic papers, we are limited to providing the
metadata for this dataset, i.e. the DOIs of the papers, and publishing our further annotated 
versions of the zeolite data originally published in Jensen et. al. (2019) and the aluminum data 
from Pfeiffer et. al. (2020). Our re-annotated versions of this data can be found in the respective
folders in the `data/` directory. 

We additionally provide our EDA notebooks in this repository, as `eda_zeolite.ipynb` 
and `eda_aluminum.ipynb`, respectively.

To reconstruct the sections of the dataset that are available from publisher TDM APIs, we provide 
the `construct_dataset.py` script. This script pulls papers in publisher provided format from the 
APIs of three publishers: Elsevier, Wiley, and Springer, assuming that the user is licensed 
appropriately. To use this script, you must first get API keys for Elsevier 
[here](https://dev.elsevier.com/) and Wiley 
[here](https://onlinelibrary.wiley.com/library-info/resources/text-and-datamining). 
The user must then specify these API keys, along with a mailto address for the 
[polite](https://github.com/CrossRef/rest-api-doc#good-manners--more-reliable-service) usage
tier of the Crossref API for Springer papers, in `secrets.json`:

```json
{
    "ELSEVIER_API_KEY": "...",
    "WILEY_API_KEY": "...",
    "SPRINGER_MAILTO": "..."
}
```

Once the secrets file has been set up appropriately, you can run the construct dataset script:

```bash
python construct_dataset.py --dataset=<zeolite|aluminum> --from_scratch=<False|True>
```

This script will download XML from Elsevier, PDFs from Wiley, and both PDF and an HTML/XML 
representation from Springer, and place them in `xml` and `pdf` directories within the data 
directory for each dataset. The `from_scratch` parameter determines whether the script will fetch
publisher metadata afresh (not recommended) or use the version already provided in 
`data/<dataset>/publisher_metadata.csv`. It will not replace files that have already been downloaded.
Every file is stored in the format `<doi>.<extension>` where the DOI has had filesystem noncompliant 
characters, e.g. "/" replaced with underscores.

For models that do not accept PDFs, and require images of individual pages instead, we provide the 
`generate_page_images.py` script, which will segment PDFs into pages and write PNGs of those pages
to individual files, in the format `<doi>_<page_number>.<extension>`.

## Running Baselines

TBD. 

We provide our baseline predictions in the `predictions/` folder.

## Evaluation

Once predictions have been generated, run the evaluation script with the following command:

```bash
python evaluate_and_report.py --dataset=<zeolite|aluminum> --modality=<pdf|xml> --predictions_path=...  
```

This will evaluate the provided predictions against ground truth, and generate a json report with 
both final results and per-location results in a file with the same filename as the predictions, in
the same directory. This script expects a predictions file in CSV format with a "doi" column, and
additional columns corresponding to the columns to predict in the dataset.

## Baseline Results

## Regenerating figures from the paper. 

Baseline figures TBD. 

To regenerate the location visualization (figure 2 in the paper), run the cells in the
`location_visualization.ipynb` notebook.

File: claude/aluminum/text_based/html/responses/response_10.1007_s10853-007-1604-z.json
{
    "table csv": "Material,Rp0.2 Yield strength (MPa),Rm Tensile strength (MPa),A elongation (%),Joint efficiency in terms of Rm (%),Joint efficiency in terms of A (%)\nAl7020 (BM),326,385,13.6,-,-\nAl7020 (EBW),262,343,3.7,89.1,27.2",
    "extracted text": "The chemical composition of the alloy used in the present study consists of 1.25 wt% Mg, 4.32 wt% Zn, 0.14 wt% Zr, 0.12 wt% Si, 0.29 wt% Fe, 0.12 wt% Cu, 0.29 wt% Mn, 0.13 wt% Cr, 0.004 wt% Ni and 0.028 wt% Ti. The alloy 7020 plate was in T6 condition: solution heat treated and artificially aged.",
    "property mapping": "AA = 7020\ntemper = T6\nYS [MPa] = Rp0.2 Yield strength (MPa) = 326 MPa for base material\nUTS [MPa] = Rm Tensile strength (MPa) = 385 MPa for base material\nelong [%] = A elongation (%) = 13.6% for base material\nMg = 1.25 wt%\nZn = 4.32 wt%\nZr = 0.14 wt%\nSi = 0.12 wt%\nFe = 0.29 wt%\nCu = 0.12 wt%\nMn = 0.29 wt%\nCr = 0.13 wt%\nNi = 0.004 wt%\nTi = 0.028 wt%",
    "abbreviations": "BM = Base Material\nEBW = Electron Beam Welded\nT6 = Solution heat treated and artificially aged\nRp0.2 = Yield strength (0.2% offset)\nRm = Ultimate tensile strength",
    "weight percentage": "Mg = 1.25 wt%\nZn = 4.32 wt%\nZr = 0.14 wt%\nSi = 0.12 wt%\nFe = 0.29 wt%\nCu = 0.12 wt%\nMn = 0.29 wt%\nCr = 0.13 wt%\nNi = 0.004 wt%\nTi = 0.028 wt%",
    "recipes": [
        {
            "AA": "7020",
            "temper": "T6",
            "YS [MPa]": 326.0,
            "UTS [MPa]": 385.0,
            "elong [%]": 13.6,
            "Has composition": true,
            "Cu": 0.12,
            "Mn": 0.29,
            "Si": 0.12,
            "Mg": 1.25,
            "Zn": 4.32,
            "Cr": 0.13,
            "Fe": 0.29,
            "Ti": 0.028,
            "Zr": 0.14,
            "Ni": 0.004
        }
    ]
}

File: claude/aluminum/text_based/html/responses/response_10.1007_s10853-009-3735-x.json
{
    "table csv": "Chemical composition, wt%,,,,,,,Mechanical properties,,\nAl,Cu,Mg,Mn,Fe,Si,Zn,Tensile strength,0.2% proof strength,Elongation\nBal.,4.43,1.48,0.72,0.26,0.11,0.2,450 MPa,320 MPa,9%",
    "extracted text": "The base material used in this study was a 5 mm thick 2024-T4 aluminum alloy plate. The paper refers to this alloy as Al-4.5%Cu-1.5%Mg aluminum alloy.",
    "property mapping": "Tensile strength = UTS [MPa]\n0.2% proof strength = YS [MPa]\nElongation = elong [%]",
    "abbreviations": "Bal. = Balance (remaining percentage is aluminum)\nT4 = Solution heat treated and naturally aged",
    "weight percentage": "Cu: 4.43%\nMg: 1.48%\nMn: 0.72%\nFe: 0.26%\nSi: 0.11%\nZn: 0.2%\nAl: Balance (remaining percentage)",
    "recipes": [
        {
            "AA": "2024",
            "temper": "T4",
            "YS [MPa]": 320.0,
            "UTS [MPa]": 450.0,
            "elong [%]": 9.0,
            "Has composition": true,
            "Cu": 4.43,
            "Mg": 1.48,
            "Mn": 0.72,
            "Fe": 0.26,
            "Si": 0.11,
            "Zn": 0.2
        }
    ]
}

File: claude/aluminum/text_based/html/responses/response_10.1007_s10853-010-4609-y.json
```json
{
    "table csv": "Alloying element,Cu,Mg,Si,,Fe,Mn Zn,Ti,Cr\n6063 aluminum alloy Composition (wt%),0.1,0.4-0.9,0.3-0.7,,0.6,0.3 0.2,0.2,0.1",
    "extracted text": "From Table 2, the 6063 aluminum alloy has a tensile strength (UTS) of 215 MPa, thermal conductivity of 180 W m/K, and coefficient of thermal expansion of 23 × 10^-6 K. Table 5 also confirms the tensile strength of 215 MPa and mentions a toughness value of 25 J.",
    "property mapping": "UTS [MPa]: 215 MPa (from Table 2 and Table 5)",
    "abbreviations": "No abbreviations related to alloy composition were found in the document.",
    "weight percentage": "The weight percentages are provided directly in Table 1:\nCu: 0.1 wt%\nMg: 0.4-0.9 wt% (mean: 0.65 wt%)\nSi: 0.3-0.7 wt% (mean: 0.5 wt%)\nFe: 0.6 wt%\nMn: 0.3 wt%\nZn: 0.2 wt%\nTi: 0.2 wt%\nCr: 0.1 wt%",
    "recipes": [
        {
            "AA": "6063",
            "temper": "",
            "UTS [MPa]": 215.0,
            "YS [MPa]": "",
            "elong [%]": "",
            "Hardness": "",
            "Hardness UNIT": "",
            "Has composition": true,
            "Cu": 0.1,
            "Mg": 0.65,
            "Si": 0.5,
            "Fe": 0.6,
            "Mn": 0.3,
            "Zn": 0.2,
            "Ti": 0.2,
            "Cr": 0.1
        }
    ]
}
```

File: claude/aluminum/text_based/html/responses/response_10.1007_s11661-008-9739-3.json
{
    "table csv": "Table I. Chemical Composition of Material (Mass Percent)\nMaterial,Si,Fe,Cu,Mn,Mg,Cr,Zn,Ti,Ti +Zr,Others Each,Others Total,Al\nJIS A2024,0.057,0.127,4.334,0.585,1.457,0.004,0.038,0.029,0.031,0.008,0.028,bal\n\nTable II. Mechanical Properties of Material\nTemper,0.2 Pct Proof Stress (MPa),Tensile Strength (MPa),Elongation (Pct)\nT3,316,459,17.2",
    "extracted text": "The materials used in this study were Al-4Cu-1Mg alloy (JIS-A2024, temper T3, supplied by Corus Aluminum Walzprodukte GmbH, Koblenz, Germany). The specimen configuration, which is rolled parallel to the longitudinal direction, is shown in Figure 1.",
    "property mapping": "AA = JIS-A2024 (Japanese Industrial Standard equivalent to AA 2024)\ntemper = T3\nYS [MPa] = 0.2 Pct Proof Stress (MPa) = 316\nUTS [MPa] = Tensile Strength (MPa) = 459\nelong [%] = Elongation (Pct) = 17.2",
    "abbreviations": "JIS = Japanese Industrial Standard\nPct = Percent\nRD = Rolling Direction\nTD = Transverse Direction",
    "weight percentage": "All composition values are already presented in weight percentage (mass percent):\nSi: 0.057%\nFe: 0.127%\nCu: 4.334%\nMn: 0.585%\nMg: 1.457%\nCr: 0.004%\nZn: 0.038%\nTi: 0.029%",
    "recipes": [
        {
            "AA": "2024",
            "temper": "T3",
            "YS [MPa]": 316.0,
            "UTS [MPa]": 459.0,
            "elong [%]": 17.2,
            "Hardness": "",
            "Hardness UNIT": "",
            "Has composition": true,
            "Si": 0.057,
            "Fe": 0.127,
            "Cu": 4.334,
            "Mn": 0.585,
            "Mg": 1.457,
            "Cr": 0.004,
            "Zn": 0.038,
            "Ti": 0.029,
            "Zr": 0.002
        }
    ]
}

File: claude/aluminum/text_based/html/responses/response_10.1007_s11661-009-0069-x.json
{
    "table csv": "Alloy,Si,Fe,Cu,Mn,Mg,Cr,Zn,Ti,Ni\n7075 (D),0.05,0.04,0.74,0.01,2.89,0.13,3.05,0.04,-\n2024 (L),0.07,0.04,2.46,0.21,1.26,0.04,0.14,0.02,0.06\n1050 (H),0.12,0.21,< 0.005,0.02,0.01,< 0.010,< 0.005,< 0.010,-\n\nAlloy,UTS* (MPa),YS* (MPa),HV,Elongation* (Pct)\n7075-T6 (D),545,475,188,8\n2024-T3 (L),457,333,138,16\n1050-H24 (H),136,128,44,7",
    "extracted text": "The composition of the alloys is provided in atomic percent in Table I. Table II provides mechanical properties including ultimate tensile strength (UTS), yield stress (YS), Vickers hardness (HV), and elongation percentage. The T6 temper carried out for the Al 7075 alloy involved solution treating at 465°C for 30 minutes, followed by rapid quenching in water and finally age hardening at 135°C for 14 hours. The T6 temper for the Al 2024 alloy involved solution treating at 490°C for 30 minutes, followed by rapid quenching in water and finally age hardening at 160°C for 6 hours. H24 temper refers to work hardening followed by partial annealing (240°C).",
    "property mapping": "AA: The Aluminum Association designations are 7075, 2024, and 1050.\ntemper: T6 for 7075, T3 for 2024, and H24 for 1050.\nUTS [MPa]: Listed as 'UTS* (MPa)' in Table II.\nYS [MPa]: Listed as 'YS* (MPa)' in Table II.\nelong [%]: Listed as 'Elongation* (Pct)' in Table II.\nHardness: Listed as 'HV' in Table II.\nHardness UNIT: Vickers hardness (HV)",
    "abbreviations": "D: Designation for Al 7075 alloy in the paper\nL: Designation for Al 2024 alloy in the paper\nH: Designation for Al 1050 alloy in the paper\nT6: Solution treating followed by quenching and peak age hardening\nT3: Solution treating followed by quenching, cold working, and natural aging\nH24: Work hardening followed by partial annealing (240°C)\nUTS: Ultimate tensile strength\nYS: Yield stress\nHV: Vickers hardness",
    "weight percentage": "Converting atomic percentages to weight percentages:\n\nAl 7075 (D):\nSi: 0.05 at% = 0.14 wt%\nFe: 0.04 at% = 0.22 wt%\nCu: 0.74 at% = 4.65 wt%\nMn: 0.01 at% = 0.05 wt%\nMg: 2.89 at% = 6.92 wt%\nCr: 0.13 at% = 0.67 wt%\nZn: 3.05 at% = 19.68 wt%\nTi: 0.04 at% = 0.19 wt%\n\nAl 2024 (L):\nSi: 0.07 at% = 0.19 wt%\nFe: 0.04 at% = 0.22 wt%\nCu: 2.46 at% = 15.39 wt%\nMn: 0.21 at% = 1.14 wt%\nMg: 1.26 at% = 3.01 wt%\nCr: 0.04 at% = 0.20 wt%\nZn: 0.14 at% = 0.90 wt%\nTi: 0.02 at% = 0.09 wt%\nNi: 0.06 at% = 0.35 wt%\n\nAl 1050 (H):\nSi: 0.12 at% = 0.33 wt%\nFe: 0.21 at% = 1.16 wt%\nCu: < 0.005 at% = < 0.03 wt%\nMn: 0.02 at% = 0.11 wt%\nMg: 0.01 at% = 0.02 wt%\nCr: < 0.010 at% = < 0.05 wt%\nZn: < 0.005 at% = < 0.03 wt%\nTi: < 0.010 at% = < 0.05 wt%",
    "recipes": [
        {
            "AA": "7075",
            "temper": "T6",
            "YS [MPa]": 475.0,
            "UTS [MPa]": 545.0,
            "elong [%]": 8.0,
            "Hardness": 188.0,
            "Hardness UNIT": "HV",
            "Has composition": true,
            "Si": 0.14,
            "Fe": 0.22,
            "Cu": 4.65,
            "Mn": 0.05,
            "Mg": 6.92,
            "Cr": 0.67,
            "Zn": 19.68,
            "Ti": 0.19
        },
        {
            "AA": "2024",
            "temper": "T3",
            "YS [MPa]": 333.0,
            "UTS [MPa]": 457.0,
            "elong [%]": 16.0,
            "Hardness": 138.0,
            "Hardness UNIT": "HV",
            "Has composition": true,
            "Si": 0.19,
            "Fe": 0.22,
            "Cu": 15.39,
            "Mn": 1.14,
            "Mg": 3.01,
            "Cr": 0.20,
            "Zn": 0.90,
            "Ti": 0.09,
            "Ni": 0.35
        },
        {
            "AA": "1050",
            "temper": "H24",
            "YS [MPa]": 128.0,
            "UTS [MPa]": 136.0,
            "elong [%]": 7.0,
            "Hardness": 44.0,
            "Hardness UNIT": "HV",
            "Has composition": true,
            "Si": 0.33,
            "Fe": 1.16,
            "Cu": 0.03,
            "Mn": 0.11,
            "Mg": 0.02,
            "Cr": 0.05,
            "Zn": 0.03,
            "Ti": 0.05
        }
    ]
}

File: claude/aluminum/text_based/html/responses/response_10.1007_s11661-010-0377-1.json
{
    "table csv": "Alloy,Cu,Mn,Zr,V,Ti,Fe,Si,Zn,Al\nAA2219-T87,5.95,0.27,0.1,0.09,0.06,0.12,0.05,0.02,bal\nAA2319,6.1,0.29,0.15,0.1,0.15,0.1,0.04,0.02,bal\n\nMaterial,UTS (MPa),0.2 Pct YS (MPa),Pct Elongation,Location of Failure\nBM,440,358,11.7,-\nAW,248,138,4.25,fusion boundary\nRW,251,126,5.75,fusion boundary",
    
    "extracted text": "The paper studies AA2219 aluminum alloy in T87 temper condition. The T87 temper involves solution treatment at 807 K (534°C) for 1 hour, followed by 7% stretching and aging at 436 K (163°C) for 24 hours. The base metal (BM) and welded (AW and RW) specimens were studied. The microhardness values for the base metal were measured to be around 128 Hv.",
    
    "property mapping": "AA: AA2219 (from text and Table I)\ntemper: T87 (from text)\nYS [MPa]: 358 MPa (from Table III, BM, 0.2 Pct YS)\nUTS [MPa]: 440 MPa (from Table III, BM)\nelong [%]: 11.7% (from Table III, BM)\nHardness: 128 Hv (from text)\nHardness UNIT: Hv (Vickers hardness)",
    
    "abbreviations": "BM = Base Metal (unwelded AA2219-T87)\nAW = As Welded joint\nRW = Repair Welded joint\nPMZ = Partially Melted Zone\nFZ = Fusion Zone\nHAZ = Heat Affected Zone\nSCC = Stress Corrosion Cracking\nSSRT = Slow Strain Rate Technique",
    
    "weight percentage": "The weight percentages for AA2219-T87 are already provided in the document:\nCu: 5.95%\nMn: 0.27%\nZr: 0.1%\nV: 0.09%\nTi: 0.06%\nFe: 0.12%\nSi: 0.05%\nZn: 0.02%\nAl: balance (remainder)",
    
    "recipes": [
        {
            "AA": "2219",
            "temper": "T87",
            "YS [MPa]": 358.0,
            "UTS [MPa]": 440.0,
            "elong [%]": 11.7,
            "Hardness": 128.0,
            "Hardness UNIT": "Hv",
            "Has composition": true,
            "Cu": 5.95,
            "Mn": 0.27,
            "Zr": 0.1,
            "V": 0.09,
            "Ti": 0.06,
            "Fe": 0.12,
            "Si": 0.05,
            "Zn": 0.02
        }
    ]
}

File: claude/aluminum/text_based/html/responses/response_10.1007_s11661-010-0395-z.json
{
    "table csv": "Alloy,Cu,Fe,Si,Mg,Mn,Ti,Zn,Cr,Other Element,Al\n7075,1.88,0.3,0.11,2.57,0.15,0.03,5.96,0.23,W/L,bal\n\nTemper Conditions,0.2 Pct YS (MPa),UTS (MPa),Uniform Elongation (Pct)\nT6,427,561,13.6\nT73,390,536,16.6",
    
    "extracted text": "The material used in this study was 7075 aluminum alloy. The heat treatment procedures for different tempers were: For T6 temper, solution annealing at 753 K (480°C) for 1 hour followed by heating at 120°C for 24 hours. For T73 temper, solution annealing followed by two-step isothermal annealing at 380 K (107°C) for 6 hours followed by annealing at 436 K (163°C) for 24 hours.",
    
    "property mapping": "0.2 Pct YS (MPa) → YS [MPa]\nUTS (MPa) → UTS [MPa]\nUniform Elongation (Pct) → elong [%]",
    
    "abbreviations": "W/L likely stands for 'within limits' or trace amounts\nbal stands for balance (remainder is aluminum)\nYS stands for yield strength\nUTS stands for ultimate tensile strength\nPct stands for percent",
    
    "weight percentage": "The weight percentages are already provided in the table:\nCu: 1.88%\nFe: 0.3%\nSi: 0.11%\nMg: 2.57%\nMn: 0.15%\nTi: 0.03%\nZn: 5.96%\nCr: 0.23%",
    
    "recipes": [
        {
            "AA": "7075",
            "temper": "T6",
            "YS [MPa]": 427.0,
            "UTS [MPa]": 561.0,
            "elong [%]": 13.6,
            "Has composition": true,
            "Cu": 1.88,
            "Fe": 0.3,
            "Si": 0.11,
            "Mg": 2.57,
            "Mn": 0.15,
            "Ti": 0.03,
            "Zn": 5.96,
            "Cr": 0.23
        },
        {
            "AA": "7075",
            "temper": "T73",
            "YS [MPa]": 390.0,
            "UTS [MPa]": 536.0,
            "elong [%]": 16.6,
            "Has composition": true,
            "Cu": 1.88,
            "Fe": 0.3,
            "Si": 0.11,
            "Mg": 2.57,
            "Mn": 0.15,
            "Ti": 0.03,
            "Zn": 5.96,
            "Cr": 0.23
        }
    ]
}

File: claude/aluminum/text_based/html/responses/response_10.1007_s11661-011-1044-x.json
{
    "table csv": "Zn,Cu,Mg,Fe,Si,Mn,Zr,Ti,Al\n5.7 to 6.7,2.0 to 2.6,1.9 to 2.6,0.15,0.12,0.1,0.08 to 0.05,0.06,balanced\n\nYield Strength (MPa),Ultimate Tensile Strength (MPa),Tensile Elongation (pct)\n427,496,9",
    "extracted text": "The fatigue specimens were prepared from a 100-mm thick Al 7050-T7451 plate that was supplied by Korea Aerospace Industry, Ltd. (Sacheon, Korea). The material shows a partially recrystallized microstructure with fine, equiaxed grains in large grains.",
    "property mapping": "AA: 7050 (from the document text)\ntemper: T7451 (from the document text)\nYS [MPa]: 427 (from Table II, labeled as 'Yield Strength')\nUTS [MPa]: 496 (from Table II, labeled as 'Ultimate Tensile Strength')\nelong [%]: 9 (from Table II, labeled as 'Tensile Elongation (pct)')",
    "abbreviations": "No abbreviations were used for element compositions in this document.",
    "weight percentage": "Elements with ranges (calculating means):\nZn: mean of 5.7 to 6.7 = 6.2%\nCu: mean of 2.0 to 2.6 = 2.3%\nMg: mean of 1.9 to 2.6 = 2.25%\nZr: mean of 0.08 to 0.05 = 0.065% (note: range appears to be in descending order)\n\nElements with single values:\nFe: 0.15%\nSi: 0.12%\nMn: 0.1%\nTi: 0.06%",
    "recipes": [
        {
            "AA": "7050",
            "temper": "T7451",
            "YS [MPa]": 427.0,
            "UTS [MPa]": 496.0,
            "elong [%]": 9.0,
            "Has composition": true,
            "Zn": 6.2,
            "Cu": 2.3,
            "Mg": 2.25,
            "Fe": 0.15,
            "Si": 0.12,
            "Mn": 0.1,
            "Zr": 0.065,
            "Ti": 0.06
        }
    ]
}

File: claude/aluminum/text_based/html/responses/response_10.1007_s11661-012-1121-9.json
{
    "table csv": "Table I. Alloy Compositions\n6061-T6\nMg,Si,Fe,Ca,C,Al\n1.0,0.6,0.2,0.2,0.1,balance\n\nTable II. Mechanical Properties\n,Yield Strength (MPa),Tensile Strength (MPa),Elongation (pct)\n6061-T6,287,315,16.4",
    "extracted text": "The paper studies the aluminum alloy 6061-T6 and compares it with a steel (S25C) of comparable yield strength to determine why some alloys display plasticity-induced fatigue crack closure (PIFCC), whereas other alloys display roughness-induced crack closure (RIFCC). The 6061-T6 aluminum alloy (with PIFCC) has a relatively low Young's modulus compared to steel.",
    "property mapping": "Yield Strength (MPa) → YS [MPa]\nTensile Strength (MPa) → UTS [MPa]\nElongation (pct) → elong [%]",
    "abbreviations": "T6: A temper designation for aluminum alloys that have been solution heat-treated and then artificially aged\nPIFCC: Plasticity-induced fatigue crack closure\nRIFCC: Roughness-induced crack closure",
    "weight percentage": "Mg: 1.0%\nSi: 0.6%\nFe: 0.2%\nCa: 0.2%\nC: 0.1%\nAl: balance (remainder to 100%)",
    "recipes": [
        {
            "AA": "6061",
            "temper": "T6",
            "YS [MPa]": 287.0,
            "UTS [MPa]": 315.0,
            "elong [%]": 16.4,
            "Has composition": true,
            "Mg": 1.0,
            "Si": 0.6,
            "Fe": 0.2,
            "Ca": 0.2,
            "C": 0.1
        }
    ]
}

File: claude/aluminum/text_based/html/responses/response_10.1007_s11661-013-1778-8.json
{
    "table csv": "Chemical Composition,,,,,,,,,Mechanical Properties,,\nCu,Mg,Mn,Fe,Si,Zn,Ti,Al,YS (MPa),UTS (MPa),El (Pct)\n3.8 to 4.9,1.2 to 1.8,0.3 to 0.9,0.50,0.50,0.25,0.15,bal,338,480,21",
    "extracted text": "The paper is studying 2024Al-T351 rolled plate. The plate was 6.5-mm-thick commercial Alclad 2024Al-T351 rolled plate, but the authors machined both sides to 5.0-mm thickness to remove the Alclads for their friction stir welding experiments.",
    "property mapping": "YS (MPa) = Yield Strength in MPa\nUTS (MPa) = Ultimate Tensile Strength in MPa\nEl (Pct) = Elongation percentage",
    "abbreviations": "bal = balance (remainder is aluminum)\nT351 = Solution heat treated, stress-relieved by stretching and then naturally aged",
    "weight percentage": "For elements with ranges, I've calculated the mean values:\nCu: 3.8 to 4.9% → mean = 4.35%\nMg: 1.2 to 1.8% → mean = 1.5%\nMn: 0.3 to 0.9% → mean = 0.6%\nFe: ≤0.50% → using max value = 0.5%\nSi: ≤0.50% → using max value = 0.5%\nZn: ≤0.25% → using max value = 0.25%\nTi: ≤0.15% → using max value = 0.15%\nAl: balance (remainder)",
    "recipes": [
        {
            "AA": "2024",
            "temper": "T351",
            "YS [MPa]": 338,
            "UTS [MPa]": 480,
            "elong [%]": 21,
            "Has composition": "True",
            "Cu": 4.35,
            "Mg": 1.5,
            "Mn": 0.6,
            "Fe": 0.5,
            "Si": 0.5,
            "Zn": 0.25,
            "Ti": 0.15
        }
    ]
}

File: claude/aluminum/text_based/html/responses/response_10.1007_s11661-014-2207-3.json
{
    "table csv": "Alloys*,Cu,Mg,Fe,Si,Mn,Ti,Al\nB11,4.64,0.27,0.14,0.12,0.12,0.21,bal\nB33,4.61,0.29,0.16,0.29,0.32,0.21,bal\n311,4.66,0.27,0.30,0.11,0.12,0.19,bal\n333,4.62,0.28,0.29,0.29,0.33,0.19,bal\n511,4.69,0.29,0.51,0.11,0.11,0.20,bal\n515,4.68,0.29,0.49,0.09,0.51,0.18,bal\n533,4.64,0.28,0.49,0.30,0.32,0.19,bal\n\nTemper,Properties,B11,B33,311,333,511,515,533\nT4,UTS (MPa),387.1,399.8,364.9,393.2,334.1,353.1,362.5\nT4,YS (MPa),263.6,274.1,260.7,269.7,258.7,259.6,261.9\nT4,El (pct),17.4,9.2,5.5,12.1,3.8,7.5,7.8\nT7,UTS (MPa),454.1,461.1,424.9,450.3,379.4,402.5,423.8\nT7,YS (MPa),413.4,423.3,403.4,426.9,321.3,362.6,384.2\nT7,El (pct),6.2,1.3,1.2,3.1,1.7,2.1,2.8",
    
    "extracted text": "The paper focuses on Al-Cu 206 cast alloys with varying iron contents (0.15-0.5 wt%) and different levels of Mn and Si. The AA designation is 206.0 or A206.0. The study examines the effect of iron-rich intermetallics on tensile properties under T4 (solution and natural aging) and T7 (solution and artificial overaging) conditions. T4 treatment involves solution treatment at 505°C (941°F) for 2h, 520°C (968°F) for 2h, 525°C (977°F) for 8h, then water quench at 65°C (149°F), followed by natural aging at room temperature for 7 days. T7 treatment has the same solution treatment followed by artificial aging at 185°C (365°F) for 5h. The study designates alloys based on approximate Fe, Si, and Mn content - first digit represents Fe content (B for baseline at max 0.15% Fe), second digit for Si content, and third digit for Mn content.",
    
    "property mapping": "- UTS (MPa) = Ultimate Tensile Strength in Megapascals
- YS (MPa) = Yield Strength at 0.2% offset strain in Megapascals
- El (pct) = Elongation percentage
- T4 = Solution treatment and natural aging
- T7 = Solution treatment and artificial overaging",
    
    "abbreviations": "- bal = balance (remainder aluminum)
- T4 = Solution treatment (505°C for 2h, 520°C for 2h, 525°C for 8h, water quench at 65°C) followed by natural aging at room temperature for 7 days
- T7 = Solution treatment (same as T4) followed by artificial aging at 185°C for 5h
- In alloy designation XXX: first digit = approximate Fe content (B for baseline at 0.15% Fe max), second digit = Si content, third digit = Mn content",
    
    "weight percentage": "All compositions are already provided in weight percentage as stated in the paper: 'all alloy compositions are in weight percent unless indicated otherwise'",
    
    "recipes": [
        {
            "AA": "206.0",
            "temper": "T4",
            "YS [MPa]": 263.6,
            "UTS [MPa]": 387.1,
            "elong [%]": 17.4,
            "Has composition": true,
            "Cu": 4.64,
            "Mg": 0.27,
            "Fe": 0.14,
            "Si": 0.12,
            "Mn": 0.12,
            "Ti": 0.21
        },
        {
            "AA": "206.0",
            "temper": "T7",
            "YS [MPa]": 413.4,
            "UTS [MPa]": 454.1,
            "elong [%]": 6.2,
            "Has composition": true,
            "Cu": 4.64,
            "Mg": 0.27,
            "Fe": 0.14,
            "Si": 0.12,
            "Mn": 0.12,
            "Ti": 0.21
        },
        {
            "AA": "206.0",
            "temper": "T4",
            "YS [MPa]": 274.1,
            "UTS [MPa]": 399.8,
            "elong [%]": 9.2,
            "Has composition": true,
            "Cu": 4.61,
            "Mg": 0.29,
            "Fe": 0.16,
            "Si": 0.29,
            "Mn": 0.32,
            "Ti": 0.21
        },
        {
            "AA": "206.0",
            "temper": "T7",
            "YS [MPa]": 423.3,
            "UTS [MPa]": 461.1,
            "elong [%]": 1.3,
            "Has composition": true,
            "Cu": 4.61,
            "Mg": 0.29,
            "Fe": 0.16,
            "Si": 0.29,
            "Mn": 0.32,
            "Ti": 0.21
        },
        {
            "AA": "206.0",
            "temper": "T4",
            "YS [MPa]": 260.7,
            "UTS [MPa]": 364.9,
            "elong [%]": 5.5,
            "Has composition": true,
            "Cu": 4.66,
            "Mg": 0.27,
            "Fe": 0.30,
            "Si": 0.11,
            "Mn": 0.12,
            "Ti": 0.19
        },
        {
            "AA": "206.0",
            "temper": "T7",
            "YS [MPa]": 403.4,
            "UTS [MPa]": 424.9,
            "elong [%]": 1.2,
            "Has composition": true,
            "Cu": 4.66,
            "Mg": 0.27,
            "Fe": 0.30,
            "Si": 0.11,
            "Mn": 0.12,
            "Ti": 0.19
        },
        {
            "AA": "206.0",
            "temper": "T4",
            "YS [MPa]": 269.7,
            "UTS [MPa]": 393.2,
            "elong [%]": 12.1,
            "Has composition": true,
            "Cu": 4.62,
            "Mg": 0.28,
            "Fe": 0.29,
            "Si": 0.29,
            "Mn": 0.33,
            "Ti": 0.19
        },
        {
            "AA": "206.0",
            "temper": "T7",
            "YS [MPa]": 426.9,
            "UTS [MPa]": 450.3,
            "elong [%]": 3.1,
            "Has composition": true,
            "Cu": 4.62,
            "Mg": 0.28,
            "Fe": 0.29,
            "Si": 0.29,
            "Mn": 0.33,
            "Ti": 0.19
        },
        {
            "AA": "206.0",
            "temper": "T4",
            "YS [MPa]": 258.7,
            "UTS [MPa]": 334.1,
            "elong [%]": 3.8,
            "Has composition": true,
            "Cu": 4.69,
            "Mg": 0.29,
            "Fe": 0.51,
            "Si": 0.11,
            "Mn": 0.11,
            "Ti": 0.20
        },
        {
            "AA": "206.0",
            "temper": "T7",
            "YS [MPa]": 321.3,
            "UTS [MPa]": 379.4,
            "elong [%]": 1.7,
            "Has composition": true,
            "Cu": 4.69,
            "Mg": 0.29,
            "Fe": 0.51,
            "Si": 0.11,
            "Mn": 0.11,
            "Ti": 0.20
        },
        {
            "AA": "206.0",
            "temper": "T4",
            "YS [MPa]": 259.6,
            "UTS [MPa]": 353.1,
            "elong [%]": 7.5,
            "Has composition": true,
            "Cu": 4.68,
            "Mg": 0.29,
            "Fe": 0.49,
            "Si": 0.09,
            "Mn": 0.51,
            "Ti": 0.18
        },
        {
            "AA": "206.0",
            "temper": "T7",
            "YS [MPa]": 362.6,
            "UTS [MPa]": 402.5,
            "elong [%]": 2.1,
            "Has composition": true,
            "Cu": 4.68,
            "Mg": 0.29,
            "Fe": 0.49,
            "Si": 0.09,
            "Mn": 0.51,
            "Ti": 0.18
        },
        {
            "AA": "206.0",
            "temper": "T4",
            "YS [MPa]": 261.9,
            "UTS [MPa]": 362.5,
            "elong [%]": 7.8,
            "Has composition": true,
            "Cu": 4.64,
            "Mg": 0.28,
            "Fe": 0.49,
            "Si": 0.30,
            "Mn": 0.32,
            "Ti": 0.19
        },
        {
            "AA": "206.0",
            "temper": "T7",
            "YS [MPa]": 384.2,
            "UTS [MPa]": 423.8,
            "elong [%]": 2.8,
            "Has composition": true,
            "Cu": 4.64,
            "Mg": 0.28,
            "Fe": 0.49,
            "Si": 0.30,
            "Mn": 0.32,
            "Ti": 0.19
        }
    ]
}

File: claude/aluminum/text_based/html/responses/response_10.1007_s11661-014-2494-8.json
{
    "table csv": "Element,Si,Mg,Fe,Ti,Al\nWeight Percentage,6.93,0.43,0.09,0.12,bal.\n\nCondition,YS (MPa),UTS (MPa),UEL (Percent),El (Percent)\nAs-cast,81,162,1.5,1.8\nT6 (540 °C/4 h, 165 °C/5 h),241,273,0.9,1.1",
    "extracted text": "The paper discusses cast A356 aluminum alloy used to produce automobile wheels and other parts. The high strength of A356 alloy is mainly derived from precipitation hardening of fine Mg2Si phases. The material was received in the form of 10 × 90 × 400 mm cast plates. The plates were subjected to friction stir processing (FSP) under various parameters and some samples received post-FSP artificial aging at 438K (165°C) for 5 hours.",
    "property mapping": "YS = Yield strength in MPa\nUTS = Ultimate tensile strength in MPa\nUEL = Uniform elongation in percent\nEl = Elongation in percent\nT6 = Solution treatment at 540°C for 4 hours followed by artificial aging at 165°C for 5 hours",
    "abbreviations": "BM = Base Material (as-cast condition)\nBM+T6 = Base Material with T6 heat treatment\nFSP = Friction Stir Processing\nFSP+Age = FSP followed by artificial aging\nbal. = balance (remaining percentage)",
    "weight percentage": "Si: 6.93%\nMg: 0.43%\nFe: 0.09%\nTi: 0.12%\nAl: balance (remainder to 100%)",
    "recipes": [
        {
            "AA": "A356",
            "temper": "as-cast",
            "YS [MPa]": 81.0,
            "UTS [MPa]": 162.0,
            "elong [%]": 1.8,
            "Has composition": true,
            "Si": 6.93,
            "Mg": 0.43,
            "Fe": 0.09,
            "Ti": 0.12
        },
        {
            "AA": "A356",
            "temper": "T6",
            "YS [MPa]": 241.0,
            "UTS [MPa]": 273.0,
            "elong [%]": 1.1,
            "Has composition": true,
            "Si": 6.93,
            "Mg": 0.43,
            "Fe": 0.09,
            "Ti": 0.12
        }
    ]
}

File: claude/aluminum/text_based/html/responses/response_10.1007_s11661-014-2515-7.json
{
    "table csv": "Si,Fe,Cu,Mg,Mn,Zn,Cr,Ni,Pb,Bi,Al\n8.314,0.793,2.846,0.251,0.257,0.897,0.080,0.081,0.083,0.013,bal.",
    "extracted text": "The document studies a high-pressure die-cast (HPDC) AlSi9Cu3(Fe) alloy, which is identified as EN AB-46000, equivalent to the US designation A380. The die-castings were stored at room temperature for about 5 months before being analyzed and were similar to a T1-condition. The density of fully dense material is assumed to be 2.770 g/cm³. Tensile specimens with different gage diameters (6.0, 3.4, and 3.0 mm) were tested to study the effects of microstructural variations on mechanical properties.",
    "property mapping": "AA designation: A380 (US designation) or EN AB-46000 (European designation)\nTemper: T1-condition\nYS: Yield strength (actually 0.2% proof stress) in MPa\nUTS: Ultimate tensile strength in MPa\nεf: Elongation to fracture in percentage\nHardness: Vickers microhardness with a mean value of about 110 HV",
    "abbreviations": "HPDC: High-pressure die-casting\nYS: Yield strength (0.2% proof stress)\nUTS: Ultimate tensile strength\nεf: Elongation to fracture\nHV: Vickers hardness\nESCs: Externally solidified crystals",
    "weight percentage": "The weight percentages of elements are already provided in the table in weight percent:\nSi: 8.314%\nFe: 0.793%\nCu: 2.846%\nMg: 0.251%\nMn: 0.257%\nZn: 0.897%\nCr: 0.080%\nNi: 0.081%\nPb: 0.083%\nBi: 0.013%\nAl: balance (remaining percentage)",
    "recipes": [
        {
            "AA": "A380",
            "temper": "T1",
            "YS [MPa]": 173,
            "UTS [MPa]": 344,
            "elong [%]": 5.0,
            "Hardness": 110,
            "Hardness UNIT": "HV",
            "Has composition": true,
            "Si": 8.314,
            "Fe": 0.793,
            "Cu": 2.846,
            "Mg": 0.251,
            "Mn": 0.257,
            "Zn": 0.897,
            "Cr": 0.080,
            "Ni": 0.081,
            "Pb": 0.083,
            "Bi": 0.013
        }
    ]
}

File: claude/aluminum/text_based/html/responses/response_10.1007_s11661-016-3332-y.json
{
    "table csv": "Table I. Chemical Composition of AA2219-T87 Aluminum Alloy and the Filler Wire Used\nAlloy,Cu,Mn,Zr,V,Ti,Fe,Si,Zn,Al\nAA2219-T87,5.95,0.27,0.1,0.09,0.06,0.12,0.05,0.02,bal.\nAA2319,6.1,0.29,0.15,0.1,0.15,0.1,0.04,0.02,bal.\n\nTable III. Tensile Parameters of AA2219 Parent and Weld Metals (50 mm Gage Length)\nMaterial,UTS (MPa),0.2 pct YS (MPa),Pct Elongation,Location of Failure\nAA2219-T87 L,440,358,11.7,-\nLT,459,376,11.6,\nAA2219-T851 C,443,337,10.4,\nR,450,339,8.5,\nA,449,348,3.8,\nWeld PP,285,185,4.7,FZ\nPR,288,168,4.0,",
    "extracted text": "AA2219 aluminum alloy plate (T87) and ring (T851) were examined. The temper conditions are as follows:\n- T87: solution treated at 807 K (534°C) for 1 hour + 7% stretched followed by aging at 436 K (163°C) for 24 hours\n- T851: solution treated at 807 K (534°C) for 1 hour + stress relieved by 3% stretching followed by aging at 436 K (163°C) for 24 hours\n\nThe rings (T851) were processed through forging route involving upsetting with intermittent re-heating followed by piercing and ring rolling. A quench delay of 87 seconds was given for the rings.",
    "property mapping": "AA = Aluminum Association alloy designation = AA2219\ntemper = T87 (plate) and T851 (ring)\nYS [MPa] = 0.2 pct YS (MPa) in Table III\nUTS [MPa] = UTS (MPa) in Table III\nelong [%] = Pct Elongation in Table III\nL = Longitudinal direction\nLT = Long Transverse direction\nC = Circumferential direction\nR = Radial direction\nA = Axial direction",
    "abbreviations": "L: Longitudinal\nLT: Long Transverse\nC: Circumferential\nR: Radial\nA: Axial\nPP: Plate to plate weld\nPR: Plate to Ring weld\nFZ: Fusion Zone\nbal.: balance (remainder is aluminum)",
    "weight percentage": "For AA2219-T87:\nCu: 5.95 wt%\nMn: 0.27 wt%\nZr: 0.1 wt%\nV: 0.09 wt%\nTi: 0.06 wt%\nFe: 0.12 wt%\nSi: 0.05 wt%\nZn: 0.02 wt%\nAl: balance (remainder)",
    "recipes": [
        {
            "AA": "2219",
            "temper": "T87",
            "YS [MPa]": 358,
            "UTS [MPa]": 440,
            "elong [%]": 11.7,
            "Has composition": true,
            "Cu": 5.95,
            "Mn": 0.27,
            "Zr": 0.1,
            "V": 0.09,
            "Ti": 0.06,
            "Fe": 0.12,
            "Si": 0.05,
            "Zn": 0.02
        },
        {
            "AA": "2219",
            "temper": "T87",
            "YS [MPa]": 376,
            "UTS [MPa]": 459,
            "elong [%]": 11.6,
            "Has composition": true,
            "Cu": 5.95,
            "Mn": 0.27,
            "Zr": 0.1,
            "V": 0.09,
            "Ti": 0.06,
            "Fe": 0.12,
            "Si": 0.05,
            "Zn": 0.02
        },
        {
            "AA": "2219",
            "temper": "T851",
            "YS [MPa]": 337,
            "UTS [MPa]": 443,
            "elong [%]": 10.4,
            "Has composition": true,
            "Cu": 5.95,
            "Mn": 0.27,
            "Zr": 0.1,
            "V": 0.09,
            "Ti": 0.06,
            "Fe": 0.12,
            "Si": 0.05,
            "Zn": 0.02
        },
        {
            "AA": "2219",
            "temper": "T851",
            "YS [MPa]": 339,
            "UTS [MPa]": 450,
            "elong [%]": 8.5,
            "Has composition": true,
            "Cu": 5.95,
            "Mn": 0.27,
            "Zr": 0.1,
            "V": 0.09,
            "Ti": 0.06,
            "Fe": 0.12,
            "Si": 0.05,
            "Zn": 0.02
        },
        {
            "AA": "2219",
            "temper": "T851",
            "YS [MPa]": 348,
            "UTS [MPa]": 449,
            "elong [%]": 3.8,
            "Has composition": true,
            "Cu": 5.95,
            "Mn": 0.27,
            "Zr": 0.1,
            "V": 0.09,
            "Ti": 0.06,
            "Fe": 0.12,
            "Si": 0.05,
            "Zn": 0.02
        }
    ]
}

File: claude/aluminum/text_based/html/responses/response_10.1007_s11661-016-3375-0.json
{
    "table csv": "Element,Fe,Si,Cu,Mn,Zn,V,Al\nComposition,0.42,0.2,0.08,0.05,0.05,0.01,Bal\n\nThickness (mm),Yield Strength (MPa),Tensile Strength (MPa),Total Elongation (pct)\n1.5,180.2,191.3,4.8\n2,177.2,188.3,5.6\n2.5,165.3,175.3,6.2",
    "extracted text": "The paper studies AA1100-H18 aluminum sheets with different thicknesses (1.5mm, 2mm, and 2.5mm). The text mentions that the hardness of AA 1100-H18 is about 30 Vickers. The sheets were cold-worked (H18 temper).",
    "property mapping": "AA = 1100 (Aluminum Association designation)\ntemper = H18 (cold-worked)\nYS [MPa] = Yield Strength (MPa) in Table II\nUTS [MPa] = Tensile Strength (MPa) in Table II\nelong [%] = Total Elongation (pct) in Table II\nHardness = 30\nHardness UNIT = Vickers\nFe, Si, Cu, Mn, Zn, V = weight percentages from Table I",
    "abbreviations": "H18 = Full hard temper (cold-worked to achieve approximately 75% reduction)\nBal = Balance (remaining percentage is aluminum)",
    "weight percentage": "The document already provides weight percentages for all elements:\nFe: 0.42%\nSi: 0.2%\nCu: 0.08%\nMn: 0.05%\nZn: 0.05%\nV: 0.01%\nAl: Balance (approximately 99.19%)",
    "recipes": [
        {
            "AA": "1100",
            "temper": "H18",
            "YS [MPa]": 180.2,
            "UTS [MPa]": 191.3,
            "elong [%]": 4.8,
            "Hardness": 30,
            "Hardness UNIT": "Vickers",
            "Has composition": true,
            "Fe": 0.42,
            "Si": 0.2,
            "Cu": 0.08,
            "Mn": 0.05,
            "Zn": 0.05,
            "V": 0.01
        },
        {
            "AA": "1100",
            "temper": "H18",
            "YS [MPa]": 177.2,
            "UTS [MPa]": 188.3,
            "elong [%]": 5.6,
            "Hardness": 30,
            "Hardness UNIT": "Vickers",
            "Has composition": true,
            "Fe": 0.42,
            "Si": 0.2,
            "Cu": 0.08,
            "Mn": 0.05,
            "Zn": 0.05,
            "V": 0.01
        },
        {
            "AA": "1100",
            "temper": "H18",
            "YS [MPa]": 165.3,
            "UTS [MPa]": 175.3,
            "elong [%]": 6.2,
            "Hardness": 30,
            "Hardness UNIT": "Vickers",
            "Has composition": true,
            "Fe": 0.42,
            "Si": 0.2,
            "Cu": 0.08,
            "Mn": 0.05,
            "Zn": 0.05,
            "V": 0.01
        }
    ]
}

File: claude/aluminum/text_based/html/responses/response_10.1007_s11661-016-3807-x.json
{
    "table csv": "Condition,UTS (MPa),0.2 Pct YS (MPa),Percent Elongation,Hardness (BHN),Conductivity (Pct IACS),Strain-Hardening Exponent n,Strength Co-efficient K\nT87 (Starting Condition),485,394,14,136,-,0.144,774.3\nWST 30 pct CR,473,448,10.3,142,32.6,0.0507,582.7\nWST 35 pct CR,478,456,8.1,145,32.5,0.0515,591.3\nWST 40 pct CR,482,461,6.5,146,32.3,0.0503,594.9\nST+30 pct CR,412,337,13.8,129,31.4,0.0942,551.3\nST+50 pct CR,456,395,10,141,31.4,0.0861,611.4\nST+70 pct CR,504,455,8.8,142,29.3,0.0698,645.6\n30 pct CR+Annealed,377,342,11.4,109,34.4,0.0769,506.6\n70 pct CR+Annealed,355,330,12.6,100,36.5,0.0630,457.3",
    
    "extracted text": "The paper studies AA2219 aluminum alloy, an Al-Cu alloy used in aerospace applications, particularly for cryogenic propellant tanks. The study examines the effect of different thermomechanical processing conditions on microstructure and mechanical properties. The starting material is AA2219-T87 plate. The main processing conditions include: 1) without solution treatment + cryorolling (WST-CR), 2) solution treatment + cryorolling (ST+CR), and 3) solution treatment + cryorolling + annealing (CR+Annealed). Solution treatment was performed at 808 K (535°C) for 1 hour followed by water quenching. Annealing was done at 623 K (350°C) for 1 hour. The paper mentions CuAl2 (θ') precipitates as the main strengthening phase in AA2219.",
    
    "property mapping": "UTS (MPa) = Ultimate Tensile Strength in MPa\n0.2 Pct YS (MPa) = 0.2% Yield Strength in MPa\nPercent Elongation = elongation percentage\nHardness (BHN) = Hardness in Brinell Hardness Number\nConductivity (Pct IACS) = Electrical conductivity in Percent IACS",
    
    "abbreviations": "WST-CR = Without Solution Treatment and Cryorolled\nST+CR = Solution Treated and Cryorolled\nCR+Annealed = Solution Treated, Cryorolled, and Annealed\nT87 = Commercial temper designation for solution heat treated, artificially aged, and cold worked\nBHN = Brinell Hardness Number\nIACS = International Annealed Copper Standard (for electrical conductivity)",
    
    "weight percentage": "The paper does not provide specific weight percentages for the elements in AA2219. It only mentions that it is an Al-Cu alloy with CuAl2 precipitates.",
    
    "recipes": [
        {
            "AA": "2219",
            "temper": "T87",
            "YS [MPa]": 394.0,
            "UTS [MPa]": 485.0,
            "elong [%]": 14.0,
            "Hardness": 136.0,
            "Hardness UNIT": "BHN",
            "Has composition": "nominal"
        },
        {
            "AA": "2219",
            "temper": "WST 30 pct CR",
            "YS [MPa]": 448.0,
            "UTS [MPa]": 473.0,
            "elong [%]": 10.3,
            "Hardness": 142.0,
            "Hardness UNIT": "BHN",
            "Has composition": "nominal"
        },
        {
            "AA": "2219",
            "temper": "WST 35 pct CR",
            "YS [MPa]": 456.0,
            "UTS [MPa]": 478.0,
            "elong [%]": 8.1,
            "Hardness": 145.0,
            "Hardness UNIT": "BHN",
            "Has composition": "nominal"
        },
        {
            "AA": "2219",
            "temper": "WST 40 pct CR",
            "YS [MPa]": 461.0,
            "UTS [MPa]": 482.0,
            "elong [%]": 6.5,
            "Hardness": 146.0,
            "Hardness UNIT": "BHN",
            "Has composition": "nominal"
        },
        {
            "AA": "2219",
            "temper": "ST+30 pct CR",
            "YS [MPa]": 337.0,
            "UTS [MPa]": 412.0,
            "elong [%]": 13.8,
            "Hardness": 129.0,
            "Hardness UNIT": "BHN",
            "Has composition": "nominal"
        },
        {
            "AA": "2219",
            "temper": "ST+50 pct CR",
            "YS [MPa]": 395.0,
            "UTS [MPa]": 456.0,
            "elong [%]": 10.0,
            "Hardness": 141.0,
            "Hardness UNIT": "BHN",
            "Has composition": "nominal"
        },
        {
            "AA": "2219",
            "temper": "ST+70 pct CR",
            "YS [MPa]": 455.0,
            "UTS [MPa]": 504.0,
            "elong [%]": 8.8,
            "Hardness": 142.0,
            "Hardness UNIT": "BHN",
            "Has composition": "nominal"
        },
        {
            "AA": "2219",
            "temper": "30 pct CR+Annealed",
            "YS [MPa]": 342.0,
            "UTS [MPa]": 377.0,
            "elong [%]": 11.4,
            "Hardness": 109.0,
            "Hardness UNIT": "BHN",
            "Has composition": "nominal"
        },
        {
            "AA": "2219",
            "temper": "70 pct CR+Annealed",
            "YS [MPa]": 330.0,
            "UTS [MPa]": 355.0,
            "elong [%]": 12.6,
            "Hardness": 100.0,
            "Hardness UNIT": "BHN",
            "Has composition": "nominal"
        }
    ]
}
