Repository: gsireesh/ddd-benchmark

# Data Driven Design as an Ecologically Valid Challenge Task for Document Understanding

This repo contains the code and metadata for the paper "Data Driven Design as an Ecologically Valid Challenge Task for Document

Understanding". 
---

## Metadata and Dataset Reconstruction

Because this dataset consists of non-open access academic papers, we are limited to providing the
metadata for this dataset, i.e. the DOIs of the papers, and publishing our further annotated 
versions of the zeolite data originally published in Jensen et. al. (2019) and the aluminum data 
from Pfeiffer et. al. (2020). Our re-annotated versions of this data can be found in the respective

File: claude/aluminum/text_based/html/responses/response_10.1007_s11663-016-0611-3.json
{
    "table csv": "Tensile yield stress (MPa),324\nUltimate tensile stress (MPa),429\nVickers hardness,137\nPoisson's ratio,0.31\nElasticity module (GPa),77.5",
    "extracted text": "The base materials used for the friction stir butt weld joints are 8-mm-thick rolled plates of 2024-T351, 120 mm long by 35 mm wide, with the nominal composition (in wt pct) of Cu-4.45, Mn-0.72, Mg-1.53, Fe-0.29, Ti-0.06, V-0.08, Zn-0.12, Si-0.11, and rest-Al which is analyzed by X-ray fluorescence (XRF) technique. From Table V, the base metal has 17.8% elongation.",
    "property mapping": "Tensile yield stress (MPa) -> YS [MPa]\nUltimate tensile stress (MPa) -> UTS [MPa]\nVickers hardness -> Hardness\nHardness unit is Vickers (HV) -> Hardness UNIT\nElongation (Pct) from Table V for base metal -> elong [%]",
    "abbreviations": "T351 - Solution heat-treated, stress-relieved by stretching, and then artificially aged\nFSW - Friction stir welding\nXRF - X-ray fluorescence",
    "weight percentage": "Cu: 4.45%\nMn: 0.72%\nMg: 1.53%\nFe: 0.29%\nTi: 0.06%\nV: 0.08%\nZn: 0.12%\nSi: 0.11%\nAl: Balance (remainder)",
    "recipes": [
        {
            "AA": "2024",
            "temper": "T351",
            "YS [MPa]": 324.0,
            "UTS [MPa]": 429.0,
            "elong [%]": 17.8,
            "Hardness": 137.0,
            "Hardness UNIT": "HV",
            "Has composition": true,
            "Cu": 4.45,
            "Mn": 0.72,
            "Mg": 1.53,
            "Fe": 0.29,
            "Ti": 0.06,
            "V": 0.08,
            "Zn": 0.12,
            "Si": 0.11
        }
    ]
}

File: claude/aluminum/text_based/html/responses/response_10.1007_s11665-011-0060-8.json
```json
{
    "table csv": "Chemical compositions, wt.%,,,,,,,,,Mechanical properties,\nAl,Cu,Mn,Fe,Ti,V,Zn,Si,Zr,Tensile strength,Microhardness\nBal.,6.48,0.32,0.23,0.06,0.08,0.04,0.49,0.20,432 MPa,120-130 Hv",
    "extracted text": "The base metal (BM) was a 7.5-mm-thick 2219-T6 aluminum alloy plate.",
    "property mapping": "Tensile strength in MPa -> UTS [MPa]\nMicrohardness in Hv -> Hardness",
    "abbreviations": "BM - Base Metal\nFSW - Friction Stir Welding\nHAZ - Heat-Affected Zone\nNHAZ - HAZ of normal joint (FSW performed in air)\nUHAZ - HAZ of underwater joint (FSW performed under water)",
    "weight percentage": "The weight percentages are already provided in the table: Cu (6.48%), Mn (0.32%), Fe (0.23%), Ti (0.06%), V (0.08%), Zn (0.04%), Si (0.49%), Zr (0.20%)",
    "recipes": [
        {
            "AA": "2219",
            "temper": "T6",
            "YS [MPa]": "",
            "UTS [MPa]": 432,
            "elong [%]": "",
            "Hardness": 125,
            "Hardness UNIT": "Hv",
            "Has composition": true,
            "Cu": 6.48,
            "Mn": 0.32,
            "Fe": 0.23,
            "Ti": 0.06,
            "V": 0.08,
            "Zn": 0.04,
            "Si": 0.49,
            "Zr": 0.20
        }
    ]
}
```

File: claude/aluminum/text_based/html/responses/response_10.1007_s11665-014-0875-1.json
{
    "table csv": "r 0.2 (MPa),e 0.2 (%),E (MPa),r UTS (MPa),U T (J/mm 3 )\n383.8,22.0,75.5,533.8,80.7",
    "extracted text": "The aeronautic aluminum alloy used in this study was the heat treated 4-mm-thick 2024-T351 aluminum alloy. Its nominal chemical composition (by weight%) is Al-6.20Cu3.38Mg-0.55Mn. From Fig. 8, it is possible to identify a hardness level in the nugget, the value of which is lower than that of the base material (163HV0.5).",
    "property mapping": "r 0.2 (MPa) = YS [MPa]\ne 0.2 (%) = elong [%]\nr UTS (MPa) = UTS [MPa]\nHardness of base material = 163HV0.5",
    "abbreviations": "r 0.2: yield stress at 0.2% offset\ne 0.2: yield strain at 0.2% offset\nE: Young's modulus\nr UTS: ultimate tensile stress\nU T: toughness\nHV0.5: Vickers hardness with 0.5 kg load",
    "weight percentage": "Cu: 6.20%\nMg: 3.38%\nMn: 0.55%\nAl: balance (remainder)",
    "recipes": [
        {
            "AA": "2024",
            "temper": "T351",
            "YS [MPa]": 383.8,
            "UTS [MPa]": 533.8,
            "elong [%]": 22.0,
            "Hardness": 163,
            "Hardness UNIT": "HV0.5",
            "Has composition": true,
            "Cu": 6.20,
            "Mg": 3.38,
            "Mn": 0.55
        }
    ]
}

File: claude/aluminum/text_based/html/responses/response_10.1007_s11665-014-0936-5.json
{
    "table csv": "Chemical compositions (wt.%),,,,,,,Mechanical properties,\nAl,Zn,Mg,Cu,Mn,Fe,Cr,Tensile strength (MPa),Elongation (%)\nBal.,5.75,2.51,1.68,0.26,0.20,0.15,486,11",
    "extracted text": "The paper studies 7B04-T74 aluminum alloy, which is used for both the upper and lower sheets in friction stir lap welding. The sheets were 2-mm-thick.",
    "property mapping": "Tensile strength (MPa) → UTS [MPa]\nElongation (%) → elong [%]",
    "abbreviations": "Bal. means balance, indicating that the remaining percentage to make up 100% is aluminum.\nT74 is a temper designation for the aluminum alloy.",
    "weight percentage": "The weight percentages are directly provided in the document:\nZn: 5.75%\nMg: 2.51%\nCu: 1.68%\nMn: 0.26%\nFe: 0.20%\nCr: 0.15%\nAl: Balance (remainder to 100%)",
    "recipes": [
        {
            "AA": "7B04",
            "temper": "T74",
            "UTS [MPa]": 486,
            "elong [%]": 11,
            "Has composition": true,
            "Zn": 5.75,
            "Mg": 2.51,
            "Cu": 1.68,
            "Mn": 0.26,
            "Fe": 0.20,
            "Cr": 0.15
        }
    ]
}

File: claude/aluminum/text_based/html/responses/response_10.1007_s11837-016-1896-z.json
```json
{
    "table csv": "Table I. Nominal composition of Alloy 1 and Alloy 2; chemical analysis by direct current plasma optical emission spectrometry ( DCP OES -) is also included\n\n,Nominal composition, at.% (wt.%),Nominal composition, at.% (wt.%),DCP-AES, at.%, (wt.%),DCP-AES, at.%, (wt.%)\n,Sc,Zr,Sc,Zr\nAlloy 1,0.090 (0.15),0.045 (0.15),0.084 (0.14),0.045 (0.15)\nAlloy 2,0.060 (0.10),0.030 (0.10),0.053 (0.09),0.033 (0.11)\n\nTable II. Vickers microhardnesses and tensile properties of the Al-0.09 Sc-0.045 Zr/Saffil MMC before and after aging\n\n,,,Tensile properties,Tensile properties,Tensile properties\nSaffil volume fraction (vol.%),Microhardness (MPa),Yield strength (MPa),Ultimate tensile strength (MPa),Elongation (%)\n0 (as-cast),260 ± 9,-,-,-\n0 (aged),653 ± 24,128 ± 3,164 ± 7,31 ± 2\n4 (as-cast),362 ± 23,-,-,-\n4 (aged),711 ± 49,127 ± 7,196 ± 1,10 ± 0.5\n15 (as-cast),798 ± 45 (∼445 ± 23 a ),-,-,-\n15 (aged),830 ± 68,135 ± 6,> 150,0.4 ± 0.1\na In fiber-free matrix region.\n\nTable III. Minimum toughness, UTS and minimum elongation of Al-2Cu/Saffil composite samples with different Saffil short fiber volume fractions ranging from 0 vol.% to 40 vol.%\n\n,Toughness (MJ/m3),UTS (MPa),Minimum elongation (%)\nAl-2Cu,13.5,133,13\nAl-2Cu/4%,4.4,130,4.4\nAl-2Cu/7%,5.2,133,4.9\nAl-2Cu/15%,1.0,171,0.9\nAl-2Cu/30%,1.6,200,1.1\nAl-2Cu/40%,1.4,214,1\nAl-Sc-Zr/4%,17.8,196,9.7\nAl-Sc-Zr,41.2,164,26.9\nAA5083-H131,35.7,310,12\nAA6061-T6,35.2,310,12",
    "extracted text": "The paper describes development of dilute Al-Sc-Zr alloys and their composites with Saffil short alumina fibers for use in non-quenchable aluminum metal matrix composites. Two main alloys were investigated: Al-0.09Sc-0.045Zr at.% (Alloy 1) and Al-0.06Sc-0.03Zr at.% (Alloy 2). The alloys were subjected to a two-step aging treatment: 300°C for 4h followed by 425°C for 8h. The Al-0.09Sc-0.045Zr alloy was used as a matrix for composites with 0%, 4%, and 15% volume fractions of Saffil short alumina fibers. For comparison, the paper also discusses Al-2Cu wt.% alloy composites with various Saffil fiber contents, as well as standard armor alloys AA5083-H131 and AA6061-T6.",
    "property mapping": "Microhardness (MPa) -> Hardness (MPa)\nYield strength (MPa) -> YS [MPa]\nUltimate tensile strength (MPa) -> UTS [MPa]\nElongation (%) -> elong [%]",
    "abbreviations": "MMC = Metal Matrix Composite\nSaffil = Short alumina fibers (>96 vol.% Al2O3)\nat.% = atomic percentage\nwt.% = weight percentage\nAlloy 1 = Al-0.09Sc-0.045Zr at.% (Al-0.15Sc-0.15Zr wt.%)\nAlloy 2 = Al-0.06Sc-0.03Zr at.% (Al-0.10Sc-0.10Zr wt.%)",
    "weight percentage": "For Alloy 1 (Al-0.09Sc-0.045Zr at.%):\nSc: 0.15 wt.%\nZr: 0.15 wt.%\n\nFor Alloy 2 (Al-0.06Sc-0.03Zr at.%):\nSc: 0.10 wt.%\nZr: 0.10 wt.%\n\nFor Al-2Cu alloy:\nCu: 2.0 wt.%",
    "recipes": [
        {
            "AA": "",
            "temper": "",
            "YS [MPa]": 128.0,
            "UTS [MPa]": 164.0,
            "elong [%]": 31.0,
            "Hardness": 653.0,
            "Hardness UNIT": "MPa",
            "Has composition": true,
            "Sc": 0.15,
            "Zr": 0.15
        },
        {
            "AA": "",
            "temper": "",
            "YS [MPa]": 127.0,
            "UTS [MPa]": 196.0,
            "elong [%]": 10.0,
            "Hardness": 711.0,
            "Hardness UNIT": "MPa",
            "Has composition": true,
            "Sc": 0.15,
            "Zr": 0.15
        },
        {
            "AA": "",
            "temper": "",
            "YS [MPa]": 135.0,
            "UTS [MPa]": 150.0,
            "elong [%]": 0.4,
            "Hardness": 830.0,
            "Hardness UNIT": "MPa",
            "Has composition": true,
            "Sc": 0.15,
            "Zr": 0.15
        },
        {
            "AA": "",
            "temper": "",
            "YS [MPa]": "",
            "UTS [MPa]": 133.0,
            "elong [%]": 13.0,
            "Hardness": "",
            "Hardness UNIT": "",
            "Has composition": true,
            "Cu": 2.0
        },
        {
            "AA": "5083",
            "temper": "H131",
            "YS [MPa]": "",
            "UTS [MPa]": 310.0,
            "elong [%]": 12.0,
            "Hardness": "",
            "Hardness UNIT": "",
            "Has composition": "nominal"
        },
        {
            "AA": "6061",
            "temper": "T6",
            "YS [MPa]": "",
            "UTS [MPa]": 310.0,
            "elong [%]": 12.0,
            "Hardness": "",
            "Hardness UNIT": "",
            "Has composition": "nominal"
        }
    ]
}
```
