Repository: gsireesh/ddd-benchmark

# Data Driven Design as an Ecologically Valid Challenge Task for Document Understanding

This repo contains the code and metadata for the paper "Data Driven Design as an Ecologically Valid Challenge Task for Document

Understanding". 
---

## Metadata and Dataset Reconstruction

Because this dataset consists of non-open access academic papers, we are limited to providing the
metadata for this dataset, i.e. the DOIs of the papers, and publishing our further annotated 
versions of the zeolite data originally published in Jensen et. al. (2019) and the aluminum data 
from Pfeiffer et. al. (2020). Our re-annotated versions of this data can be found in the respective
folders in the `data/` directory. 

We additionally provide our EDA notebooks in this repository, as `eda_zeolite.ipynb` 
and `eda_aluminum.ipynb`, respectively.

To reconstruct the sections of the dataset that are available from publisher TDM APIs, we provide 
the `construct_dataset.py` script. This script pulls papers in publisher provided format from the 
APIs of three publishers: Elsevier, Wiley, and Springer, assuming that the user is licensed 
appropriately. To use this script, you must first get API keys for Elsevier 
[here](https://dev.elsevier.com/) and Wiley 
[here](https://onlinelibrary.wiley.com/library-info/resources/text-and-datamining). 
The user must then specify these API keys, along with a mailto address for the 
[polite](https://github.com/CrossRef/rest-api-doc#good-manners--more-reliable-service) usage
tier of the Crossref API for Springer papers, in `secrets.json`:

```json
{
    "ELSEVIER_API_KEY": "...",
    "WILEY_API_KEY": "...",
    "SPRINGER_MAILTO": "..."
}
```

Once the secrets file has been set up appropriately, you can run the construct dataset script:

```bash
python construct_dataset.py --dataset=<zeolite|aluminum> --from_scratch=<False|True>
```

This script will download XML from Elsevier, PDFs from Wiley, and both PDF and an HTML/XML 
representation from Springer, and place them in `xml` and `pdf` directories within the data 
directory for each dataset. The `from_scratch` parameter determines whether the script will fetch
publisher metadata afresh (not recommended) or use the version already provided in 
`data/<dataset>/publisher_metadata.csv`. It will not replace files that have already been downloaded.
Every file is stored in the format `<doi>.<extension>` where the DOI has had filesystem noncompliant 
characters, e.g. "/" replaced with underscores.

For models that do not accept PDFs, and require images of individual pages instead, we provide the 
`generate_page_images.py` script, which will segment PDFs into pages and write PNGs of those pages
to individual files, in the format `<doi>_<page_number>.<extension>`.

## Running Baselines

TBD. 

We provide our baseline predictions in the `predictions/` folder.

## Evaluation

Once predictions have been generated, run the evaluation script with the following command:

```bash
python evaluate_and_report.py --dataset=<zeolite|aluminum> --modality=<pdf|xml> --predictions_path=...  
```

This will evaluate the provided predictions against ground truth, and generate a json report with 
both final results and per-location results in a file with the same filename as the predictions, in
the same directory. This script expects a predictions file in CSV format with a "doi" column, and
additional columns corresponding to the columns to predict in the dataset.

## Baseline Results

## Regenerating figures from the paper. 

Baseline figures TBD. 

To regenerate the location visualization (figure 2 in the paper), run the cells in the
`location_visualization.ipynb` notebook.

File: claude/aluminum/text_based/md/responses/response_10.1007_s10853-007-1604-z.json
```
{
    "table csv": "| Material     | R p0.2 Yield strength (MPa) | R m Tensile strength (MPa) | A elongation (%) | Joint efficiency in terms of R m (%) | Joint efficiency in terms of A (%) |\n|--------------|-------------------------------|------------------------------|--------------------|----------------------------------------|--------------------------------------|\n| Al7020 (BM)  | 326                           | 385                          | 13.6               | -                                      | -                                    |\n| Al7020 (EBW) | 262                           | 343                          | 3.7                | 89.1                                   | 27.2                                 |",
    "extracted text": "The paper describes Al-alloy 7020 in T6 condition (solution heat treated and artificially aged). The chemical composition is stated as: 1.25 wt% Mg, 4.32 wt% Zn, 0.14 wt% Zr, 0.12 wt% Si, 0.29 wt% Fe, 0.12 wt% Cu, 0.29 wt% Mn, 0.13 wt% Cr, 0.004 wt% Ni and 0.028 wt% Ti.",
    "property mapping": "AA = 7020\ntemper = T6\nYS [MPa] = Rp0.2 = 326 MPa (base material)\nUTS [MPa] = Rm = 385 MPa (base material)\nelong [%] = A = 13.6% (base material)",
    "abbreviations": "BM = Base Material\nEBW = Electron Beam Welding\nFZ = Fusion Zone\nHAZ = Heat Affected Zone\nCTOD = Crack Tip Opening Displacement",
    "weight percentage": "Mg: 1.25 wt%\nZn: 4.32 wt%\nZr: 0.14 wt%\nSi: 0.12 wt%\nFe: 0.29 wt%\nCu: 0.12 wt%\nMn: 0.29 wt%\nCr: 0.13 wt%\nNi: 0.004 wt%\nTi: 0.028 wt%",
    "recipes": [
        {
            "AA": "7020",
            "temper": "T6",
            "YS [MPa]": 326.0,
            "UTS [MPa]": 385.0,
            "elong [%]": 13.6,
            "Has composition": true,
            "Cu": 0.12,
            "Mn": 0.29,
            "Si": 0.12,
            "Mg": 1.25,
            "Zn": 4.32,
            "Cr": 0.13,
            "Fe": 0.29,
            "Ti": 0.028,
            "Zr": 0.14,
            "Ni": 0.004
        }
    ]
}
```

File: claude/aluminum/text_based/md/responses/response_10.1007_s10853-009-3735-x.json
{
    "table csv": "Chemical composition, wt%, Al, Bal.\nChemical composition, wt%, Cu, 4.43\nChemical composition, wt%, Mg, 1.48\nChemical composition, wt%, Mn, 0.72\nChemical composition, wt%, Fe, 0.26\nChemical composition, wt%, Si, 0.11\nChemical composition, wt%, Zn, 0.2\nMechanical properties, Tensile strength, 450 MPa\nMechanical properties, 0.2% proof strength, 320 MPa\nMechanical properties, Elongation, 9%",
    "extracted text": "The base material used in this study was a 5 mm thick 2024-T4 aluminum alloy plate. The paper investigates the effect of abnormal grain growth on tensile strength of Al-4.5%Cu-1.5%Mg (also referred to as 2024) aluminum alloy friction stir welded joints.",
    "property mapping": "Tensile strength → UTS [MPa]\n0.2% proof strength → YS [MPa]\nElongation → elong [%]",
    "abbreviations": "PWHT - Post Weld Heat Treatment\nFSW - Friction Stir Welding\nSZ - Stir Zone\nTMAZ - Thermo Mechanically Affected Zone\nHAZ - Heat Affected Zone\nAGG - Abnormal Grain Growth",
    "weight percentage": "Cu: 4.43%\nMg: 1.48%\nMn: 0.72%\nFe: 0.26%\nSi: 0.11%\nZn: 0.2%\nAl: Balance (remainder)",
    "recipes": [
        {
            "AA": "2024",
            "temper": "T4",
            "YS [MPa]": 320.0,
            "UTS [MPa]": 450.0,
            "elong [%]": 9.0,
            "Has composition": true,
            "Cu": 4.43,
            "Mg": 1.48,
            "Mn": 0.72,
            "Fe": 0.26,
            "Si": 0.11,
            "Zn": 0.2
        }
    ]
}

File: claude/aluminum/text_based/md/responses/response_10.1007_s10853-010-4609-y.json
{
    "table csv": "Table 1 Chemical composition of materials\n| Alloying element | Cu | Mg | Si | Fe | Mn Zn | Ti | Cr |\n|-|-|-|-|-|-|-|-|\n| 6063 aluminum alloy Composition (wt%) | 0.1 | 0.4-0.9 | 0.3-0.7 | 0.6 | 0.3 0.2 | 0.2 | 0.1 |\n| Alloying element | C | Si | Mn | Cr | S | P | Ni | Fe |\n| AISI 340 austenitic stainless Composition (wt%) | 0.06 | steel 0.32 | 1.38 | 18.4 | 0.28 | 0.4 | 8.7 | Bal. |\n\nTable 2 Mechanical and thermal properties of materials\n| Material | Tensile strength (MPa) | Thermal conductivity (W m/K) | Coefficient of thermal expansion (K) |\n|-|-|-|-|\n| 6063 Al alloy | 215 | 180 | 23 9 10 - 6 |\n| AISI 304 | 515 | 16.2 | 17.2 9 10 - 6 |",
    "extracted text": "In Table 5, the tensile strength of 6063 aluminum alloy is confirmed as 215 MPa, and the toughness is mentioned as 25 J.",
    "property mapping": "UTS [MPa]: Tensile strength (MPa) = 215 MPa\nThermal conductivity: 180 W m/K\nCoefficient of thermal expansion: 23 × 10^-6 K",
    "abbreviations": "No abbreviations were used for the alloy composition.",
    "weight percentage": "For 6063 aluminum alloy:\nCu: 0.1%\nMg: 0.4-0.9%, mean = 0.65%\nSi: 0.3-0.7%, mean = 0.5%\nFe: 0.6%\nMn: 0.3%\nZn: 0.2%\nTi: 0.2%\nCr: 0.1%",
    "recipes": [
        {
            "AA": "6063",
            "temper": "",
            "UTS [MPa]": 215.0,
            "YS [MPa]": "",
            "elong [%]": "",
            "Hardness": "",
            "Hardness UNIT": "",
            "Has composition": true,
            "Cu": 0.1,
            "Mg": 0.65,
            "Si": 0.5,
            "Fe": 0.6,
            "Mn": 0.3,
            "Zn": 0.2,
            "Ti": 0.2,
            "Cr": 0.1
        }
    ]
}

File: claude/aluminum/text_based/md/responses/response_10.1007_s11661-008-9739-3.json
{
    "table csv": "Table I. Chemical Composition of Material (Mass Percent)\nMaterial,Si,Fe,Cu,Mn,Mg,Cr,Zn,Ti,Ti +Zr,Others Each,Others Total,Al\nJIS A2024,0.057,0.127,4.334,0.585,1.457,0.004,0.038,0.029,0.031,0.008,0.028,bal\n\nTable II. Mechanical Properties of Material\nTemper,0.2 Pct Proof Stress (MPa),Tensile Strength (MPa),Elongation (Pct)\nT3,316,459,17.2",
    "extracted text": "The materials used in this study were Al-4Cu-1Mg alloy (JIS-A2024, temper T3, supplied by Corus Aluminum Walzprodukte GmbH, Koblenz, Germany). The specimen configuration is rolled parallel to the longitudinal direction.",
    "property mapping": "AA = JIS A2024 (corresponds to AA 2024)\ntemper = T3\nYS [MPa] = 0.2 Pct Proof Stress (MPa) = 316\nUTS [MPa] = Tensile Strength (MPa) = 459\nelong [%] = Elongation (Pct) = 17.2\nSi = 0.057%\nFe = 0.127%\nCu = 4.334%\nMn = 0.585%\nMg = 1.457%\nCr = 0.004%\nZn = 0.038%\nTi = 0.029%",
    "abbreviations": "JIS = Japanese Industrial Standard\nPct = Percent\nbal = balance (remainder is aluminum)",
    "weight percentage": "The composition is already provided in weight percentage in Table I:\nSi: 0.057%\nFe: 0.127%\nCu: 4.334%\nMn: 0.585%\nMg: 1.457%\nCr: 0.004%\nZn: 0.038%\nTi: 0.029%\nThe table also shows Ti+Zr as 0.031%, but individual Zr content is not specified.",
    "recipes": [
        {
            "AA": "2024",
            "temper": "T3",
            "YS [MPa]": 316.0,
            "UTS [MPa]": 459.0,
            "elong [%]": 17.2,
            "Has composition": true,
            "Si": 0.057,
            "Fe": 0.127,
            "Cu": 4.334,
            "Mn": 0.585,
            "Mg": 1.457,
            "Cr": 0.004,
            "Zn": 0.038,
            "Ti": 0.029
        }
    ]
}

File: claude/aluminum/text_based/md/responses/response_10.1007_s11661-009-0069-x.json
{
    "table csv": "Table I. Chemical Composition of As-Received Aluminum Alloys (Atomic Percent)\n\n| Alloy    |   Si |   Fe | Cu      |   Mn |   Mg | Cr      | Zn      | Ti      | Ni   |\n|----------|------|------|---------|------|------|---------|---------|---------|------|\n| 7075 (D) | 0.05 | 0.04 | 0.74    | 0.01 | 2.89 | 0.13    | 3.05    | 0.04    | -    |\n| 2024 (L) | 0.07 | 0.04 | 2.46    | 0.21 | 1.26 | 0.04    | 0.14    | 0.02    | 0.06 |\n| 1050 (H) | 0.12 | 0.21 | < 0.005 | 0.02 | 0.01 | < 0.010 | < 0.005 | < 0.010 | -    |\n\nTable II. Mechanical Properties of As-Received Aluminum Alloys\n\n| Alloy        |   UTS* (MPa) |   YS* (MPa) |   HV |   Elongation* (Pct) |\n|--------------|--------------|-------------|------|---------------------|\n| 7075-T6 (D)  |          545 |         475 |  188 |                   8 |\n| 2024-T3 (L)  |          457 |         333 |  138 |                  16 |\n| 1050-H24 (H) |          136 |         128 |   44 |                   7 |",
    "extracted text": "The paper discusses the processing and characterization of two aluminum multilayer laminates: ALH19 (alternated Al 2024 and Al 1050 layers) and ADH19 (alternated Al 7075 and Al 1050 layers). The T6 temper carried out for the Al 7075 alloy involved solution treating at 465°C for 30 minutes, followed by rapid quenching in water and finally age hardening at 135°C for 14 hours. The T6 temper for the Al 2024 alloy involved solution treating at 490°C for 30 minutes, followed by rapid quenching in water and finally age hardening at 160°C for 6 hours. The H24 temper for Al 1050 represents work hardening followed by partial annealing (240°C).",
    "property mapping": "UTS = Ultimate Tensile Strength (MPa)\nYS = Yield Strength (MPa)\nHV = Vickers Hardness\nElongation = Elongation percentage (%)",
    "abbreviations": "T6 = solution treating followed by quenching and, finally, peak age hardening\nT3 = solution treating followed by quenching, cold working, and, finally, natural aging\nH24 = work hardening followed by partial annealing (240°C)",
    "weight percentage": "The composition in the paper is given in atomic percent. Converting to weight percent:\n\nAl 7075:\nSi: 0.05 × (28.09/26.98) = 0.052%\nFe: 0.04 × (55.85/26.98) = 0.083%\nCu: 0.74 × (63.55/26.98) = 1.74%\nMn: 0.01 × (54.94/26.98) = 0.020%\nMg: 2.89 × (24.31/26.98) = 2.61%\nCr: 0.13 × (52.00/26.98) = 0.25%\nZn: 3.05 × (65.38/26.98) = 7.37%\nTi: 0.04 × (47.87/26.98) = 0.071%\n\nAl 2024:\nSi: 0.07 × (28.09/26.98) = 0.073%\nFe: 0.04 × (55.85/26.98) = 0.083%\nCu: 2.46 × (63.55/26.98) = 5.80%\nMn: 0.21 × (54.94/26.98) = 0.43%\nMg: 1.26 × (24.31/26.98) = 1.14%\nCr: 0.04 × (52.00/26.98) = 0.077%\nZn: 0.14 × (65.38/26.98) = 0.34%\nTi: 0.02 × (47.87/26.98) = 0.035%\nNi: 0.06 × (58.69/26.98) = 0.13%\n\nAl 1050:\nSi: 0.12 × (28.09/26.98) = 0.125%\nFe: 0.21 × (55.85/26.98) = 0.44%\nCu: < 0.005 × (63.55/26.98) < 0.012%\nMn: 0.02 × (54.94/26.98) = 0.041%\nMg: 0.01 × (24.31/26.98) = 0.009%\nCr: < 0.010 × (52.00/26.98) < 0.019%\nZn: < 0.005 × (65.38/26.98) < 0.012%\nTi: < 0.010 × (47.87/26.98) < 0.018%",
    "recipes": [
        {
            "AA": "7075",
            "temper": "T6",
            "YS [MPa]": 475.0,
            "UTS [MPa]": 545.0,
            "elong [%]": 8.0,
            "Hardness": 188.0,
            "Hardness UNIT": "HV",
            "Has composition": true,
            "Si": 0.052,
            "Fe": 0.083,
            "Cu": 1.74,
            "Mn": 0.020,
            "Mg": 2.61,
            "Cr": 0.25,
            "Zn": 7.37,
            "Ti": 0.071
        },
        {
            "AA": "2024",
            "temper": "T3",
            "YS [MPa]": 333.0,
            "UTS [MPa]": 457.0,
            "elong [%]": 16.0,
            "Hardness": 138.0,
            "Hardness UNIT": "HV",
            "Has composition": true,
            "Si": 0.073,
            "Fe": 0.083,
            "Cu": 5.80,
            "Mn": 0.43,
            "Mg": 1.14,
            "Cr": 0.077,
            "Zn": 0.34,
            "Ti": 0.035,
            "Ni": 0.13
        },
        {
            "AA": "1050",
            "temper": "H24",
            "YS [MPa]": 128.0,
            "UTS [MPa]": 136.0,
            "elong [%]": 7.0,
            "Hardness": 44.0,
            "Hardness UNIT": "HV",
            "Has composition": true,
            "Si": 0.125,
            "Fe": 0.44,
            "Cu": 0.012,
            "Mn": 0.041,
            "Mg": 0.009,
            "Cr": 0.019,
            "Zn": 0.012,
            "Ti": 0.018
        }
    ]
}

File: claude/aluminum/text_based/md/responses/response_10.1007_s11661-010-0377-1.json
{
    "table csv": "Alloy,Cu,Mn,Zr,V,Ti,Fe,Si,Zn,Al\nAA2219-T87,5.95,0.27,0.1,0.09,0.06,0.12,0.05,0.02,bal\nAA2319,6.1,0.29,0.15,0.1,0.15,0.1,0.04,0.02,bal",
    "extracted text": "AA2219 is a precipitation-hardenable alloy in T87 temper condition (solution treated at 807 K (534°C) for 1 hour) + 7% stretched followed by aging at 436 K (163°C) for 24 hours). The base metal has hardness of 128 Hv.",
    "property mapping": "UTS (MPa) = Ultimate Tensile Strength in MPa\n0.2 Pct YS (MPa) = Yield Strength at 0.2% offset in MPa\nPct Elongation = Elongation percentage\nHardness (Hv) = Vickers hardness",
    "abbreviations": "BM = Base Metal\nAW = As Welded\nRW = Repair Welded\nPMZ = Partially Melted Zone\nHAZ = Heat Affected Zone\nFZ = Fusion Zone\nSCC = Stress Corrosion Cracking\nSSRT = Slow Strain Rate Technique",
    "weight percentage": "For AA2219-T87: Cu = 5.95%, Mn = 0.27%, Zr = 0.1%, V = 0.09%, Ti = 0.06%, Fe = 0.12%, Si = 0.05%, Zn = 0.02%, Al = balance\nFor AA2319 filler wire: Cu = 6.1%, Mn = 0.29%, Zr = 0.15%, V = 0.1%, Ti = 0.15%, Fe = 0.1%, Si = 0.04%, Zn = 0.02%, Al = balance",
    "recipes": [
        {
            "AA": "2219",
            "temper": "T87",
            "YS [MPa]": 358.0,
            "UTS [MPa]": 440.0,
            "elong [%]": 11.7,
            "Hardness": 128.0,
            "Hardness UNIT": "Hv",
            "Has composition": true,
            "Cu": 5.95,
            "Mn": 0.27,
            "Zr": 0.1,
            "V": 0.09,
            "Ti": 0.06,
            "Fe": 0.12,
            "Si": 0.05,
            "Zn": 0.02
        }
    ]
}

File: claude/aluminum/text_based/md/responses/response_10.1007_s11661-010-0395-z.json
{
    "table csv": "Alloy,Cu,Fe,Si,Mg,Mn,Ti,Zn,Cr,Other Element,Al\n7075,1.88,0.3,0.11,2.57,0.15,0.03,5.96,0.23,W/L,bal\n\nTemper Conditions,0.2 Pct YS (MPa),UTS (MPa),Uniform Elongation (Pct)\nT6,427,561,13.6\nT73,390,536,16.6",
    "extracted text": "The paper studies 7075 aluminum alloy in two different temper conditions: peak-aged (T6) and overaged (T73). For T6 temper, the specimens were solution annealed at 753 K (480°C) for 1 hour and then heated at 120°C for 24 hours. For T73 temper, the specimens were solution annealed followed by two-step isothermal annealing at 380 K (107°C) for 6 hours followed by annealing at 436 K (163°C) for 24 hours.",
    "property mapping": "0.2 Pct YS (MPa) = YS [MPa]\nUTS (MPa) = UTS [MPa]\nUniform Elongation (Pct) = elong [%]",
    "abbreviations": "T6 = peak-aged temper\nT73 = overaged temper\nYS = yield strength\nUTS = ultimate tensile strength\nW/L = within limits\nbal = balance (remainder is aluminum)",
    "weight percentage": "The weight percentages excluding Al are provided directly in Table I:\nCu: 1.88%\nFe: 0.3%\nSi: 0.11%\nMg: 2.57%\nMn: 0.15%\nTi: 0.03%\nZn: 5.96%\nCr: 0.23%",
    "recipes": [
        {
            "AA": "7075",
            "temper": "T6",
            "YS [MPa]": 427.0,
            "UTS [MPa]": 561.0,
            "elong [%]": 13.6,
            "Has composition": true,
            "Cu": 1.88,
            "Fe": 0.3,
            "Si": 0.11,
            "Mg": 2.57,
            "Mn": 0.15,
            "Ti": 0.03,
            "Zn": 5.96,
            "Cr": 0.23
        },
        {
            "AA": "7075",
            "temper": "T73",
            "YS [MPa]": 390.0,
            "UTS [MPa]": 536.0,
            "elong [%]": 16.6,
            "Has composition": true,
            "Cu": 1.88,
            "Fe": 0.3,
            "Si": 0.11,
            "Mg": 2.57,
            "Mn": 0.15,
            "Ti": 0.03,
            "Zn": 5.96,
            "Cr": 0.23
        }
    ]
}

File: claude/aluminum/text_based/md/responses/response_10.1007_s11661-011-1044-x.json
{
    "table csv": "Table I. Chemical Composition (Weight Percent) of 7050-T7451 Used in this Study\n\nZn,Cu,Mg,Fe,Si,Mn,Zr,Ti,Al\n5.7 to 6.7,2.0 to 2.6,1.9 to 2.6,0.15,0.12,0.1,0.08 to 0.05,0.06,balanced\n\nTable II. Tensile Property of 7050-T7451 Used in this Study\n\nYield Strength (MPa),Ultimate Tensile Strength (MPa),Tensile Elongation (pct)\n427,496,9",
    "extracted text": "The paper studies the S-N fatigue behavior of anodized 7050-T7451 aluminum alloy. The specimens were prepared from a 100-mm-thick Al 7050-T7451 plate supplied by Korea Aerospace Industry, Ltd. Figure 1 shows the optical micrograph of 7050-T7451 on the LT plane showing a partially recrystallized microstructure with fine, equiaxed grains in large grains.",
    "property mapping": "AA: 7050 (from title and text)\ntemper: T7451 (from title and text)\nYS [MPa]: 427 (from Table II)\nUTS [MPa]: 496 (from Table II)\nelong [%]: 9 (from Table II, listed as \"Tensile Elongation (pct)\")",
    "abbreviations": "pct: percent\nT7451: A temper designation for aluminum alloys indicating the alloy is solution heat-treated, then artificially over-aged for dimensional stability",
    "weight percentage": "Calculating means for ranges:\nZn: 5.7 to 6.7 → mean = 6.2\nCu: 2.0 to 2.6 → mean = 2.3\nMg: 1.9 to 2.6 → mean = 2.25\nZr: 0.08 to 0.05 → mean = 0.065\n\nOther elements already had single values:\nFe: 0.15\nSi: 0.12\nMn: 0.1\nTi: 0.06",
    "recipes": [
        {
            "AA": "7050",
            "temper": "T7451",
            "YS [MPa]": 427.0,
            "UTS [MPa]": 496.0,
            "elong [%]": 9.0,
            "Has composition": true,
            "Zn": 6.2,
            "Cu": 2.3,
            "Mg": 2.25,
            "Fe": 0.15,
            "Si": 0.12,
            "Mn": 0.1,
            "Zr": 0.065,
            "Ti": 0.06
        }
    ]
}

File: claude/aluminum/text_based/md/responses/response_10.1007_s11661-012-1121-9.json
{
    "table csv": "Table I. Alloy Compositions\n6061-T6,6061-T6,6061-T6,6061-T6,6061-T6,6061-T6,6061-T6\nMg,Si,,Fe,Ca,C,Al\n1.0,0.6,,0.2,0.2,0.1,balance\nS25C,S25C,S25C,S25C,S25C,S25C,S25C\nC,Si,Mn,P,S,Te,Fe\n0.2,0.1,0.5,0.01,0.01,0.14,balance\n\nTable II. Mechanical Properties\n,Yield Strength (MPa),Tensile Strength (MPa),Elongation (pct)\n6061-T6,287,315,16.4\nS25C,269,520,31",
    "extracted text": "The paper focuses on studying the distinction between plasticity-induced fatigue crack closure (PIFCC) and roughness-induced fatigue crack closure (RIFCC) using two alloys: aluminum alloy 6061-T6 and a steel of comparable yield strength, S25C. The 6061-T6 alloy exhibits PIFCC behavior.",
    "property mapping": "AA: 6061 (from '6061-T6' in tables and text)\ntemper: T6 (from '6061-T6' in tables and text)\nYS [MPa]: 287 (from Table II 'Yield Strength (MPa)')\nUTS [MPa]: 315 (from Table II 'Tensile Strength (MPa)')\nelong [%]: 16.4 (from Table II 'Elongation (pct)')\nMg: 1.0 (from Table I)\nSi: 0.6 (from Table I)\nFe: 0.2 (from Table I)\nCa: 0.2 (from Table I)\nC: 0.1 (from Table I)",
    "abbreviations": "No abbreviations used for alloy composition.",
    "weight percentage": "The weight percentages are directly provided in Table I:\nMg: 1.0%\nSi: 0.6%\nFe: 0.2%\nCa: 0.2%\nC: 0.1%\nAl: balance (remaining percentage)",
    "recipes": [
        {
            "AA": "6061",
            "temper": "T6",
            "YS [MPa]": 287.0,
            "UTS [MPa]": 315.0,
            "elong [%]": 16.4,
            "Has composition": true,
            "Mg": 1.0,
            "Si": 0.6,
            "Fe": 0.2,
            "Ca": 0.2,
            "C": 0.1
        }
    ]
}

File: claude/aluminum/text_based/md/responses/response_10.1007_s11661-013-1778-8.json
{
    "table csv": "Chemical Composition,Chemical Composition,Chemical Composition,Chemical Composition,Chemical Composition,Chemical Composition,Chemical Composition,Chemical Composition,Mechanical Properties,Mechanical Properties,Mechanical Properties\nCu,Mg,Mn,Fe,Si,Zn,Ti,Al,YS (MPa),UTS (MPa),El (Pct)\n3.8 to 4.9,1.2 to 1.8,0.3 to 0.9,0.50,0.50,0.25,0.15,bal,338,480,21",
    "extracted text": "The paper investigates 2024Al-T351 rolled plate. The plate was 6.5-mm-thick commercial Alclad 2024Al-T351 rolled plate, which was machined on both sides to 5.0-mm thickness to remove the Alclads before friction stir welding.",
    "property mapping": "YS (MPa) = Yield Strength in MPa\nUTS (MPa) = Ultimate Tensile Strength in MPa\nEl (Pct) = Elongation Percentage\nbal = balance (remainder)",
    "abbreviations": "FSW = Friction Stir Welding\nFSWed = Friction Stir Welded\nBM = Base Material\nNZ = Nugget Zone\nTMAZ = Thermomechanically Affected Zone\nHAZ = Heat-Affected Zone\nSDZ = Shoulder-Driven Zone\nPDZ = Pin-Driven Zone\nSWZ = Swirl Zone\nLHZ = Low Hardness Zone",
    "weight percentage": "Cu: mean of 3.8 to 4.9 = 4.35%\nMg: mean of 1.2 to 1.8 = 1.5%\nMn: mean of 0.3 to 0.9 = 0.6%\nFe: max value of 0.50 = 0.5%\nSi: max value of 0.50 = 0.5%\nZn: max value of 0.25 = 0.25%\nTi: max value of 0.15 = 0.15%\nAl: balance (remainder)",
    "recipes": [
        {
            "AA": "2024",
            "temper": "T351",
            "YS [MPa]": 338.0,
            "UTS [MPa]": 480.0,
            "elong [%]": 21.0,
            "Has composition": true,
            "Cu": 4.35,
            "Mg": 1.5,
            "Mn": 0.6,
            "Fe": 0.5,
            "Si": 0.5,
            "Zn": 0.25,
            "Ti": 0.15
        }
    ]
}

File: claude/aluminum/text_based/md/responses/response_10.1007_s11661-014-2207-3.json
{
    "table csv": "Alloys,Cu,Mg,Fe,Si,Mn,Ti,Al\nB11,4.64,0.27,0.14,0.12,0.12,0.21,bal\nB33,4.61,0.29,0.16,0.29,0.32,0.21,bal\n311,4.66,0.27,0.30,0.11,0.12,0.19,bal\n333,4.62,0.28,0.29,0.29,0.33,0.19,bal\n511,4.69,0.29,0.51,0.11,0.11,0.20,bal\n515,4.68,0.29,0.49,0.09,0.51,0.18,bal\n533,4.64,0.28,0.49,0.30,0.32,0.19,bal\n\nTemper,Properties,B11,B33,311,333,511,515,533\nT4,UTS (MPa),387.1,399.8,364.9,393.2,334.1,353.1,362.5\nT4,YS (MPa),263.6,274.1,260.7,269.7,258.7,259.6,261.9\nT4,El (pct),17.4,9.2,5.5,12.1,3.8,7.5,7.8\nT7,UTS (MPa),454.1,461.1,424.9,450.3,379.4,402.5,423.8\nT7,YS (MPa),413.4,423.3,403.4,426.9,321.3,362.6,384.2\nT7,El (pct),6.2,1.3,1.2,3.1,1.7,2.1,2.8",
    "extracted text": "The paper studies Al-Cu 206 cast alloys with varying Fe, Mn, and Si contents. The alloys were solution treated and then either naturally aged (T4) or artificially overaged (T7). The T7 treatment was performed at 458 K (185°C) for 5 hours. In the alloy designation (XXX), the first digit stands for the approximate content of Fe (B for baseline at a maximum specification limit of 0.15 pct Fe), and the second and third digits stand for Si and Mn contents, respectively. The paper notes that the Al-Cu 206 cast alloys typically have an extremely low upper limit for iron of 0.15 pct in 206.0 or 0.07 pct in A206.0.",
    "property mapping": "UTS (MPa) = Ultimate Tensile Strength in MPa\nYS (MPa) = Yield Strength at 0.2% offset strain in MPa\nEl (pct) = Elongation percentage\nT4 = Solution treatment and natural aging\nT7 = Solution treatment and artificial overaging (458 K/185°C for 5 hours)",
    "abbreviations": "T4 = Solution treatment and natural aging\nT7 = Solution treatment and artificial overaging\nbal = balance (remainder is aluminum)\npct = percent\nB in alloy designation (e.g., B11, B33) = Baseline with maximum 0.15% Fe\nFirst digit in alloy designation (e.g., 311, 511) = approximate Fe content (3 = 0.3%, 5 = 0.5%)\nSecond digit in alloy designation = approximate Si content (1 = 0.1%, 3 = 0.3%, etc.)\nThird digit in alloy designation = approximate Mn content (1 = 0.1%, 3 = 0.3%, etc.)",
    "weight percentage": "All compositions in the table are already given in weight percentage.",
    "recipes": [
        {
            "AA": "206",
            "temper": "T4",
            "YS [MPa]": 263.6,
            "UTS [MPa]": 387.1,
            "elong [%]": 17.4,
            "Has composition": true,
            "Cu": 4.64,
            "Mg": 0.27,
            "Fe": 0.14,
            "Si": 0.12,
            "Mn": 0.12,
            "Ti": 0.21
        },
        {
            "AA": "206",
            "temper": "T7",
            "YS [MPa]": 413.4,
            "UTS [MPa]": 454.1,
            "elong [%]": 6.2,
            "Has composition": true,
            "Cu": 4.64,
            "Mg": 0.27,
            "Fe": 0.14,
            "Si": 0.12,
            "Mn": 0.12,
            "Ti": 0.21
        },
        {
            "AA": "206",
            "temper": "T4",
            "YS [MPa]": 274.1,
            "UTS [MPa]": 399.8,
            "elong [%]": 9.2,
            "Has composition": true,
            "Cu": 4.61,
            "Mg": 0.29,
            "Fe": 0.16,
            "Si": 0.29,
            "Mn": 0.32,
            "Ti": 0.21
        },
        {
            "AA": "206",
            "temper": "T7",
            "YS [MPa]": 423.3,
            "UTS [MPa]": 461.1,
            "elong [%]": 1.3,
            "Has composition": true,
            "Cu": 4.61,
            "Mg": 0.29,
            "Fe": 0.16,
            "Si": 0.29,
            "Mn": 0.32,
            "Ti": 0.21
        },
        {
            "AA": "206",
            "temper": "T4",
            "YS [MPa]": 260.7,
            "UTS [MPa]": 364.9,
            "elong [%]": 5.5,
            "Has composition": true,
            "Cu": 4.66,
            "Mg": 0.27,
            "Fe": 0.30,
            "Si": 0.11,
            "Mn": 0.12,
            "Ti": 0.19
        },
        {
            "AA": "206",
            "temper": "T7",
            "YS [MPa]": 403.4,
            "UTS [MPa]": 424.9,
            "elong [%]": 1.2,
            "Has composition": true,
            "Cu": 4.66,
            "Mg": 0.27,
            "Fe": 0.30,
            "Si": 0.11,
            "Mn": 0.12,
            "Ti": 0.19
        },
        {
            "AA": "206",
            "temper": "T4",
            "YS [MPa]": 269.7,
            "UTS [MPa]": 393.2,
            "elong [%]": 12.1,
            "Has composition": true,
            "Cu": 4.62,
            "Mg": 0.28,
            "Fe": 0.29,
            "Si": 0.29,
            "Mn": 0.33,
            "Ti": 0.19
        },
        {
            "AA": "206",
            "temper": "T7",
            "YS [MPa]": 426.9,
            "UTS [MPa]": 450.3,
            "elong [%]": 3.1,
            "Has composition": true,
            "Cu": 4.62,
            "Mg": 0.28,
            "Fe": 0.29,
            "Si": 0.29,
            "Mn": 0.33,
            "Ti": 0.19
        },
        {
            "AA": "206",
            "temper": "T4",
            "YS [MPa]": 258.7,
            "UTS [MPa]": 334.1,
            "elong [%]": 3.8,
            "Has composition": true,
            "Cu": 4.69,
            "Mg": 0.29,
            "Fe": 0.51,
            "Si": 0.11,
            "Mn": 0.11,
            "Ti": 0.20
        },
        {
            "AA": "206",
            "temper": "T7",
            "YS [MPa]": 321.3,
            "UTS [MPa]": 379.4,
            "elong [%]": 1.7,
            "Has composition": true,
            "Cu": 4.69,
            "Mg": 0.29,
            "Fe": 0.51,
            "Si": 0.11,
            "Mn": 0.11,
            "Ti": 0.20
        },
        {
            "AA": "206",
            "temper": "T4",
            "YS [MPa]": 259.6,
            "UTS [MPa]": 353.1,
            "elong [%]": 7.5,
            "Has composition": true,
            "Cu": 4.68,
            "Mg": 0.29,
            "Fe": 0.49,
            "Si": 0.09,
            "Mn": 0.51,
            "Ti": 0.18
        },
        {
            "AA": "206",
            "temper": "T7",
            "YS [MPa]": 362.6,
            "UTS [MPa]": 402.5,
            "elong [%]": 2.1,
            "Has composition": true,
            "Cu": 4.68,
            "Mg": 0.29,
            "Fe": 0.49,
            "Si": 0.09,
            "Mn": 0.51,
            "Ti": 0.18
        },
        {
            "AA": "206",
            "temper": "T4",
            "YS [MPa]": 261.9,
            "UTS [MPa]": 362.5,
            "elong [%]": 7.8,
            "Has composition": true,
            "Cu": 4.64,
            "Mg": 0.28,
            "Fe": 0.49,
            "Si": 0.30,
            "Mn": 0.32,
            "Ti": 0.19
        },
        {
            "AA": "206",
            "temper": "T7",
            "YS [MPa]": 384.2,
            "UTS [MPa]": 423.8,
            "elong [%]": 2.8,
            "Has composition": true,
            "Cu": 4.64,
            "Mg": 0.28,
            "Fe": 0.49,
            "Si": 0.30,
            "Mn": 0.32,
            "Ti": 0.19
        }
    ]
}

File: claude/aluminum/text_based/md/responses/response_10.1007_s11661-014-2494-8.json
{
    "table csv": "Element, Weight Percentage\nSi, 6.93\nMg, 0.43\nFe, 0.09\nTi, 0.12\nAl, bal.\n\nCondition, YS (MPa), UTS (MPa), UEL (Percent), El (Percent)\nAs-cast, 81, 162, 1.5, 1.8\nT6 (540 /C176 C/4 h, 165 /C176 C/5 h), 241, 273, 0.9, 1.1",
    "extracted text": "The paper examines A356 aluminum alloy in as-cast and T6 conditions. The T6 heat treatment involves solution treatment at 540°C for 4 hours followed by artificial aging at 165°C for 5 hours. The high strength of the A356 alloy is mainly derived from the precipitation hardening of fine Mg2Si phases, which is dependent on heat treatment conditions. The mechanical properties are also affected by shrinkage, eutectic Si particles, and Fe-rich intermetallic phases.",
    "property mapping": "AA: A356\ntemper: T6\nYS [MPa]: 241 (T6), 81 (as-cast)\nUTS [MPa]: 273 (T6), 162 (as-cast)\nelong [%]: 1.1 (T6), 1.8 (as-cast)\nSi: 6.93\nMg: 0.43\nFe: 0.09\nTi: 0.12",
    "abbreviations": "UEL = Uniform Elongation\nEl = Total Elongation\nYS = Yield Strength\nUTS = Ultimate Tensile Strength\nBM = Base Material\nT6 = Solution treatment at 540°C for 4 hours followed by artificial aging at 165°C for 5 hours",
    "weight percentage": "Si: 6.93 wt%\nMg: 0.43 wt%\nFe: 0.09 wt%\nTi: 0.12 wt%\nAl: balance (remainder)",
    "recipes": [
        {
            "AA": "A356",
            "temper": "",
            "YS [MPa]": 81.0,
            "UTS [MPa]": 162.0,
            "elong [%]": 1.8,
            "Has composition": true,
            "Si": 6.93,
            "Mg": 0.43,
            "Fe": 0.09,
            "Ti": 0.12
        },
        {
            "AA": "A356",
            "temper": "T6",
            "YS [MPa]": 241.0,
            "UTS [MPa]": 273.0,
            "elong [%]": 1.1,
            "Has composition": true,
            "Si": 6.93,
            "Mg": 0.43,
            "Fe": 0.09,
            "Ti": 0.12
        }
    ]
}

File: claude/aluminum/text_based/md/responses/response_10.1007_s11661-014-2515-7.json
{
    "table csv": "Si,Fe,Cu,Mg,Mn,Zn,Cr,Ni,Pb,Bi,Al\n8.314,0.793,2.846,0.251,0.257,0.897,0.08,0.081,0.083,0.013,bal.",
    "extracted text": "The paper analyzes the AlSi9Cu3(Fe) alloy (EN AB-46000, equivalent to the US designation A380). The die-castings were stored at room temperature for about 5 months before being analyzed and were similar to a T1 condition. The tensile specimens were tested with different gage diameters (6.0 mm, 3.4 mm, and 3.0 mm), producing different mechanical properties. Vickers microhardness ranges between 95 and 125 HV, with a mean value of about 110 HV.",
    "property mapping": "Aluminum Association (AA) designation: A380 (US designation), EN AB-46000 (European designation)\nTemper: T1\nYield strength (YS): 173 MPa (Ø6.0), 160 MPa (Ø3.4), 148 MPa (Ø3.0)\nUltimate tensile strength (UTS): 344 MPa (Ø6.0), 333 MPa (Ø3.4), 306 MPa (Ø3.0)\nElongation (sf): 5.0% (Ø6.0), 5.3% (Ø3.4), 4.6% (Ø3.0)\nHardness: 110 HV (average, range 95-125 HV)",
    "abbreviations": "AlSi9Cu3(Fe): Aluminum alloy with 9% Silicon, 3% Copper, and Iron\nEN AB-46000: European designation for the alloy\nA380: US designation for the alloy equivalent to EN AB-46000\nT1: Cooled from an elevated-temperature shaping process and naturally aged to a substantially stable condition\nHPDC: High-pressure die-casting\nESCs: Externally solidified crystals",
    "weight percentage": "The weight percentages for each element are directly provided in the paper:\nSi: 8.314%\nFe: 0.793%\nCu: 2.846%\nMg: 0.251%\nMn: 0.257%\nZn: 0.897%\nCr: 0.08%\nNi: 0.081%\nPb: 0.083%\nBi: 0.013%\nAl: balance",
    "recipes": [
        {
            "AA": "A380",
            "temper": "T1",
            "YS [MPa]": 173.0,
            "UTS [MPa]": 344.0,
            "elong [%]": 5.0,
            "Hardness": 110.0,
            "Hardness UNIT": "HV",
            "Has composition": true,
            "Si": 8.314,
            "Fe": 0.793,
            "Cu": 2.846,
            "Mg": 0.251,
            "Mn": 0.257,
            "Zn": 0.897,
            "Cr": 0.08,
            "Ni": 0.081,
            "Pb": 0.083,
            "Bi": 0.013
        },
        {
            "AA": "A380",
            "temper": "T1",
            "YS [MPa]": 160.0,
            "UTS [MPa]": 333.0,
            "elong [%]": 5.3,
            "Hardness": 110.0,
            "Hardness UNIT": "HV",
            "Has composition": true,
            "Si": 8.314,
            "Fe": 0.793,
            "Cu": 2.846,
            "Mg": 0.251,
            "Mn": 0.257,
            "Zn": 0.897,
            "Cr": 0.08,
            "Ni": 0.081,
            "Pb": 0.083,
            "Bi": 0.013
        },
        {
            "AA": "A380",
            "temper": "T1",
            "YS [MPa]": 148.0,
            "UTS [MPa]": 306.0,
            "elong [%]": 4.6,
            "Hardness": 110.0,
            "Hardness UNIT": "HV",
            "Has composition": true,
            "Si": 8.314,
            "Fe": 0.793,
            "Cu": 2.846,
            "Mg": 0.251,
            "Mn": 0.257,
            "Zn": 0.897,
            "Cr": 0.08,
            "Ni": 0.081,
            "Pb": 0.083,
            "Bi": 0.013
        }
    ]
}

File: claude/aluminum/text_based/md/responses/response_10.1007_s11661-016-3332-y.json
{
    "table csv": "Table I. Chemical Composition of AA2219-T87 Aluminum Alloy and the Filler Wire Used\n\nAlloy,Cu,Mn,Zr,V,Ti,Fe,Si,Zn,Al\nAA2219-T87,5.95,0.27,0.1,0.09,0.06,0.12,0.05,0.02,bal.\nAA2319,6.1,0.29,0.15,0.1,0.15,0.1,0.04,0.02,bal.\n\nTable III. Tensile Parameters of AA2219 Parent and Weld Metals (50 mm Gage Length)\n\nMaterial,UTS (MPa),0.2 pct YS (MPa),Pct Elongation,Location of Failure\nAA2219-T87 L,440,358,11.7,-\nLT,459,376,11.6,\nAA2219-T851 C,443,337,10.4,\nR,450,339,8.5,\nA,449,348,3.8,\nWeld PP,285,185,4.7,FZ\nPR,288,168,4,",
    "extracted text": "The paper discusses AA2219 aluminum alloy in two different temper conditions: T87 and T851. The T87 condition involves solution treatment at 807 K (534°C) for 1 hour + 7% stretching followed by aging at 436 K (163°C) for 24 hours. The T851 condition involves solution treatment at 807 K (534°C) for 1 hour + stress relieved by 3% stretching followed by aging at 436 K (163°C) for 24 hours. The alloy rings in T851 temper condition were processed through forging route with multiple re-heatings and had a quench delay of 87 seconds. The paper also mentions AA2319 filler wire used for welding.",
    "property mapping": "AA = Aluminum Association alloy designation (AA2219, AA2319)\nTemper = T87 (solution treatment + 7% stretching + artificial aging), T851 (solution treatment + 3% stretching + artificial aging)\nUTS = Ultimate Tensile Strength (MPa)\nYS = 0.2% Yield Strength (MPa)\nPct Elongation = Elongation percentage (%)\nElements (Cu, Mn, Zr, V, Ti, Fe, Si, Zn) = Weight percentage of elements",
    "abbreviations": "L: Longitudinal direction\nLT: Long Transverse direction\nST: Short Transverse direction\nC: Circumferential direction\nR: Radial direction\nA: Axial direction\nPP: Plate to plate weld\nPR: Plate to Ring weld\nFZ: Fusion Zone\nBM: Base Metal\nTIG: Tungsten Inert Gas (welding)\nMP: Multi-pass welding",
    "weight percentage": "For AA2219-T87:\nCu: 5.95%\nMn: 0.27%\nZr: 0.1%\nV: 0.09%\nTi: 0.06%\nFe: 0.12%\nSi: 0.05%\nZn: 0.02%\nAl: balance (remainder to 100%)\n\nFor AA2319 (filler wire):\nCu: 6.1%\nMn: 0.29%\nZr: 0.15%\nV: 0.1%\nTi: 0.15%\nFe: 0.1%\nSi: 0.04%\nZn: 0.02%\nAl: balance (remainder to 100%)",
    "recipes": [
        {
            "AA": "2219",
            "temper": "T87",
            "YS [MPa]": 358,
            "UTS [MPa]": 440,
            "elong [%]": 11.7,
            "Has composition": true,
            "Cu": 5.95,
            "Mn": 0.27,
            "Zr": 0.1,
            "V": 0.09,
            "Ti": 0.06,
            "Fe": 0.12,
            "Si": 0.05,
            "Zn": 0.02
        },
        {
            "AA": "2219",
            "temper": "T87",
            "YS [MPa]": 376,
            "UTS [MPa]": 459,
            "elong [%]": 11.6,
            "Has composition": true,
            "Cu": 5.95,
            "Mn": 0.27,
            "Zr": 0.1,
            "V": 0.09,
            "Ti": 0.06,
            "Fe": 0.12,
            "Si": 0.05,
            "Zn": 0.02
        },
        {
            "AA": "2219",
            "temper": "T851",
            "YS [MPa]": 337,
            "UTS [MPa]": 443,
            "elong [%]": 10.4,
            "Has composition": true,
            "Cu": 5.95,
            "Mn": 0.27,
            "Zr": 0.1,
            "V": 0.09,
            "Ti": 0.06,
            "Fe": 0.12,
            "Si": 0.05,
            "Zn": 0.02
        },
        {
            "AA": "2219",
            "temper": "T851",
            "YS [MPa]": 339,
            "UTS [MPa]": 450,
            "elong [%]": 8.5,
            "Has composition": true,
            "Cu": 5.95,
            "Mn": 0.27,
            "Zr": 0.1,
            "V": 0.09,
            "Ti": 0.06,
            "Fe": 0.12,
            "Si": 0.05,
            "Zn": 0.02
        },
        {
            "AA": "2219",
            "temper": "T851",
            "YS [MPa]": 348,
            "UTS [MPa]": 449,
            "elong [%]": 3.8,
            "Has composition": true,
            "Cu": 5.95,
            "Mn": 0.27,
            "Zr": 0.1,
            "V": 0.09,
            "Ti": 0.06,
            "Fe": 0.12,
            "Si": 0.05,
            "Zn": 0.02
        },
        {
            "AA": "2319",
            "temper": "",
            "YS [MPa]": "",
            "UTS [MPa]": "",
            "elong [%]": "",
            "Has composition": true,
            "Cu": 6.1,
            "Mn": 0.29,
            "Zr": 0.15,
            "V": 0.1,
            "Ti": 0.15,
            "Fe": 0.1,
            "Si": 0.04,
            "Zn": 0.02
        }
    ]
}

File: claude/aluminum/text_based/md/responses/response_10.1007_s11661-016-3375-0.json
{
    "table csv": "Element,Fe,Si,Cu,Mn,Zn,V,Al\nComposition,0.42,0.2,0.08,0.05,0.05,0.01,Bal\n\nThickness (mm),Yield Strength (MPa),Tensile Strength (MPa),Total Elongation (pct)\n1.5,180.2,191.3,4.8\n2,177.2,188.3,5.6\n2.5,165.3,175.3,6.2",
    "extracted text": "The paper discusses AA 1100-H18 aluminum sheets with different thicknesses (1.5, 2, and 2.5 mm). The hardness of AA 1100-H18 is mentioned to be about 30 Vickers.",
    "property mapping": "AA: 1100\nTemper: H18\nYS [MPa]: Yield Strength (MPa) in Table II\nUTS [MPa]: Tensile Strength (MPa) in Table II\nelong [%]: Total Elongation (pct) in Table II\nHardness: 30\nHardness UNIT: Vickers\nElements (Fe, Si, Cu, Mn, Zn, V): Composition values in Table I",
    "abbreviations": "H18: Full-hard temper (cold worked to 75% reduction)\nBal: Balance (remaining percentage is aluminum)",
    "weight percentage": "The weight percentages are already provided in the document:\nFe: 0.42%\nSi: 0.2%\nCu: 0.08%\nMn: 0.05%\nZn: 0.05%\nV: 0.01%\nAl: Balance (approximately 99.19%)",
    "recipes": [
        {
            "AA": "1100",
            "temper": "H18",
            "YS [MPa]": 180.2,
            "UTS [MPa]": 191.3,
            "elong [%]": 4.8,
            "Hardness": 30,
            "Hardness UNIT": "Vickers",
            "Has composition": true,
            "Fe": 0.42,
            "Si": 0.2,
            "Cu": 0.08,
            "Mn": 0.05,
            "Zn": 0.05,
            "V": 0.01
        },
        {
            "AA": "1100",
            "temper": "H18",
            "YS [MPa]": 177.2,
            "UTS [MPa]": 188.3,
            "elong [%]": 5.6,
            "Hardness": 30,
            "Hardness UNIT": "Vickers",
            "Has composition": true,
            "Fe": 0.42,
            "Si": 0.2,
            "Cu": 0.08,
            "Mn": 0.05,
            "Zn": 0.05,
            "V": 0.01
        },
        {
            "AA": "1100",
            "temper": "H18",
            "YS [MPa]": 165.3,
            "UTS [MPa]": 175.3,
            "elong [%]": 6.2,
            "Hardness": 30,
            "Hardness UNIT": "Vickers",
            "Has composition": true,
            "Fe": 0.42,
            "Si": 0.2,
            "Cu": 0.08,
            "Mn": 0.05,
            "Zn": 0.05,
            "V": 0.01
        }
    ]
}
