Repository: gsireesh/ddd-benchmark

# Data Driven Design as an Ecologically Valid Challenge Task for Document Understanding

This repo contains the code and metadata for the paper "Data Driven Design as an Ecologically Valid Challenge Task for Document

Understanding". 
---

## Metadata and Dataset Reconstruction

Because this dataset consists of non-open access academic papers, we are limited to providing the
metadata for this dataset, i.e. the DOIs of the papers, and publishing our further annotated 
versions of the zeolite data originally published in Jensen et. al. (2019) and the aluminum data 
from Pfeiffer et. al. (2020). Our re-annotated versions of this data can be found in the respective

File: claude/aluminum/text_based/md/responses/response_10.1007_s11661-016-3807-x.json
{
    "table csv": "Condition,UTS (MPa),0.2 Pct YS (MPa),Percent Elongation,Hardness (BHN),Conductivity (Pct IACS),Strain-Hardening Exponent n,Strength Co-efficient K\nT87 (Starting Condition),485,394,14,136,-,0.144,774.3\nWST 30 pct CR,473,448,10.3,142,32.6,0.0507,582.7\nWST 35 pct CR,478,456,8.1,145,32.5,0.0515,591.3\nWST 40 pct CR,482,461,6.5,146,32.3,0.0503,594.9\nST+30 pct CR,412,337,13.8,129,31.4,0.0942,551.3\nST+50 pct CR,456,395,10,141,31.4,0.0861,611.4\nST+70 pct CR,504,455,8.8,142,29.3,0.0698,645.6\n30 pct CR+Annealed,377,342,11.4,109,34.4,0.0769,506.6\n70 pct CR+Annealed,355,330,12.6,100,36.5,0.063,457.3",
    "extracted text": "The paper focuses on aluminum alloy AA2219 in the T87 condition. The alloy is described as an Al-Cu alloy used for fabrication of propellant tanks of cryogenic stages due to its good weldability and excellent properties at cryogenic temperatures. The paper studies the effects of cryorolling on the microstructure and mechanical properties of AA2219-T87 bars under different processing conditions. It mentions that precipitation hardening is the principal strengthening mechanism in AA2219, with the bulk of its strength coming from metastable θ' precipitates that form during aging.",
    "property mapping": "UTS (MPa) = Ultimate Tensile Strength in MPa\n0.2 Pct YS (MPa) = 0.2% Yield Strength in MPa\nPercent Elongation = elongation percentage\nHardness (BHN) = Brinell Hardness Number\nConductivity (Pct IACS) = Electrical conductivity in percentage of International Annealed Copper Standard",
    "abbreviations": "T87 = Starting condition of the alloy (temper designation)\nWST-CR = Without Solution Treatment and Cryorolled\nST+CR = Solution Treated and Cryorolled\nCR+Annealed = Solution Treated, Cryorolled, and Annealed\npct = percent\nBHN = Brinell Hardness Number\nIACS = International Annealed Copper Standard",
    "weight percentage": "The paper does not provide specific weight percentages for the elements in AA2219 alloy.",
    "recipes": [
        {
            "AA": "2219",
            "temper": "T87",
            "YS [MPa]": 394.0,
            "UTS [MPa]": 485.0,
            "elong [%]": 14.0,
            "Hardness": 136.0,
            "Hardness UNIT": "BHN",
            "Has composition": "nominal"
        },
        {
            "AA": "2219",
            "temper": "WST 30 pct CR",
            "YS [MPa]": 448.0,
            "UTS [MPa]": 473.0,
            "elong [%]": 10.3,
            "Hardness": 142.0,
            "Hardness UNIT": "BHN",
            "Has composition": "nominal"
        },
        {
            "AA": "2219",
            "temper": "WST 35 pct CR",
            "YS [MPa]": 456.0,
            "UTS [MPa]": 478.0,
            "elong [%]": 8.1,
            "Hardness": 145.0,
            "Hardness UNIT": "BHN",
            "Has composition": "nominal"
        },
        {
            "AA": "2219",
            "temper": "WST 40 pct CR",
            "YS [MPa]": 461.0,
            "UTS [MPa]": 482.0,
            "elong [%]": 6.5,
            "Hardness": 146.0,
            "Hardness UNIT": "BHN",
            "Has composition": "nominal"
        },
        {
            "AA": "2219",
            "temper": "ST+30 pct CR",
            "YS [MPa]": 337.0,
            "UTS [MPa]": 412.0,
            "elong [%]": 13.8,
            "Hardness": 129.0,
            "Hardness UNIT": "BHN",
            "Has composition": "nominal"
        },
        {
            "AA": "2219",
            "temper": "ST+50 pct CR",
            "YS [MPa]": 395.0,
            "UTS [MPa]": 456.0,
            "elong [%]": 10.0,
            "Hardness": 141.0,
            "Hardness UNIT": "BHN",
            "Has composition": "nominal"
        },
        {
            "AA": "2219",
            "temper": "ST+70 pct CR",
            "YS [MPa]": 455.0,
            "UTS [MPa]": 504.0,
            "elong [%]": 8.8,
            "Hardness": 142.0,
            "Hardness UNIT": "BHN",
            "Has composition": "nominal"
        },
        {
            "AA": "2219",
            "temper": "30 pct CR+Annealed",
            "YS [MPa]": 342.0,
            "UTS [MPa]": 377.0,
            "elong [%]": 11.4,
            "Hardness": 109.0,
            "Hardness UNIT": "BHN",
            "Has composition": "nominal"
        },
        {
            "AA": "2219",
            "temper": "70 pct CR+Annealed",
            "YS [MPa]": 330.0,
            "UTS [MPa]": 355.0,
            "elong [%]": 12.6,
            "Hardness": 100.0,
            "Hardness UNIT": "BHN",
            "Has composition": "nominal"
        }
    ]
}

File: claude/aluminum/text_based/md/responses/response_10.1007_s11663-016-0611-3.json
```json
{
    "table csv": "Mechanical Properties of Aluminum Alloy 2024-T351\nTensile yield stress (MPa),324\nUltimate tensile stress (MPa),429\nVickers hardness,137\nPoisson's ratio,0.31\nElasticity module (GPa),77.5",
    "extracted text": "The base materials used for the friction stir butt weld joints are 8-mm-thick rolled plates of 2024-T351, 120 mm long by 35 mm wide, with the nominal composition (in wt pct) of Cu-4.45, Mn-0.72, Mg-1.53, Fe-0.29, Ti-0.06, V-0.08, Zn-0.12, Si-0.11, and rest-Al which is analyzed by X-ray fluorescence (XRF) technique. From Table V, the base metal has elongation of 17.8%.",
    "property mapping": "Tensile yield stress (MPa) → YS [MPa]\nUltimate tensile stress (MPa) → UTS [MPa]\nVickers hardness → Hardness\nElongation (Pct) → elong [%]",
    "abbreviations": "No abbreviations used for composition or treatments.",
    "weight percentage": "All values are already given in weight percentage: Cu-4.45%, Mn-0.72%, Mg-1.53%, Fe-0.29%, Ti-0.06%, V-0.08%, Zn-0.12%, Si-0.11%, and rest-Al.",
    "recipes": [
        {
            "AA": "2024",
            "temper": "T351",
            "YS [MPa]": 324.0,
            "UTS [MPa]": 429.0,
            "elong [%]": 17.8,
            "Hardness": 137.0,
            "Hardness UNIT": "Vickers",
            "Has composition": true,
            "Cu": 4.45,
            "Mn": 0.72,
            "Mg": 1.53,
            "Fe": 0.29,
            "Ti": 0.06,
            "V": 0.08,
            "Zn": 0.12,
            "Si": 0.11
        }
    ]
}
```

File: claude/aluminum/text_based/md/responses/response_10.1007_s11665-011-0060-8.json
{
    "table csv": "Chemical compositions, wt.%,Chemical compositions, wt.%,Chemical compositions, wt.%,Chemical compositions, wt.%,Chemical compositions, wt.%,Chemical compositions, wt.%,Chemical compositions, wt.%,Chemical compositions, wt.%,Chemical compositions, wt.%,Mechanical properties,Mechanical properties\nAl,Cu,Mn,Fe,Ti,V,Zn,Si,Zr,Tensile strength,Microhardness\nBal.,6.48,0.32,0.23,0.06,0.08,0.04,0.49,0.20,432 MPa,120-130 Hv",
    "extracted text": "The base metal (BM) was a 7.5-mm-thick 2219-T6 aluminum alloy plate. The T6 temper indicates this is a solution heat-treated and artificially aged aluminum alloy. The paper focuses on investigating how water cooling during friction stir welding affects the heat-affected zone properties of this alloy.",
    "property mapping": "AA: 2219 (from text)\ntemper: T6 (from text)\nUTS [MPa]: 432 MPa (from Table 1 under 'Tensile strength')\nHardness: 120-130 Hv (from Table 1 under 'Microhardness')\nHardness UNIT: Hv (Vickers hardness)\nCu: 6.48 wt.% (from Table 1)\nMn: 0.32 wt.% (from Table 1)\nFe: 0.23 wt.% (from Table 1)\nTi: 0.06 wt.% (from Table 1)\nV: 0.08 wt.% (from Table 1)\nZn: 0.04 wt.% (from Table 1)\nSi: 0.49 wt.% (from Table 1)\nZr: 0.20 wt.% (from Table 1)",
    "abbreviations": "BM: Base Metal\nFSW: Friction Stir Welding\nHAZ: Heat-Affected Zone\nNHAZ: Normal HAZ (from normal FSW)\nUHAZ: Underwater HAZ (from underwater FSW)\nWNZ: Weld Nugget Zone\nTMAZ: Thermal Mechanically Affected Zone\nHv: Vickers hardness",
    "weight percentage": "The weight percentages are already provided in the table:\nCu: 6.48%\nMn: 0.32%\nFe: 0.23%\nTi: 0.06%\nV: 0.08%\nZn: 0.04%\nSi: 0.49%\nZr: 0.20%\nAl: Balance (remainder)",
    "recipes": [
        {
            "AA": "2219",
            "temper": "T6",
            "YS [MPa]": "",
            "UTS [MPa]": 432,
            "elong [%]": "",
            "Hardness": 125,
            "Hardness UNIT": "Hv",
            "Has composition": true,
            "Cu": 6.48,
            "Mn": 0.32,
            "Fe": 0.23,
            "Ti": 0.06,
            "V": 0.08,
            "Zn": 0.04,
            "Si": 0.49,
            "Zr": 0.20
        }
    ]
}

File: claude/aluminum/text_based/md/responses/response_10.1007_s11665-014-0875-1.json
```json
{
    "table csv": "r 0.2 (MPa),e 0.2 (%),E (MPa),r UTS (MPa),U T (J/mm 3)\n383.8,22,75.5,533.8,80.7",
    "extracted text": "The aeronautic aluminum alloy used in this study was the heat treated 4-mm-thick 2024-T351 aluminum alloy. Its nominal chemical composition (by weight%) is Al-6.20Cu-3.38Mg-0.55Mn.",
    "property mapping": "r 0.2 (MPa) = Yield strength (YS)\ne 0.2 (%) = Elongation percentage\nE (MPa) = Young's modulus\nr UTS (MPa) = Ultimate tensile strength (UTS)\nU T (J/mm 3) = Toughness",
    "abbreviations": "r 0.2 = Yield stress for 0.2% offset\ne 0.2 = Yield strain for 0.2% offset\nr UTS = Ultimate tensile stress\nU T = Toughness",
    "weight percentage": "Cu: 6.20%\nMg: 3.38%\nMn: 0.55%\nAl: balance",
    "recipes": [
        {
            "AA": "2024",
            "temper": "T351",
            "YS [MPa]": 383.8,
            "UTS [MPa]": 533.8,
            "elong [%]": 22.0,
            "Hardness": 163.0,
            "Hardness UNIT": "HV0.5",
            "Has composition": "True",
            "Cu": 6.20,
            "Mg": 3.38,
            "Mn": 0.55
        }
    ]
}
```

File: claude/aluminum/text_based/md/responses/response_10.1007_s11665-014-0936-5.json
```json
{
    "table csv": "Chemical compositions (wt.%), Al, Zn, Mg, Cu, Mn, Fe, Cr, Tensile strength (MPa), Elongation (%)\nBal., 5.75, 2.51, 1.68, 0.26, 0.20, 0.15, 486, 11",
    "extracted text": "The paper studies friction stir lap welding of 7B04-T74 aluminum alloy. The aluminum alloy was used for both the upper and lower sheets of lap joints with a thickness of 2-mm.",
    "property mapping": "Tensile strength in the table corresponds to UTS [MPa]; Elongation in the table corresponds to elong [%]",
    "abbreviations": "No abbreviations used in the recipe",
    "weight percentage": "The weight percentages are already provided in the table for all elements: Zn (5.75%), Mg (2.51%), Cu (1.68%), Mn (0.26%), Fe (0.20%), Cr (0.15%), with Al as the balance",
    "recipes": [
        {
            "AA": "7B04",
            "temper": "T74",
            "UTS [MPa]": 486.0,
            "elong [%]": 11.0,
            "Has composition": true,
            "Zn": 5.75,
            "Mg": 2.51,
            "Cu": 1.68,
            "Mn": 0.26,
            "Fe": 0.20,
            "Cr": 0.15
        }
    ]
}
```

File: claude/aluminum/text_based/md/responses/response_10.1007_s11837-016-1896-z.json
{
    "table csv": "Table I. Nominal composition of Alloy 1 and Alloy 2; chemical analysis by direct current plasma optical emission spectrometry ( DCP OES -) is also included\n\n|         | Nominal composition, at.% (wt.%)   | Nominal composition, at.% (wt.%)   | DCP-AES, at.%, (wt.%)   | DCP-AES, at.%, (wt.%)   |\n|---------|------------------------------------|------------------------------------|-------------------------|-------------------------|\n|         | Sc                                 | Zr                                 | Sc                      | Zr                      |\n| Alloy 1 | 0.090 (0.15)                       | 0.045 (0.15)                       | 0.084 (0.14)            | 0.045 (0.15)            |\n| Alloy 2 | 0.060 (0.10)                       | 0.030 (0.10)                       | 0.053 (0.09)            | 0.033 (0.11)            |\n\nTable II. Vickers microhardnesses and tensile properties of the Al-0.09 Sc-0.045 Zr/Saffil MMC before and after aging\n\n|                                |                                | Tensile properties             | Tensile properties              | Tensile properties             |\n|--------------------------------|--------------------------------|--------------------------------|---------------------------------|--------------------------------|\n| Saffil volume fraction (vol.%) | Microhardness (MPa)            | Yield strength (MPa)           | Ultimate tensile strength (MPa) | Elongation (%)                 |\n| 0 (as-cast)                    | 260 ± 9                        | -                              | -                               | -                              |\n| 0 (aged)                       | 653 ± 24                       | 128 ± 3                        | 164 ± 7                         | 31 ± 2                         |\n| 4 (as-cast)                    | 362 ± 23                       | -                              | -                               | -                              |\n| 4 (aged)                       | 711 ± 49                       | 127 ± 7                        | 196 ± 1                         | 10 ± 0.5                       |\n| 15 (as-cast)                   | 798 ± 45 (≈ 445 ± 23a)         | -                              | -                               | -                              |\n| 15 (aged)                      | 830 ± 68                       | 135 ± 6                        | > 150                           | 0.4 ± 0.1                      |\n\nTable III. Minimum toughness, UTS and minimum elongation of Al-2Cu/Saffil composite samples with different Saffil short fiber volume fractions ranging from 0 vol.% to 40 vol.%\n\n|             |   Toughness (MJ/m³) |   UTS (MPa) |   Minimum elongation (%) |\n|-------------|-----------------------|-------------|---------------------------|\n| Al-2Cu      |                  13.5 |         133 |                     13   |\n| Al-2Cu/4%   |                   4.4 |         130 |                      4.4 |\n| Al-2Cu/7%   |                   5.2 |         133 |                      4.9 |\n| Al-2Cu/15%  |                   1   |         171 |                      0.9 |\n| Al-2Cu/30%  |                   1.6 |         200 |                      1.1 |\n| Al-2Cu/40%  |                   1.4 |         214 |                      1   |\n| Al-Sc-Zr/4% |                  17.8 |         196 |                      9.7 |\n| Al-Sc-Zr    |                  41.2 |         164 |                     26.9 |\n| AA5083-H131 |                  35.7 |         310 |                     12   |\n| AA6061-T6   |                  35.2 |         310 |                     12   |",
    
    "extracted text": "The paper describes the development of dilute Al-Sc-Zr alloys and their composites with Saffil short alumina fibers. Two main alloys were studied: Alloy 1 (Al-0.09Sc-0.045Zr at.%) and Alloy 2 (Al-0.06Sc-0.03Zr at.%). These alloys were produced by melting 99.99% pure Al with Al-2Sc and Al-1.6Zr wt.% master alloys at 800°C. The alloys were then subjected to different cooling rates and aging treatments. A two-step aging treatment (300°C for 4h followed by 425°C for 8h) was found to be optimal for precipitation strengthening. For the Al-MMC composites, Saffil fibers (>96 vol.% Al₂O₃) were used at volume fractions of 0%, 4%, and 15%. Saffil contains a small amount of silica (<4 vol.%). The paper also compares these alloys with commercial armor alloys AA5083-H131 and AA6061-T6, as well as Al-2Cu wt.% alloy composites.",
    
    "property mapping": {
        "Yield strength (MPa)": "YS [MPa]",
        "Ultimate tensile strength (MPa)": "UTS [MPa]",
        "Elongation (%)": "elong [%]",
        "Microhardness (MPa)": "Hardness",
        "Hardness UNIT": "MPa"
    },
    
    "abbreviations": {
        "Al-MMC": "Aluminum Metal Matrix Composite",
        "Sc": "Scandium",
        "Zr": "Zirconium",
        "Cu": "Copper",
        "Saffil": "Commercial name for high-purity crystalline alumina fibers",
        "at.%": "atomic percentage",
        "wt.%": "weight percentage",
        "vol.%": "volume percentage",
        "DCP-OES/DCP-AES": "Direct Coupled Plasma-Optical Emission Spectroscopy/Atomic Emission Spectroscopy",
        "UTS": "Ultimate Tensile Strength",
        "YS": "Yield Strength"
    },
    
    "weight percentage": "The weight percentages are already provided in the paper:\nAlloy 1 (Al-0.09Sc-0.045Zr at.%): 0.15 wt.% Sc, 0.15 wt.% Zr\nAlloy 2 (Al-0.06Sc-0.03Zr at.%): 0.10 wt.% Sc, 0.10 wt.% Zr\nAl-2Cu: 2.0 wt.% Cu",
    
    "recipes": [
        {
            "AA": "",
            "temper": "aged",
            "YS [MPa]": 128.0,
            "UTS [MPa]": 164.0,
            "elong [%]": 31.0,
            "Hardness": 653.0,
            "Hardness UNIT": "MPa",
            "Has composition": true,
            "Sc": 0.15,
            "Zr": 0.15
        },
        {
            "AA": "",
            "temper": "as-cast",
            "YS [MPa]": "",
            "UTS [MPa]": "",
            "elong [%]": "",
            "Hardness": 260.0,
            "Hardness UNIT": "MPa",
            "Has composition": true,
            "Sc": 0.15,
            "Zr": 0.15
        },
        {
            "AA": "",
            "temper": "aged",
            "YS [MPa]": 127.0,
            "UTS [MPa]": 196.0,
            "elong [%]": 10.0,
            "Hardness": 711.0,
            "Hardness UNIT": "MPa",
            "Has composition": true,
            "Sc": 0.15,
            "Zr": 0.15
        },
        {
            "AA": "",
            "temper": "as-cast",
            "YS [MPa]": "",
            "UTS [MPa]": "",
            "elong [%]": "",
            "Hardness": 362.0,
            "Hardness UNIT": "MPa",
            "Has composition": true,
            "Sc": 0.15,
            "Zr": 0.15
        },
        {
            "AA": "",
            "temper": "aged",
            "YS [MPa]": 135.0,
            "UTS [MPa]": 150.0,
            "elong [%]": 0.4,
            "Hardness": 830.0,
            "Hardness UNIT": "MPa",
            "Has composition": true,
            "Sc": 0.15,
            "Zr": 0.15
        },
        {
            "AA": "",
            "temper": "as-cast",
            "YS [MPa]": "",
            "UTS [MPa]": "",
            "elong [%]": "",
            "Hardness": 798.0,
            "Hardness UNIT": "MPa",
            "Has composition": true,
            "Sc": 0.15,
            "Zr": 0.15
        },
        {
            "AA": "",
            "temper": "",
            "YS [MPa]": "",
            "UTS [MPa]": 133.0,
            "elong [%]": 13.0,
            "Hardness": "",
            "Hardness UNIT": "",
            "Has composition": true,
            "Cu": 2.0
        },
        {
            "AA": "5083",
            "temper": "H131",
            "YS [MPa]": "",
            "UTS [MPa]": 310.0,
            "elong [%]": 12.0,
            "Hardness": "",
            "Hardness UNIT": "",
            "Has composition": "nominal"
        },
        {
            "AA": "6061",
            "temper": "T6",
            "YS [MPa]": "",
            "UTS [MPa]": 310.0,
            "elong [%]": 12.0,
            "Hardness": "",
            "Hardness UNIT": "",
            "Has composition": "nominal"
        }
    ]
}
