Repository: gsireesh/ddd-benchmark

# Data Driven Design as an Ecologically Valid Challenge Task for Document Understanding

This repo contains the code and metadata for the paper "Data Driven Design as an Ecologically Valid Challenge Task for Document

Understanding". 
---

## Metadata and Dataset Reconstruction

Because this dataset consists of non-open access academic papers, we are limited to providing the
metadata for this dataset, i.e. the DOIs of the papers, and publishing our further annotated 
versions of the zeolite data originally published in Jensen et. al. (2019) and the aluminum data 
from Pfeiffer et. al. (2020). Our re-annotated versions of this data can be found in the respective
folders in the `data/` directory. 

We additionally provide our EDA notebooks in this repository, as `eda_zeolite.ipynb` 
and `eda_aluminum.ipynb`, respectively.

To reconstruct the sections of the dataset that are available from publisher TDM APIs, we provide 
the `construct_dataset.py` script. This script pulls papers in publisher provided format from the 
APIs of three publishers: Elsevier, Wiley, and Springer, assuming that the user is licensed 
appropriately. To use this script, you must first get API keys for Elsevier 
[here](https://dev.elsevier.com/) and Wiley 
[here](https://onlinelibrary.wiley.com/library-info/resources/text-and-datamining). 
The user must then specify these API keys, along with a mailto address for the 
[polite](https://github.com/CrossRef/rest-api-doc#good-manners--more-reliable-service) usage
tier of the Crossref API for Springer papers, in `secrets.json`:

```json
{
    "ELSEVIER_API_KEY": "...",
    "WILEY_API_KEY": "...",
    "SPRINGER_MAILTO": "..."
}
```

Once the secrets file has been set up appropriately, you can run the construct dataset script:

```bash
python construct_dataset.py --dataset=<zeolite|aluminum> --from_scratch=<False|True>
```

This script will download XML from Elsevier, PDFs from Wiley, and both PDF and an HTML/XML 
representation from Springer, and place them in `xml` and `pdf` directories within the data 
directory for each dataset. The `from_scratch` parameter determines whether the script will fetch
publisher metadata afresh (not recommended) or use the version already provided in 
`data/<dataset>/publisher_metadata.csv`. It will not replace files that have already been downloaded.
Every file is stored in the format `<doi>.<extension>` where the DOI has had filesystem noncompliant 
characters, e.g. "/" replaced with underscores.

For models that do not accept PDFs, and require images of individual pages instead, we provide the 
`generate_page_images.py` script, which will segment PDFs into pages and write PNGs of those pages
to individual files, in the format `<doi>_<page_number>.<extension>`.

## Running Baselines

TBD. 

We provide our baseline predictions in the `predictions/` folder.

## Evaluation

Once predictions have been generated, run the evaluation script with the following command:

```bash
python evaluate_and_report.py --dataset=<zeolite|aluminum> --modality=<pdf|xml> --predictions_path=...  
```

This will evaluate the provided predictions against ground truth, and generate a json report with 
both final results and per-location results in a file with the same filename as the predictions, in
the same directory. This script expects a predictions file in CSV format with a "doi" column, and
additional columns corresponding to the columns to predict in the dataset.

## Baseline Results

## Regenerating figures from the paper. 

Baseline figures TBD. 

To regenerate the location visualization (figure 2 in the paper), run the cells in the
`location_visualization.ipynb` notebook.

File: claude/aluminum/text_based/txt/responses/response_10.1007_s10853-007-1604-z.json
{
    "table csv": "Material, R p0.2 Yield strength (MPa), R m Tensile strength (MPa), A elongation (%), Joint efficiency in terms of R m (%), Joint efficiency in terms of A (%)\nAl7020 (BM), 326, 385, 13.6, -, -\nAl7020 (EBW), 262, 343, 3.7, 89.1, 27.2",
    "extracted text": "The chemical composition of the alloy used in the present study consists of 1.25 wt% Mg, 4.32 wt% Zn, 0.14 wt% Zr, 0.12 wt% Si, 0.29 wt% Fe, 0.12 wt% Cu, 0.29 wt% Mn, 0.13 wt% Cr, 0.004 wt% Ni and 0.028 wt% Ti. This particular alloy containing a low amount of Cu (i.e. 0.12 wt %) has a narrow melting range and is thus not very sensitive to cracking in welding. The alloy was in T6 condition (solution heat treated and artificially aged).",
    "property mapping": "AA: 7020\ntemper: T6\nYS [MPa]: Rp0.2 (Yield strength) = 326 MPa for base material\nUTS [MPa]: Rm (Tensile strength) = 385 MPa for base material\nelong [%]: A (elongation) = 13.6% for base material\nHardness: Not explicitly stated with numerical values, only shown in a graph (Figure 5)",
    "abbreviations": "BM: Base Material\nEBW: Electron Beam Welding\nFZ: Fusion Zone\nHAZ: Heat Affected Zone\nCTOD: Crack Tip Opening Displacement",
    "weight percentage": "The weight percentages are already provided in the document:\nMg: 1.25 wt%\nZn: 4.32 wt%\nZr: 0.14 wt%\nSi: 0.12 wt%\nFe: 0.29 wt%\nCu: 0.12 wt%\nMn: 0.29 wt%\nCr: 0.13 wt%\nNi: 0.004 wt%\nTi: 0.028 wt%",
    "recipes": [
        {
            "AA": "7020",
            "temper": "T6",
            "YS [MPa]": 326.0,
            "UTS [MPa]": 385.0,
            "elong [%]": 13.6,
            "Hardness": "",
            "Hardness UNIT": "",
            "Has composition": true,
            "Mg": 1.25,
            "Zn": 4.32,
            "Zr": 0.14,
            "Si": 0.12,
            "Fe": 0.29,
            "Cu": 0.12,
            "Mn": 0.29,
            "Cr": 0.13,
            "Ni": 0.004,
            "Ti": 0.028
        }
    ]
}

File: claude/aluminum/text_based/txt/responses/response_10.1007_s10853-009-3735-x.json
{
    "table csv": "Chemical composition, wt% | Chemical composition, wt% | Chemical composition, wt% | Chemical composition, wt% | Chemical composition, wt% | Chemical composition, wt% | Chemical composition, wt% | Mechanical properties | Mechanical properties | Mechanical properties\nAl | Cu | Mg | Mn | Fe | Si | Zn | Tensile strength | 0.2% proof strength | Elongation\nBal. | 4.43 | 1.48 | 0.72 | 0.26 | 0.11 | 0.2 | 450 MPa | 320 MPa | 9%",
    "extracted text": "The base material used in this study was a 5 mm thick 2024-T4 aluminum alloy plate. The paper describes it as an Al-4.5%Cu-1.5%Mg aluminum alloy with T4 temper.",
    "property mapping": "AA designation: 2024\nTemper: T4\nTensile strength: 450 MPa (UTS)\n0.2% proof strength: 320 MPa (YS)\nElongation: 9%\nComposition: Cu (4.43%), Mg (1.48%), Mn (0.72%), Fe (0.26%), Si (0.11%), Zn (0.2%), Al (Balance)",
    "abbreviations": "T4: Solution heat treated and naturally aged\nPWHT: Post weld heat treatment\nFSW: Friction stir welding\nSZ: Stir zone\nTMAZ: Thermo mechanically affected zone\nHAZ: Heat affected zone\nAGG: Abnormal grain growth",
    "weight percentage": "The weight percentages are already provided in the table: Cu (4.43%), Mg (1.48%), Mn (0.72%), Fe (0.26%), Si (0.11%), Zn (0.2%), with Al as balance.",
    "recipes": [
        {
            "AA": "2024",
            "temper": "T4",
            "YS [MPa]": 320.0,
            "UTS [MPa]": 450.0,
            "elong [%]": 9.0,
            "Has composition": true,
            "Cu": 4.43,
            "Mg": 1.48,
            "Mn": 0.72,
            "Fe": 0.26,
            "Si": 0.11,
            "Zn": 0.2
        }
    ]
}

File: claude/aluminum/text_based/txt/responses/response_10.1007_s10853-010-4609-y.json
```
{
    "table csv": "Table 1 Chemical composition of materials\nAlloying element, Cu, Mg, Si, Fe, Mn Zn, Ti, Cr\n6063 aluminum alloy Composition (wt%), 0.1, 0.4-0.9, 0.3-0.7, 0.6, 0.3 0.2, 0.2, 0.1\nAlloying element, C, Si, Mn, Cr, S, P, Ni, Fe\nAISI 340 austenitic stainless Composition (wt%), 0.06, steel 0.32, 1.38, 18.4, 0.28, 0.4, 8.7, Bal.\n\nTable 2 Mechanical and thermal properties of materials\nMaterial, Tensile strength (MPa), Thermal conductivity (W m/K), Coefficient of thermal expansion (K)\n6063 Al alloy, 215, 180, 23 9 10 - 6\nAISI 304, 515, 16.2, 17.2 9 10 - 6",
    "extracted text": "The paper discusses friction welding of 6063 aluminum alloy and AISI 304 austenitic stainless steel. No additional composition or heat treatment information is provided beyond what's in the tables.",
    "property mapping": "Tensile strength in MPa = UTS [MPa]",
    "abbreviations": "No relevant abbreviations were found in the document.",
    "weight percentage": "The weight percentages for 6063 aluminum alloy are already provided in the table: Cu: 0.1%, Mg: 0.4-0.9% (mean 0.65%), Si: 0.3-0.7% (mean 0.5%), Fe: 0.6%, Mn: 0.3%, Zn: 0.2%, Ti: 0.2%, Cr: 0.1%",
    "recipes": [
        {
            "AA": "6063",
            "temper": "",
            "UTS [MPa]": 215.0,
            "YS [MPa]": "",
            "elong [%]": "",
            "Hardness": "",
            "Hardness UNIT": "",
            "Has composition": true,
            "Cu": 0.1,
            "Mg": 0.65,
            "Si": 0.5,
            "Fe": 0.6,
            "Mn": 0.3,
            "Zn": 0.2,
            "Ti": 0.2,
            "Cr": 0.1
        }
    ]
}
```

File: claude/aluminum/text_based/txt/responses/response_10.1007_s11661-008-9739-3.json
{
    "table csv": "Table I. Chemical Composition of Material (Mass Percent)\nMaterial,Si,Fe,Cu,Mn,Mg,Cr,Zn,Ti,Ti+Zr,Others Each,Others Total,Al\nJIS A2024,0.057,0.127,4.334,0.585,1.457,0.004,0.038,0.029,0.031,0.008,0.028,bal\n\nTable II. Mechanical Properties of Material\nTemper,0.2 Pct Proof Stress (MPa),Tensile Strength (MPa),Elongation (Pct)\nT3,316,459,17.2",
    "extracted text": "The materials used in this study were Al-4Cu-1Mg alloy (JIS-A2024, temper T3, supplied by Corus Aluminum Walzprodukte GmbH, Koblenz, Germany). The specimen was subjected to a cyclic tensile stress under stress controlled condition, the stress amplitude ra was 117 MPa and the stress ratio R was 0, with frequency of 30 Hz controlled by hydraulic-servo fatigue tester (FT-5, Saginomiya seisakusyo, Inc., Tokyo, Japan) at room temperature.",
    "property mapping": "AA designation = JIS-A2024 (Japanese Industrial Standard equivalent to AA2024)\ntemper = T3\n0.2 Pct Proof Stress (MPa) = YS [MPa]\nTensile Strength (MPa) = UTS [MPa]\nElongation (Pct) = elong [%]",
    "abbreviations": "JIS-A2024: Japanese Industrial Standard designation for aluminum alloy equivalent to AA2024\nT3: Solution heat treated, cold worked, and naturally aged\nbal: balance (remainder is aluminum)",
    "weight percentage": "The weight percentages are already provided in Table I in mass percent:\nSi: 0.057%\nFe: 0.127%\nCu: 4.334%\nMn: 0.585%\nMg: 1.457%\nCr: 0.004%\nZn: 0.038%\nTi: 0.029%\nTi+Zr: 0.031% (Note: This appears to be a combined value)\nOthers Each: 0.008%\nOthers Total: 0.028%\nAl: balance (remainder)",
    "recipes": [
        {
            "AA": "2024",
            "temper": "T3",
            "YS [MPa]": 316.0,
            "UTS [MPa]": 459.0,
            "elong [%]": 17.2,
            "Has composition": true,
            "Si": 0.057,
            "Fe": 0.127,
            "Cu": 4.334,
            "Mn": 0.585,
            "Mg": 1.457,
            "Cr": 0.004,
            "Zn": 0.038,
            "Ti": 0.029,
            "Zr": 0.002
        }
    ]
}

File: claude/aluminum/text_based/txt/responses/response_10.1007_s11661-009-0069-x.json
{
    "table csv": "Table I. Chemical Composition of As-Received Aluminum Alloys (Atomic Percent)\n\n| Alloy    |   Si |   Fe | Cu      |   Mn |   Mg | Cr      | Zn      | Ti      | Ni   |\n|----------|------|------|---------|------|------|---------|---------|---------|------|\n| 7075 (D) | 0.05 | 0.04 | 0.74    | 0.01 | 2.89 | 0.13    | 3.05    | 0.04    | -    |\n| 2024 (L) | 0.07 | 0.04 | 2.46    | 0.21 | 1.26 | 0.04    | 0.14    | 0.02    | 0.06 |\n| 1050 (H) | 0.12 | 0.21 | < 0.005 | 0.02 | 0.01 | < 0.010 | < 0.005 | < 0.010 | -    |\n\nTable II. Mechanical Properties of As-Received Aluminum Alloys\n\n| Alloy        |   UTS* (MPa) |   YS* (MPa) |   HV |   Elongation* (Pct) |\n|--------------|--------------|-------------|------|---------------------|\n| 7075-T6 (D)  |          545 |         475 |  188 |                   8 |\n| 2024-T3 (L)  |          457 |         333 |  138 |                  16 |\n| 1050-H24 (H) |          136 |         128 |   44 |                   7 |",
    "extracted text": "The T6 temper carried out for the Al 7075 alloy involved solution treating at 465°C for 30 minutes, followed by rapid quenching in water and finally age hardening at 135°C for 14 hours. The T6 temper carried out for the Al 2024 alloy involved solution treating at 490°C for 30 minutes, followed by rapid quenching in water and finally age hardening at 160°C for 6 hours. The H24 condition for Al 1050 represents work hardening followed by partial annealing (240°C).",
    "property mapping": "UTS* (MPa) -> UTS [MPa]\nYS* (MPa) -> YS [MPa]\nHV -> Hardness\nHV -> Hardness UNIT (Vickers hardness)\nElongation* (Pct) -> elong [%]",
    "abbreviations": "D - Designation for Al 7075 alloy in the paper\nL - Designation for Al 2024 alloy in the paper\nH - Designation for Al 1050 alloy in the paper\nT6 - Solution treatment followed by quenching and peak age hardening\nT3 - Solution treatment followed by quenching, cold working, and natural aging\nH24 - Work hardening followed by partial annealing\nUTS - Ultimate Tensile Strength\nYS - Yield Strength\nHV - Vickers Hardness",
    "weight percentage": "For Al 7075:\nSi: 0.05 at.% → 0.05 wt.%\nFe: 0.04 at.% → 0.08 wt.%\nCu: 0.74 at.% → 1.66 wt.%\nMn: 0.01 at.% → 0.02 wt.%\nMg: 2.89 at.% → 2.47 wt.%\nCr: 0.13 at.% → 0.24 wt.%\nZn: 3.05 at.% → 7.02 wt.%\nTi: 0.04 at.% → 0.07 wt.%\n\nFor Al 2024:\nSi: 0.07 at.% → 0.07 wt.%\nFe: 0.04 at.% → 0.08 wt.%\nCu: 2.46 at.% → 5.58 wt.%\nMn: 0.21 at.% → 0.41 wt.%\nMg: 1.26 at.% → 1.09 wt.%\nCr: 0.04 at.% → 0.07 wt.%\nZn: 0.14 at.% → 0.33 wt.%\nTi: 0.02 at.% → 0.03 wt.%\nNi: 0.06 at.% → 0.13 wt.%\n\nFor Al 1050:\nSi: 0.12 at.% → 0.12 wt.%\nFe: 0.21 at.% → 0.43 wt.%\nCu: <0.005 at.% → 0.01 wt.%\nMn: 0.02 at.% → 0.04 wt.%\nMg: 0.01 at.% → 0.01 wt.%\nCr: <0.010 at.% → 0.02 wt.%\nZn: <0.005 at.% → 0.01 wt.%\nTi: <0.010 at.% → 0.02 wt.%",
    "recipes": [
        {
            "AA": "7075",
            "temper": "T6",
            "YS [MPa]": 475.0,
            "UTS [MPa]": 545.0,
            "elong [%]": 8.0,
            "Hardness": 188.0,
            "Hardness UNIT": "HV",
            "Has composition": true,
            "Si": 0.05,
            "Fe": 0.08,
            "Cu": 1.66,
            "Mn": 0.02,
            "Mg": 2.47,
            "Cr": 0.24,
            "Zn": 7.02,
            "Ti": 0.07
        },
        {
            "AA": "2024",
            "temper": "T3",
            "YS [MPa]": 333.0,
            "UTS [MPa]": 457.0,
            "elong [%]": 16.0,
            "Hardness": 138.0,
            "Hardness UNIT": "HV",
            "Has composition": true,
            "Si": 0.07,
            "Fe": 0.08,
            "Cu": 5.58,
            "Mn": 0.41,
            "Mg": 1.09,
            "Cr": 0.07,
            "Zn": 0.33,
            "Ti": 0.03,
            "Ni": 0.13
        },
        {
            "AA": "1050",
            "temper": "H24",
            "YS [MPa]": 128.0,
            "UTS [MPa]": 136.0,
            "elong [%]": 7.0,
            "Hardness": 44.0,
            "Hardness UNIT": "HV",
            "Has composition": true,
            "Si": 0.12,
            "Fe": 0.43,
            "Cu": 0.01,
            "Mn": 0.04,
            "Mg": 0.01,
            "Cr": 0.02,
            "Zn": 0.01,
            "Ti": 0.02
        }
    ]
}

File: claude/aluminum/text_based/txt/responses/response_10.1007_s11661-010-0377-1.json
{
    "table csv": "Table I. Chemical Compositions of AA2219-T87 Aluminum Alloy and the Filler Wire Used in the Study\n\nAlloy,Cu,Mn,Zr,V,Ti,Fe,Si,Zn,Al\nAA2219-T87,5.95,0.27,0.1,0.09,0.06,0.12,0.05,0.02,bal\nAA2319,6.1,0.29,0.15,0.1,0.15,0.1,0.04,0.02,bal\n\nTable III. Tensile Parameters of AA2219 Parent and Weld Metals\n\nMaterial,UTS (MPa),0.2 Pct YS (MPa),Pct Elongation,Location of Failure\nBM,440,358,11.7,-\nAW,248,138,4.25,fusion boundary\nRW,251,126,5.75,fusion boundary",
    "extracted text": "AA2219 is in T87 temper condition (solution treated at 807 K (534°C) for 1 hour) + 7% stretched followed by aging at 436 K (163°C) for 24 hours). The hardness of the base metal was measured to be 128 Hv (Vickers hardness). The paper examines stress corrosion cracking behavior of the base metal, as-welded, and repair-welded specimens. AA2219 is a precipitation-hardenable alloy widely used in aerospace industries for the fabrication of cryogenic propellant tanks due to its high strength, good weldability, and stress corrosion resistance.",
    "property mapping": "AA = Aluminum Association alloy designation = AA2219\ntemper = T87\nYS [MPa] = 0.2 Pct YS (MPa) = 358 MPa for base metal\nUTS [MPa] = UTS (MPa) = 440 MPa for base metal\nelong [%] = Pct Elongation = 11.7% for base metal\nHardness = 128 Hv for base metal\nHardness UNIT = Hv (Vickers hardness)",
    "abbreviations": "BM = Base Metal\nAW = As-Welded\nRW = Repair-Welded\nPMZ = Partially Melted Zone\nFZ = Fusion Zone\nHAZ = Heat-Affected Zone\nSCE = Saturated Calomel Electrode\nSCC = Stress Corrosion Cracking\nSSRT = Slow Strain Rate Technique\nTIG = Tungsten Inert Gas",
    "weight percentage": "For AA2219-T87:\nCu: 5.95%\nMn: 0.27%\nZr: 0.1%\nV: 0.09%\nTi: 0.06%\nFe: 0.12%\nSi: 0.05%\nZn: 0.02%\nAl: balance (remainder to 100%)",
    "recipes": [
        {
            "AA": "2219",
            "temper": "T87",
            "YS [MPa]": 358.0,
            "UTS [MPa]": 440.0,
            "elong [%]": 11.7,
            "Hardness": 128.0,
            "Hardness UNIT": "Hv",
            "Has composition": true,
            "Cu": 5.95,
            "Mn": 0.27,
            "Zr": 0.1,
            "V": 0.09,
            "Ti": 0.06,
            "Fe": 0.12,
            "Si": 0.05,
            "Zn": 0.02
        }
    ]
}

File: claude/aluminum/text_based/txt/responses/response_10.1007_s11661-010-0395-z.json
{
    "table csv": "Alloy, Cu, Fe, Si, Mg, Mn, Ti, Zn, Cr, Other Element, Al\n7075, 1.88, 0.3, 0.11, 2.57, 0.15, 0.03, 5.96, 0.23, W/L, bal\n\nTemper Conditions, 0.2 Pct YS (MPa), UTS (MPa), Uniform Elongation (Pct)\nT6, 427, 561, 13.6\nT73, 390, 536, 16.6",
    "extracted text": "The paper discusses 7075 aluminum alloy in two temper conditions: peak-aged (T6) and overaged (T73). Heat treatment details for T6 temper: solution annealed at 753K (480°C) for 1 hour, then heated at 120°C for 24 hours. For T73 temper: solution annealed followed by two-step isothermal annealing at 380K (107°C) for 6 hours followed by annealing at 436K (163°C) for 24 hours.",
    "property mapping": "0.2 Pct YS (MPa) = YS [MPa]\nUTS (MPa) = UTS [MPa]\nUniform Elongation (Pct) = elong [%]",
    "abbreviations": "W/L = Within Limits (referring to trace elements within allowable limits)\nbal = balance (remainder is aluminum)\nT6 = peak-aged temper\nT73 = overaged temper",
    "weight percentage": "The weight percentages are directly provided in Table I:\nCu: 1.88%\nFe: 0.3%\nSi: 0.11%\nMg: 2.57%\nMn: 0.15%\nTi: 0.03%\nZn: 5.96%\nCr: 0.23%\nAl: balance (remainder)",
    "recipes": [
        {
            "AA": "7075",
            "temper": "T6",
            "YS [MPa]": 427.0,
            "UTS [MPa]": 561.0,
            "elong [%]": 13.6,
            "Has composition": true,
            "Cu": 1.88,
            "Fe": 0.3,
            "Si": 0.11,
            "Mg": 2.57,
            "Mn": 0.15,
            "Ti": 0.03,
            "Zn": 5.96,
            "Cr": 0.23
        },
        {
            "AA": "7075",
            "temper": "T73",
            "YS [MPa]": 390.0,
            "UTS [MPa]": 536.0,
            "elong [%]": 16.6,
            "Has composition": true,
            "Cu": 1.88,
            "Fe": 0.3,
            "Si": 0.11,
            "Mg": 2.57,
            "Mn": 0.15,
            "Ti": 0.03,
            "Zn": 5.96,
            "Cr": 0.23
        }
    ]
}

File: claude/aluminum/text_based/txt/responses/response_10.1007_s11661-011-1044-x.json
{
    "table csv": "Table I. Chemical Composition (Weight Percent) of 7050-T7451 Used in this Study\nZn,Cu,Mg,Fe,Si,Mn,Zr,Ti,Al\n5.7 to 6.7,2.0 to 2.6,1.9 to 2.6,0.15,0.12,0.1,0.08 to 0.05,0.06,balanced\n\nTable II. Tensile Property of 7050-T7451 Used in this Study\nYield Strength (MPa),Ultimate Tensile Strength (MPa),Tensile Elongation (pct)\n427,496,9",
    "extracted text": "The fatigue specimens were prepared from a 100-mm-thick Al 7050-T7451 plate that was supplied by Korea Aerospace Industry, Ltd. (Sacheon, Korea).",
    "property mapping": "AA: 7050\ntemper: T7451\nYS [MPa]: 427\nUTS [MPa]: 496\nelong [%]: 9\nZn: 5.7 to 6.7\nCu: 2.0 to 2.6\nMg: 1.9 to 2.6\nFe: 0.15\nSi: 0.12\nMn: 0.1\nZr: 0.08 to 0.05\nTi: 0.06\nAl: balanced",
    "abbreviations": "pct: percent",
    "weight percentage": "For the composition ranges, I'll calculate the mean values:\nZn: (5.7 + 6.7)/2 = 6.2\nCu: (2.0 + 2.6)/2 = 2.3\nMg: (1.9 + 2.6)/2 = 2.25\nZr: (0.08 + 0.05)/2 = 0.065\nOther elements have single values.",
    "recipes": [
        {
            "AA": "7050",
            "temper": "T7451",
            "YS [MPa]": 427.0,
            "UTS [MPa]": 496.0,
            "elong [%]": 9.0,
            "Has composition": true,
            "Zn": 6.2,
            "Cu": 2.3,
            "Mg": 2.25,
            "Fe": 0.15,
            "Si": 0.12,
            "Mn": 0.1,
            "Zr": 0.065,
            "Ti": 0.06
        }
    ]
}

File: claude/aluminum/text_based/txt/responses/response_10.1007_s11661-012-1121-9.json
{
    "table csv": "Table I. Alloy Compositions\n6061-T6,6061-T6,6061-T6,6061-T6,6061-T6,6061-T6,6061-T6\nMg,Si,,Fe,Ca,C,Al\n1.0,0.6,,0.2,0.2,0.1,balance\nS25C,S25C,S25C,S25C,S25C,S25C,S25C\nC,Si,Mn,P,S,Te,Fe\n0.2,0.1,0.5,0.01,0.01,0.14,balance\n\nTable II. Mechanical Properties\n,Yield Strength (MPa),Tensile Strength (MPa),Elongation (pct)\n6061-T6,287,315,16.4\nS25C,269,520,31",
    "extracted text": "The paper studies the aluminum alloy 6061-T6 and compares it with a steel of comparable yield strength, S25C. The 6061-T6 exhibits plasticity-induced fatigue crack closure (PIFCC), while the steel exhibits roughness-induced fatigue crack closure (RIFCC). The 6061-T6 was one of the two alloys used in experiments to determine why some alloys display PIFCC whereas other alloys display RIFCC.",
    "property mapping": "Yield Strength (MPa) → YS [MPa]\nTensile Strength (MPa) → UTS [MPa]\nElongation (pct) → elong [%]",
    "abbreviations": "T6: Solution heat treated and artificially aged\nPIFCC: Plasticity-induced fatigue crack closure\nRIFCC: Roughness-induced fatigue crack closure",
    "weight percentage": "For 6061-T6:\nMg: 1.0%\nSi: 0.6%\nFe: 0.2%\nCa: 0.2%\nC: 0.1%\nAl: balance (remainder, approximately 97.9%)",
    "recipes": [
        {
            "AA": "6061",
            "temper": "T6",
            "YS [MPa]": 287.0,
            "UTS [MPa]": 315.0,
            "elong [%]": 16.4,
            "Has composition": true,
            "Mg": 1.0,
            "Si": 0.6,
            "Fe": 0.2,
            "Ca": 0.2,
            "C": 0.1
        }
    ]
}

File: claude/aluminum/text_based/txt/responses/response_10.1007_s11661-013-1778-8.json
```json
{
    "table csv": "Chemical Composition,Chemical Composition,Chemical Composition,Chemical Composition,Chemical Composition,Chemical Composition,Chemical Composition,Chemical Composition,Mechanical Properties,Mechanical Properties,Mechanical Properties\nCu,Mg,Mn,Fe,Si,Zn,Ti,Al,YS (MPa),UTS (MPa),El (Pct)\n3.8 to 4.9,1.2 to 1.8,0.3 to 0.9,0.50,0.50,0.25,0.15,bal,338,480,21",
    "extracted text": "The paper analyzes a 5-mm-thick 2024Al-T351 plate that was friction stir welded (FSWed) at different welding speeds. The material used was a 6.5-mm-thick commercial Alclad 2024Al-T351 rolled plate that was machined on both sides to 5.0-mm thickness to remove the Alclads.",
    "property mapping": "AA: 2024Al (Aluminum Association alloy designation)\ntemper: T351 (solution heat-treated, stress-relieved by stretching, and naturally aged)\nYS [MPa]: 338 (listed as YS (MPa) in table)\nUTS [MPa]: 480 (listed as UTS (MPa) in table)\nelong [%]: 21 (listed as El (Pct) in table)",
    "abbreviations": "FSW: Friction Stir Welding\nFSWed: Friction Stir Welded\nBM: Base Material\nNZ: Nugget Zone\nTMAZ: Thermomechanically Affected Zone\nHAZ: Heat-Affected Zone\nLHZ: Low Hardness Zone\nSDZ: Shoulder-Driven Zone\nPDZ: Pin-Driven Zone\nSWZ: Swirl Zone\nRS: Retreating Side\nAS: Advancing Side",
    "weight percentage": "For the 2024Al-T351 alloy:\nCu: mean of range 3.8 to 4.9 = 4.35%\nMg: mean of range 1.2 to 1.8 = 1.5%\nMn: mean of range 0.3 to 0.9 = 0.6%\nFe: 0.50% (maximum)\nSi: 0.50% (maximum)\nZn: 0.25% (maximum)\nTi: 0.15% (maximum)\nAl: balance",
    "recipes": [
        {
            "AA": "2024",
            "temper": "T351",
            "YS [MPa]": 338.0,
            "UTS [MPa]": 480.0,
            "elong [%]": 21.0,
            "Hardness": "",
            "Hardness UNIT": "",
            "Has composition": true,
            "Cu": 4.35,
            "Mg": 1.5,
            "Mn": 0.6,
            "Fe": 0.5,
            "Si": 0.5,
            "Zn": 0.25,
            "Ti": 0.15
        }
    ]
}
```

File: claude/aluminum/text_based/txt/responses/response_10.1007_s11661-014-2207-3.json
{
    "table csv": "Table I. Chemical Compositions of the Experimental Alloys Used in Present Work\n\nAlloys*,Cu,Mg,Fe,Si,Mn,Ti,Al\nB11,4.64,0.27,0.14,0.12,0.12,0.21,bal\nB33,4.61,0.29,0.16,0.29,0.32,0.21,bal\n311,4.66,0.27,0.30,0.11,0.12,0.19,bal\n333,4.62,0.28,0.29,0.29,0.33,0.19,bal\n511,4.69,0.29,0.51,0.11,0.11,0.20,bal\n515,4.68,0.29,0.49,0.09,0.51,0.18,bal\n533,4.64,0.28,0.49,0.30,0.32,0.19,bal\n\nTable III. Tensile Properties of Experimental Alloys in T4 and T7 Conditions\n\nTemper,Properties,B11,B33,311,333,511,515,533\nT4,UTS (MPa),387.1,399.8,364.9,393.2,334.1,353.1,362.5\nT4,YS (MPa),263.6,274.1,260.7,269.7,258.7,259.6,261.9\nT4,El (pct),17.4,9.2,5.5,12.1,3.8,7.5,7.8\nT7,UTS (MPa),454.1,461.1,424.9,450.3,379.4,402.5,423.8\nT7,YS (MPa),413.4,423.3,403.4,426.9,321.3,362.6,384.2\nT7,El (pct),6.2,1.3,1.2,3.1,1.7,2.1,2.8",
    "extracted text": "The paper investigates Al-Cu 206 cast alloys with varying Fe, Mn, and Si content to evaluate the effect of iron-rich intermetallics on tensile properties. The alloys are designated using a three-digit system where the first digit stands for the approximate content of Fe (B for baseline at max 0.15% Fe), and the second and third digits stand for Si and Mn contents respectively. All alloys underwent T4 (solution treatment and natural aging) and T7 (solution treatment and artificial overaging) heat treatments. The solution treatment was performed at 505°C for 2 hours, followed by 520°C for 8 hours, then water quenching to room temperature. For T4, samples were naturally aged at room temperature for at least 7 days. For T7, samples were artificially aged at 185°C for 5 hours.",
    "property mapping": "UTS (MPa) = Ultimate Tensile Strength in megapascals\nYS (MPa) = Yield Strength at 0.2% offset strain in megapascals\nEl (pct) = Elongation percentage\nT4 = Solution treatment and natural aging\nT7 = Solution treatment and artificial overaging",
    "abbreviations": "B11, B33, 311, 333, 511, 515, 533 - Alloy designations where the first digit stands for the approximate content of Fe (B for baseline at a maximum specification limit of 0.15% Fe), and the second and third digits stand for Si and Mn contents respectively.\nbal = balance (remainder of composition is aluminum)\nT4 = Solution treatment followed by natural aging at room temperature\nT7 = Solution treatment followed by artificial overaging at 185°C for 5 hours\nUTS = Ultimate Tensile Strength\nYS = Yield Strength\nEl = Elongation",
    "weight percentage": "All element compositions in the paper are already given in weight percentage.",
    "recipes": [
        {
            "AA": "206",
            "temper": "T4",
            "YS [MPa]": 263.6,
            "UTS [MPa]": 387.1,
            "elong [%]": 17.4,
            "Has composition": true,
            "Cu": 4.64,
            "Mg": 0.27,
            "Fe": 0.14,
            "Si": 0.12,
            "Mn": 0.12,
            "Ti": 0.21
        },
        {
            "AA": "206",
            "temper": "T7",
            "YS [MPa]": 413.4,
            "UTS [MPa]": 454.1,
            "elong [%]": 6.2,
            "Has composition": true,
            "Cu": 4.64,
            "Mg": 0.27,
            "Fe": 0.14,
            "Si": 0.12,
            "Mn": 0.12,
            "Ti": 0.21
        },
        {
            "AA": "206",
            "temper": "T4",
            "YS [MPa]": 274.1,
            "UTS [MPa]": 399.8,
            "elong [%]": 9.2,
            "Has composition": true,
            "Cu": 4.61,
            "Mg": 0.29,
            "Fe": 0.16,
            "Si": 0.29,
            "Mn": 0.32,
            "Ti": 0.21
        },
        {
            "AA": "206",
            "temper": "T7",
            "YS [MPa]": 423.3,
            "UTS [MPa]": 461.1,
            "elong [%]": 1.3,
            "Has composition": true,
            "Cu": 4.61,
            "Mg": 0.29,
            "Fe": 0.16,
            "Si": 0.29,
            "Mn": 0.32,
            "Ti": 0.21
        },
        {
            "AA": "206",
            "temper": "T4",
            "YS [MPa]": 260.7,
            "UTS [MPa]": 364.9,
            "elong [%]": 5.5,
            "Has composition": true,
            "Cu": 4.66,
            "Mg": 0.27,
            "Fe": 0.30,
            "Si": 0.11,
            "Mn": 0.12,
            "Ti": 0.19
        },
        {
            "AA": "206",
            "temper": "T7",
            "YS [MPa]": 403.4,
            "UTS [MPa]": 424.9,
            "elong [%]": 1.2,
            "Has composition": true,
            "Cu": 4.66,
            "Mg": 0.27,
            "Fe": 0.30,
            "Si": 0.11,
            "Mn": 0.12,
            "Ti": 0.19
        },
        {
            "AA": "206",
            "temper": "T4",
            "YS [MPa]": 269.7,
            "UTS [MPa]": 393.2,
            "elong [%]": 12.1,
            "Has composition": true,
            "Cu": 4.62,
            "Mg": 0.28,
            "Fe": 0.29,
            "Si": 0.29,
            "Mn": 0.33,
            "Ti": 0.19
        },
        {
            "AA": "206",
            "temper": "T7",
            "YS [MPa]": 426.9,
            "UTS [MPa]": 450.3,
            "elong [%]": 3.1,
            "Has composition": true,
            "Cu": 4.62,
            "Mg": 0.28,
            "Fe": 0.29,
            "Si": 0.29,
            "Mn": 0.33,
            "Ti": 0.19
        },
        {
            "AA": "206",
            "temper": "T4",
            "YS [MPa]": 258.7,
            "UTS [MPa]": 334.1,
            "elong [%]": 3.8,
            "Has composition": true,
            "Cu": 4.69,
            "Mg": 0.29,
            "Fe": 0.51,
            "Si": 0.11,
            "Mn": 0.11,
            "Ti": 0.20
        },
        {
            "AA": "206",
            "temper": "T7",
            "YS [MPa]": 321.3,
            "UTS [MPa]": 379.4,
            "elong [%]": 1.7,
            "Has composition": true,
            "Cu": 4.69,
            "Mg": 0.29,
            "Fe": 0.51,
            "Si": 0.11,
            "Mn": 0.11,
            "Ti": 0.20
        },
        {
            "AA": "206",
            "temper": "T4",
            "YS [MPa]": 259.6,
            "UTS [MPa]": 353.1,
            "elong [%]": 7.5,
            "Has composition": true,
            "Cu": 4.68,
            "Mg": 0.29,
            "Fe": 0.49,
            "Si": 0.09,
            "Mn": 0.51,
            "Ti": 0.18
        },
        {
            "AA": "206",
            "temper": "T7",
            "YS [MPa]": 362.6,
            "UTS [MPa]": 402.5,
            "elong [%]": 2.1,
            "Has composition": true,
            "Cu": 4.68,
            "Mg": 0.29,
            "Fe": 0.49,
            "Si": 0.09,
            "Mn": 0.51,
            "Ti": 0.18
        },
        {
            "AA": "206",
            "temper": "T4",
            "YS [MPa]": 261.9,
            "UTS [MPa]": 362.5,
            "elong [%]": 7.8,
            "Has composition": true,
            "Cu": 4.64,
            "Mg": 0.28,
            "Fe": 0.49,
            "Si": 0.30,
            "Mn": 0.32,
            "Ti": 0.19
        },
        {
            "AA": "206",
            "temper": "T7",
            "YS [MPa]": 384.2,
            "UTS [MPa]": 423.8,
            "elong [%]": 2.8,
            "Has composition": true,
            "Cu": 4.64,
            "Mg": 0.28,
            "Fe": 0.49,
            "Si": 0.30,
            "Mn": 0.32,
            "Ti": 0.19
        }
    ]
}

File: claude/aluminum/text_based/txt/responses/response_10.1007_s11661-014-2494-8.json
{
    "table csv": "Element, Weight Percentage\nSi, 6.93\nMg, 0.43\nFe, 0.09\nTi, 0.12\nAl, bal.\n\nCondition, YS (MPa), UTS (MPa), UEL (Percent), El (Percent)\nAs-cast, 81, 162, 1.5, 1.8\nT6 (540 °C/4 h, 165 °C/5 h), 241, 273, 0.9, 1.1",
    "extracted text": "The paper discusses A356 aluminum alloy subjected to friction stir processing (FSP) under various parameters. The T6 heat treatment consists of solution treatment at 540°C for 4 hours followed by artificial aging at 165°C for 5 hours. After FSP, some samples received post-FSP artificial aging at 165°C for 5 hours. The paper reports that FSP broke up the coarse eutectic Si phase into 2.5-3.5 μm particles, resulted in dissolution of coarse Mg2Si particles, and eliminated porosity. For the optimal FSP parameters (2-pass FSP with rotation rate/travel speed of 1500/300), the tensile properties after aging (FSP+Age) reached YS of 253 MPa, UTS of 305 MPa, and elongation of 11%.",
    "property mapping": "YS = Yield Strength (MPa)\nUTS = Ultimate Tensile Strength (MPa)\nUEL = Uniform Elongation (Percent)\nEl = Total Elongation (Percent)",
    "abbreviations": "FSP = Friction Stir Processing\nBM = Base Material (as-cast A356)\nBM+T6 = Base Material with T6 heat treatment\nFSP+Age = FSP sample with post-FSP artificial aging",
    "weight percentage": "The weight percentages of elements in A356 alloy are:\nSi: 6.93%\nMg: 0.43%\nFe: 0.09%\nTi: 0.12%\nAl: balance (approximately 92.43%)",
    "recipes": [
        {
            "AA": "A356",
            "temper": "as-cast",
            "YS [MPa]": 81.0,
            "UTS [MPa]": 162.0,
            "elong [%]": 1.8,
            "Has composition": true,
            "Si": 6.93,
            "Mg": 0.43,
            "Fe": 0.09,
            "Ti": 0.12
        },
        {
            "AA": "A356",
            "temper": "T6",
            "YS [MPa]": 241.0,
            "UTS [MPa]": 273.0,
            "elong [%]": 1.1,
            "Has composition": true,
            "Si": 6.93,
            "Mg": 0.43,
            "Fe": 0.09,
            "Ti": 0.12
        },
        {
            "AA": "A356",
            "temper": "FSP+Age",
            "YS [MPa]": 253.0,
            "UTS [MPa]": 305.0,
            "elong [%]": 11.0,
            "Has composition": true,
            "Si": 6.93,
            "Mg": 0.43,
            "Fe": 0.09,
            "Ti": 0.12
        }
    ]
}

File: claude/aluminum/text_based/txt/responses/response_10.1007_s11661-014-2515-7.json
{
    "table csv": "Si,Fe,Cu,Mg,Mn,Zn,Cr,Ni,Pb,Bi,Al\n8.314,0.793,2.846,0.251,0.257,0.897,0.08,0.081,0.083,0.013,bal.",
    "extracted text": "The paper studies the AlSi9Cu3(Fe) alloy (EN AB-46000, equivalent to the US designation A380). The die-castings have been stored at room temperature for about 5 months before being analyzed and were similar to a T1 condition. T1 applies to products that are cooled from an elevated-temperature shaping process, like HPDC, and for which mechanical properties have been stabilized by room temperature aging. Tensile properties were tested for different gage diameters (6.0, 3.4, and 3.0 mm), with corresponding changes in mechanical properties. The Vickers microhardness ranges between 95 and 125 HV, with a mean value of about 110 HV.",
    "property mapping": "YS = Yield Strength in MPa\nUTS = Ultimate Tensile Strength in MPa\nsf = elongation to fracture in %\nHV = Vickers microhardness",
    "abbreviations": "HPDC = High-Pressure Die-Casting\nT1 = Temper designation for products cooled from elevated-temperature shaping process and stabilized by room temperature aging",
    "weight percentage": "Si: 8.314%\nFe: 0.793%\nCu: 2.846%\nMg: 0.251%\nMn: 0.257%\nZn: 0.897%\nCr: 0.08%\nNi: 0.081%\nPb: 0.083%\nBi: 0.013%\nAl: balance",
    "recipes": [
        {
            "AA": "A380",
            "temper": "T1",
            "YS [MPa]": 173.0,
            "UTS [MPa]": 344.0,
            "elong [%]": 5.0,
            "Hardness": 110.0,
            "Hardness UNIT": "HV",
            "Has composition": true,
            "Si": 8.314,
            "Fe": 0.793,
            "Cu": 2.846,
            "Mg": 0.251,
            "Mn": 0.257,
            "Zn": 0.897,
            "Cr": 0.08,
            "Ni": 0.081,
            "Pb": 0.083,
            "Bi": 0.013
        },
        {
            "AA": "A380",
            "temper": "T1",
            "YS [MPa]": 160.0,
            "UTS [MPa]": 333.0,
            "elong [%]": 5.3,
            "Hardness": 110.0,
            "Hardness UNIT": "HV",
            "Has composition": true,
            "Si": 8.314,
            "Fe": 0.793,
            "Cu": 2.846,
            "Mg": 0.251,
            "Mn": 0.257,
            "Zn": 0.897,
            "Cr": 0.08,
            "Ni": 0.081,
            "Pb": 0.083,
            "Bi": 0.013
        },
        {
            "AA": "A380",
            "temper": "T1",
            "YS [MPa]": 148.0,
            "UTS [MPa]": 306.0,
            "elong [%]": 4.6,
            "Hardness": 110.0,
            "Hardness UNIT": "HV",
            "Has composition": true,
            "Si": 8.314,
            "Fe": 0.793,
            "Cu": 2.846,
            "Mg": 0.251,
            "Mn": 0.257,
            "Zn": 0.897,
            "Cr": 0.08,
            "Ni": 0.081,
            "Pb": 0.083,
            "Bi": 0.013
        }
    ]
}

File: claude/aluminum/text_based/txt/responses/response_10.1007_s11661-016-3332-y.json
{
    "table csv": "Table I. Chemical Composition of AA2219-T87 Aluminum Alloy and the Filler Wire Used\n\nAlloy,Cu,Mn,Zr,V,Ti,Fe,Si,Zn,Al\nAA2219-T87,5.95,0.27,0.1,0.09,0.06,0.12,0.05,0.02,bal.\nAA2319,6.1,0.29,0.15,0.1,0.15,0.1,0.04,0.02,bal.\n\nTable III. Tensile Parameters of AA2219 Parent and Weld Metals (50 mm Gage Length)\n\nMaterial,UTS (MPa),0.2 pct YS (MPa),Pct Elongation,Location of Failure\nAA2219-T87 L,440,358,11.7,-\nLT,459,376,11.6,\nAA2219-T851 C,443,337,10.4,\nR,450,339,8.5,\nA,449,348,3.8,\nWeld PP,285,185,4.7,FZ\nPR,288,168,4,",
    "extracted text": "AA2219 aluminum alloy plate (T87) and ring (T851) were joined by tungsten inert gas (TIG) welding. T87 temper condition: Solution treated at 807 K (534°C) for 1 hour + 7% stretched followed by aging at 436 K (163°C) for 24 hours. T851 temper condition: Solution treated at 807 K (534°C) for 1 hour + stress relieved by 3% stretching followed by aging at 436 K (163°C) for 24 hours. The rings underwent quench delay of 87 seconds before quenching in water after solution treatment.",
    "property mapping": "- UTS (MPa) = Ultimate Tensile Strength in megapascals\n- 0.2 pct YS (MPa) = 0.2% Yield Strength in megapascals\n- Pct Elongation = Percent Elongation\n- L = Longitudinal direction\n- LT = Long Transverse direction\n- C = Circumferential direction (for ring)\n- R = Radial direction (for ring)\n- A = Axial direction (for ring)",
    "abbreviations": "- AA = Aluminum Association\n- T87 = Solution treated, cold worked by 7% and artificially aged\n- T851 = Solution treated, stress relieved by stretching (3%), and artificially aged\n- TIG = Tungsten Inert Gas\n- PP = Plate to Plate weld\n- PR = Plate to Ring weld\n- FZ = Fusion Zone\n- BM = Base Metal\n- bal. = balance (remainder of composition)",
    "weight percentage": "AA2219-T87:\n- Cu: 5.95%\n- Mn: 0.27%\n- Zr: 0.1%\n- V: 0.09%\n- Ti: 0.06%\n- Fe: 0.12%\n- Si: 0.05%\n- Zn: 0.02%\n- Al: balance (remainder to 100%)\n\nAA2319 (filler wire):\n- Cu: 6.1%\n- Mn: 0.29%\n- Zr: 0.15%\n- V: 0.1%\n- Ti: 0.15%\n- Fe: 0.1%\n- Si: 0.04%\n- Zn: 0.02%\n- Al: balance (remainder to 100%)",
    "recipes": [
        {
            "AA": "2219",
            "temper": "T87",
            "YS [MPa]": 358.0,
            "UTS [MPa]": 440.0,
            "elong [%]": 11.7,
            "Has composition": true,
            "Cu": 5.95,
            "Mn": 0.27,
            "Zr": 0.1,
            "V": 0.09,
            "Ti": 0.06,
            "Fe": 0.12,
            "Si": 0.05,
            "Zn": 0.02
        },
        {
            "AA": "2219",
            "temper": "T87",
            "YS [MPa]": 376.0,
            "UTS [MPa]": 459.0,
            "elong [%]": 11.6,
            "Has composition": true,
            "Cu": 5.95,
            "Mn": 0.27,
            "Zr": 0.1,
            "V": 0.09,
            "Ti": 0.06,
            "Fe": 0.12,
            "Si": 0.05,
            "Zn": 0.02
        },
        {
            "AA": "2219",
            "temper": "T851",
            "YS [MPa]": 337.0,
            "UTS [MPa]": 443.0,
            "elong [%]": 10.4,
            "Has composition": true,
            "Cu": 5.95,
            "Mn": 0.27,
            "Zr": 0.1,
            "V": 0.09,
            "Ti": 0.06,
            "Fe": 0.12,
            "Si": 0.05,
            "Zn": 0.02
        },
        {
            "AA": "2219",
            "temper": "T851",
            "YS [MPa]": 339.0,
            "UTS [MPa]": 450.0,
            "elong [%]": 8.5,
            "Has composition": true,
            "Cu": 5.95,
            "Mn": 0.27,
            "Zr": 0.1,
            "V": 0.09,
            "Ti": 0.06,
            "Fe": 0.12,
            "Si": 0.05,
            "Zn": 0.02
        },
        {
            "AA": "2219",
            "temper": "T851",
            "YS [MPa]": 348.0,
            "UTS [MPa]": 449.0,
            "elong [%]": 3.8,
            "Has composition": true,
            "Cu": 5.95,
            "Mn": 0.27,
            "Zr": 0.1,
            "V": 0.09,
            "Ti": 0.06,
            "Fe": 0.12,
            "Si": 0.05,
            "Zn": 0.02
        },
        {
            "AA": "2319",
            "temper": "",
            "YS [MPa]": "",
            "UTS [MPa]": "",
            "elong [%]": "",
            "Has composition": true,
            "Cu": 6.1,
            "Mn": 0.29,
            "Zr": 0.15,
            "V": 0.1,
            "Ti": 0.15,
            "Fe": 0.1,
            "Si": 0.04,
            "Zn": 0.02
        }
    ]
}

File: claude/aluminum/text_based/txt/responses/response_10.1007_s11661-016-3375-0.json
{
    "table csv": "Element,Fe,Si,Cu,Mn,Zn,V,Al\nComposition,0.42,0.2,0.08,0.05,0.05,0.01,Bal\n\nThickness (mm),Yield Strength (MPa),Tensile Strength (MPa),Total Elongation (pct)\n1.5,180.2,191.3,4.8\n2,177.2,188.3,5.6\n2.5,165.3,175.3,6.2",
    
    "extracted text": "The paper discusses 1100-H18 aluminum sheets of different thicknesses (1.5, 2, and 2.5 mm). The sheets were in a fully cold-worked base metal (H18) condition. The microhardness test showed that the hardness of AA 1100-H18 is about 30 Vickers. The paper focuses on friction stir welding (FSW) of these sheets to create tailor-welded blanks (TWBs) with different thickness ratios.",
    
    "property mapping": "AA: 1100 (Aluminum Association designation)\ntemper: H18 (fully cold-worked condition)\nYS [MPa]: Yield Strength (MPa) in Table II\nUTS [MPa]: Tensile Strength (MPa) in Table II\nelong [%]: Total Elongation (pct) in Table II\nHardness: Approximately 30 as mentioned in text\nHardness UNIT: Vickers\nFe, Si, Cu, Mn, Zn, V: Weight percentages given in Table I",
    
    "abbreviations": "H18: Fully cold-worked condition\nFSW: Friction Stir Welding\nTWB: Tailor-Welded Blanks\nHAZ: Heat-Affected Zone\nTMAZ: Thermomechanically Affected Zone\nSZ: Stirred Zone\nRS: Retreating Side\nAS: Advancing Side\nBM: Base Metal",
    
    "weight percentage": "The weight percentages are already provided in the document:\nFe: 0.42%\nSi: 0.2%\nCu: 0.08%\nMn: 0.05%\nZn: 0.05%\nV: 0.01%\nAl: Balance (approximately 99.19%)",
    
    "recipes": [
        {
            "AA": "1100",
            "temper": "H18",
            "YS [MPa]": 180.2,
            "UTS [MPa]": 191.3,
            "elong [%]": 4.8,
            "Hardness": 30,
            "Hardness UNIT": "Vickers",
            "Has composition": true,
            "Fe": 0.42,
            "Si": 0.2,
            "Cu": 0.08,
            "Mn": 0.05,
            "Zn": 0.05,
            "V": 0.01
        },
        {
            "AA": "1100",
            "temper": "H18",
            "YS [MPa]": 177.2,
            "UTS [MPa]": 188.3,
            "elong [%]": 5.6,
            "Hardness": 30,
            "Hardness UNIT": "Vickers",
            "Has composition": true,
            "Fe": 0.42,
            "Si": 0.2,
            "Cu": 0.08,
            "Mn": 0.05,
            "Zn": 0.05,
            "V": 0.01
        },
        {
            "AA": "1100",
            "temper": "H18",
            "YS [MPa]": 165.3,
            "UTS [MPa]": 175.3,
            "elong [%]": 6.2,
            "Hardness": 30,
            "Hardness UNIT": "Vickers",
            "Has composition": true,
            "Fe": 0.42,
            "Si": 0.2,
            "Cu": 0.08,
            "Mn": 0.05,
            "Zn": 0.05,
            "V": 0.01
        }
    ]
}
