Repository: gsireesh/ddd-benchmark

# Data Driven Design as an Ecologically Valid Challenge Task for Document Understanding

This repo contains the code and metadata for the paper "Data Driven Design as an Ecologically Valid Challenge Task for Document

Understanding". 
---

## Metadata and Dataset Reconstruction

Because this dataset consists of non-open access academic papers, we are limited to providing the
metadata for this dataset, i.e. the DOIs of the papers, and publishing our further annotated 
versions of the zeolite data originally published in Jensen et. al. (2019) and the aluminum data 
from Pfeiffer et. al. (2020). Our re-annotated versions of this data can be found in the respective

File: claude/aluminum/text_based/txt/responses/response_10.1007_s11661-016-3807-x.json
{
    "table csv": "Condition, UTS (MPa), 0.2 Pct YS (MPa), Percent Elongation, Hardness (BHN), Conductivity (Pct IACS), Strain-Hardening Exponent n, Strength Co-efficient K\nT87 (Starting Condition), 485, 394, 14, 136, -, 0.144, 774.3\nWST 30 pct CR, 473, 448, 10.3, 142, 32.6, 0.0507, 582.7\nWST 35 pct CR, 478, 456, 8.1, 145, 32.5, 0.0515, 591.3\nWST 40 pct CR, 482, 461, 6.5, 146, 32.3, 0.0503, 594.9\nST+30 pct CR, 412, 337, 13.8, 129, 31.4, 0.0942, 551.3\nST+50 pct CR, 456, 395, 10, 141, 31.4, 0.0861, 611.4\nST+70 pct CR, 504, 455, 8.8, 142, 29.3, 0.0698, 645.6\n30 pct CR+Annealed, 377, 342, 11.4, 109, 34.4, 0.0769, 506.6\n70 pct CR+Annealed, 355, 330, 12.6, 100, 36.5, 0.063, 457.3",
    "extracted text": "The paper focuses on AA2219 aluminum alloy in the T87 condition. This is an Al-Cu alloy used in aerospace applications. The paper mentions that the bulk of AA2219's strength comes from metastable θ' precipitates that form during aging. The study evaluates different processing conditions: without solution treatment (WST-CR), with solution treatment (ST+CR), and solution treated, cryorolled, and annealed (CR+Annealed). Solution treatment was performed at 808K (535°C) for 1 hour followed by water quenching. Annealing was done at 623K (350°C) for 1 hour. Cryorolling was achieved by dipping bars in liquid nitrogen for 30 minutes before the first pass and 15 minutes between passes. Cross-sectional area reduction achieved per pass was about 10%.",
    "property mapping": "UTS (MPa) = Ultimate Tensile Strength in MPa\n0.2 Pct YS (MPa) = 0.2% Yield Strength in MPa\nPercent Elongation = elongation percentage\nHardness (BHN) = Hardness in Brinell Hardness Number\nConductivity (Pct IACS) = Electrical conductivity in percentage IACS\nStrain-Hardening Exponent, n = strain hardening exponent\nStrength Co-efficient, K = strength coefficient",
    "abbreviations": "AA2219 = Aluminum Association designation for the specific aluminum alloy\nT87 = Temper designation indicating solution heat treated, artificially aged, and cold worked\nWST = Without Solution Treatment\nCR = Cryorolled\nST = Solution Treated\nANN/Annealed = Annealed\npct = percent\nBHN = Brinell Hardness Number\nIACS = International Annealed Copper Standard",
    "weight percentage": "The paper does not specify the exact weight percentages of elements in AA2219 alloy. It only mentions that it is an Al-Cu alloy without providing specific composition details.",
    "recipes": [
        {
            "AA": "2219",
            "temper": "T87",
            "YS [MPa]": 394.0,
            "UTS [MPa]": 485.0,
            "elong [%]": 14.0,
            "Hardness": 136.0,
            "Hardness UNIT": "BHN",
            "Has composition": "nominal"
        },
        {
            "AA": "2219",
            "temper": "WST 30 pct CR",
            "YS [MPa]": 448.0,
            "UTS [MPa]": 473.0,
            "elong [%]": 10.3,
            "Hardness": 142.0,
            "Hardness UNIT": "BHN",
            "Has composition": "nominal"
        },
        {
            "AA": "2219",
            "temper": "WST 35 pct CR",
            "YS [MPa]": 456.0,
            "UTS [MPa]": 478.0,
            "elong [%]": 8.1,
            "Hardness": 145.0,
            "Hardness UNIT": "BHN",
            "Has composition": "nominal"
        },
        {
            "AA": "2219",
            "temper": "WST 40 pct CR",
            "YS [MPa]": 461.0,
            "UTS [MPa]": 482.0,
            "elong [%]": 6.5,
            "Hardness": 146.0,
            "Hardness UNIT": "BHN",
            "Has composition": "nominal"
        },
        {
            "AA": "2219",
            "temper": "ST+30 pct CR",
            "YS [MPa]": 337.0,
            "UTS [MPa]": 412.0,
            "elong [%]": 13.8,
            "Hardness": 129.0,
            "Hardness UNIT": "BHN",
            "Has composition": "nominal"
        },
        {
            "AA": "2219",
            "temper": "ST+50 pct CR",
            "YS [MPa]": 395.0,
            "UTS [MPa]": 456.0,
            "elong [%]": 10.0,
            "Hardness": 141.0,
            "Hardness UNIT": "BHN",
            "Has composition": "nominal"
        },
        {
            "AA": "2219",
            "temper": "ST+70 pct CR",
            "YS [MPa]": 455.0,
            "UTS [MPa]": 504.0,
            "elong [%]": 8.8,
            "Hardness": 142.0,
            "Hardness UNIT": "BHN",
            "Has composition": "nominal"
        },
        {
            "AA": "2219",
            "temper": "30 pct CR+Annealed",
            "YS [MPa]": 342.0,
            "UTS [MPa]": 377.0,
            "elong [%]": 11.4,
            "Hardness": 109.0,
            "Hardness UNIT": "BHN",
            "Has composition": "nominal"
        },
        {
            "AA": "2219",
            "temper": "70 pct CR+Annealed",
            "YS [MPa]": 330.0,
            "UTS [MPa]": 355.0,
            "elong [%]": 12.6,
            "Hardness": 100.0,
            "Hardness UNIT": "BHN",
            "Has composition": "nominal"
        }
    ]
}

File: claude/aluminum/text_based/txt/responses/response_10.1007_s11663-016-0611-3.json
{
    "table csv": "Table I. Mechanical Properties of Aluminum Alloy 2024-T351\nTensile yield stress (MPa),324\nUltimate tensile stress (MPa),429\nVickers hardness,137\nPoisson's ratio,0.31\nElasticity module (GPa),77.5",
    
    "extracted text": "The base materials used for the friction stir butt weld joints are 8-mm-thick rolled plates of 2024-T351, 120 mm long by 35 mm wide, with the nominal composition (in wt pct) of Cu-4.45, Mn-0.72, Mg-1.53, Fe-0.29, Ti-0.06, V-0.08, Zn-0.12, Si-0.11, and rest-Al which is analyzed by X-ray fluorescence (XRF) technique. Additional data from Table V shows the base metal has an elongation of 17.8%.",
    
    "property mapping": "AA: 2024\ntemper: T351\nYS [MPa]: 324 (described as 'Tensile yield stress (MPa)' in Table I)\nUTS [MPa]: 429 (described as 'Ultimate tensile stress (MPa)' in Table I)\nelong [%]: 17.8 (from Table V for base metal)\nHardness: 137 (described as 'Vickers hardness' in Table I)\nHardness UNIT: Vickers",
    
    "abbreviations": "FSW: Friction Stir Welding\nTMAZ: Thermo-Mechanically Affected Zone\nHAZ: Heat-Affected Zone\nXRF: X-ray Fluorescence\nUTS: Ultimate Tensile Strength",
    
    "weight percentage": "Cu: 4.45%\nMn: 0.72%\nMg: 1.53%\nFe: 0.29%\nTi: 0.06%\nV: 0.08%\nZn: 0.12%\nSi: 0.11%\nAl: Balance (approximately 92.64%)",
    
    "recipes": [
        {
            "AA": "2024",
            "temper": "T351",
            "YS [MPa]": 324.0,
            "UTS [MPa]": 429.0,
            "elong [%]": 17.8,
            "Hardness": 137.0,
            "Hardness UNIT": "Vickers",
            "Has composition": true,
            "Cu": 4.45,
            "Mn": 0.72,
            "Mg": 1.53,
            "Fe": 0.29,
            "Ti": 0.06,
            "V": 0.08,
            "Zn": 0.12,
            "Si": 0.11
        }
    ]
}

File: claude/aluminum/text_based/txt/responses/response_10.1007_s11665-011-0060-8.json
{
    "table csv": "Chemical compositions, wt.%,Chemical compositions, wt.%,Chemical compositions, wt.%,Chemical compositions, wt.%,Chemical compositions, wt.%,Chemical compositions, wt.%,Chemical compositions, wt.%,Chemical compositions, wt.%,Chemical compositions, wt.%,Mechanical properties,Mechanical properties\nAl,Cu,Mn,Fe,Ti,V,Zn,Si,Zr,Tensile strength,Microhardness\nBal.,6.48,0.32,0.23,0.06,0.08,0.04,0.49,0.20,432 MPa,120-130 Hv",
    
    "extracted text": "The base metal (BM) was a 7.5-mm-thick 2219-T6 aluminum alloy plate. The grain structures of the BM show white precipitates, which are identified as the Al Cu intermetallics from the energy dispersive spectrometer (EDS) analysis. The plate-shaped precipitates in the BM are found to be h' phases according to the electron diffraction patterns. The size of the precipitates distributed in the BM is 54 ± 24 nm in diameter and 4 ± 1.8 nm in thickness.",
    
    "property mapping": "AA: 2219 (found in document text)\nTemper: T6 (found in document text and table)\nUTS [MPa]: 432 MPa (listed as 'Tensile strength' in table)\nHardness: 120-130 Hv (listed as 'Microhardness' in table)\nHardness UNIT: Hv (Vickers hardness)",
    
    "abbreviations": "BM: Base Metal\nFSW: Friction Stir Welding\nHAZ: Heat-Affected Zone\nWNZ: Weld Nugget Zone\nTMAZ: Thermal Mechanically Affected Zone\nNHAZ: HAZ of the normal joint (FSW performed in air)\nUHAZ: HAZ of the underwater joint (FSW performed under water)",
    
    "weight percentage": "The weight percentages for the elements are provided directly in the table:\nCu: 6.48%\nMn: 0.32%\nFe: 0.23%\nTi: 0.06%\nV: 0.08%\nZn: 0.04%\nSi: 0.49%\nZr: 0.20%\nAl: Balance (remaining percentage)",
    
    "recipes": [
        {
            "AA": "2219",
            "temper": "T6",
            "UTS [MPa]": 432,
            "Hardness": 125,
            "Hardness UNIT": "Hv",
            "Has composition": true,
            "Cu": 6.48,
            "Mn": 0.32,
            "Fe": 0.23,
            "Ti": 0.06,
            "V": 0.08,
            "Zn": 0.04,
            "Si": 0.49,
            "Zr": 0.20
        }
    ]
}

File: claude/aluminum/text_based/txt/responses/response_10.1007_s11665-014-0875-1.json
{
    "table csv": "r 0.2 (MPa), e 0.2 (%), E (MPa), r UTS (MPa), U T (J/mm 3)\n383.8, 22, 75.5, 533.8, 80.7",
    "extracted text": "The aeronautic aluminum alloy used in this study was the heat treated 4-mm-thick 2024-T351 aluminum alloy. Its nominal chemical composition (by weight%) is Al-6.20Cu-3.38Mg-0.55Mn. From Fig. 8, it is possible to identify a hardness level in the nugget, the value of which is lower than that of the base material (163HV0.5).",
    "property mapping": "r 0.2 (MPa) = YS [MPa]\nr UTS (MPa) = UTS [MPa]\ne 0.2 (%) = elong [%]\nbase material hardness value of 163HV0.5 = Hardness in Vickers hardness scale with 0.5kg load",
    "abbreviations": "r 0.2 = yield stress for 0.2% offset\ne 0.2 = yield strain for 0.2% offset\nE = Young's modulus\nr UTS = ultimate tensile stress\nU T = toughness\nHV0.5 = Vickers hardness with 0.5kg load",
    "weight percentage": "The document already provides weight percentages: Cu: 6.20%, Mg: 3.38%, Mn: 0.55%. The remaining 89.87% is Al.",
    "recipes": [
        {
            "AA": "2024",
            "temper": "T351",
            "YS [MPa]": 383.8,
            "UTS [MPa]": 533.8,
            "elong [%]": 22,
            "Hardness": 163,
            "Hardness UNIT": "HV0.5",
            "Has composition": "True",
            "Cu": 6.20,
            "Mg": 3.38,
            "Mn": 0.55
        }
    ]
}

File: claude/aluminum/text_based/txt/responses/response_10.1007_s11665-014-0936-5.json
{
    "table csv": "Chemical compositions (wt.%),Chemical compositions (wt.%),Chemical compositions (wt.%),Chemical compositions (wt.%),Chemical compositions (wt.%),Chemical compositions (wt.%),Chemical compositions (wt.%),Mechanical properties,Mechanical properties\nAl,Zn,Mg,Cu,Mn,Fe,Cr,Tensile strength (MPa),Elongation (%)\nBal.,5.75,2.51,1.68,0.26,0.20,0.15,486,11",
    "extracted text": "The paper studies 7B04-T74 aluminum alloy used for friction stir lap welding. The material was used for both the upper and lower sheets of lap joints, with each sheet having a thickness of 2 mm.",
    "property mapping": "AA: 7B04\ntemper: T74\nUTS [MPa]: 486 (described as 'Tensile strength (MPa)')\nelong [%]: 11 (described as 'Elongation (%)')",
    "abbreviations": "Bal. - Balance (remainder of composition after accounting for all other elements)\nHI - Heat Index, used in the paper to evaluate heat input levels during welding",
    "weight percentage": "The weight percentages are already provided in the table: Zn (5.75%), Mg (2.51%), Cu (1.68%), Mn (0.26%), Fe (0.20%), Cr (0.15%), with Al as the balance.",
    "recipes": [
        {
            "AA": "7B04",
            "temper": "T74",
            "UTS [MPa]": 486.0,
            "elong [%]": 11.0,
            "Has composition": true,
            "Zn": 5.75,
            "Mg": 2.51,
            "Cu": 1.68,
            "Mn": 0.26,
            "Fe": 0.20,
            "Cr": 0.15
        }
    ]
}

File: claude/aluminum/text_based/txt/responses/response_10.1007_s11837-016-1896-z.json
{
    "table csv": "Table I. Nominal composition of Alloy 1 and Alloy 2; chemical analysis by direct current plasma optical emission spectrometry ( DCP OES -) is also included\n\n|         | Nominal composition, at.% (wt.%)   | Nominal composition, at.% (wt.%)   | DCP-AES, at.%, (wt.%)   | DCP-AES, at.%, (wt.%)   |\n|---------|------------------------------------|------------------------------------|-------------------------|-------------------------|\n|         | Sc                                 | Zr                                 | Sc                      | Zr                      |\n| Alloy 1 | 0.090 (0.15)                       | 0.045 (0.15)                       | 0.084 (0.14)            | 0.045 (0.15)            |\n| Alloy 2 | 0.060 (0.10)                       | 0.030 (0.10)                       | 0.053 (0.09)            | 0.033 (0.11)            |\n\nTable II. Vickers microhardnesses and tensile properties of the Al-0.09 Sc-0.045 Zr/Saffil MMC before and after aging\n\n|                                |                                | Tensile properties             | Tensile properties              | Tensile properties             |\n|--------------------------------|--------------------------------|--------------------------------|---------------------------------|--------------------------------|\n| Saffil volume fraction (vol.%) | Microhardness (MPa)            | Yield strength (MPa)           | Ultimate tensile strength (MPa) | Elongation (%)                 |\n| 0 (as-cast)                    | 260 ± 9                        | -                              | -                               | -                              |\n| 0 (aged)                       | 653 ± 24                       | 128 ± 3                        | 164 ± 7                         | 31 ± 2                         |\n| 4 (as-cast)                    | 362 ± 23                       | -                              | -                               | -                              |\n| 4 (aged)                       | 711 ± 49                       | 127 ± 7                        | 196 ± 1                         | 10 ± 0.5                       |\n| 15 (as-cast)                   | 798 ± 45 (445 ± 23a)           | -                              | -                               | -                              |\n| 15 (aged)                      | 830 ± 68                       | 135 ± 6                        | > 150                           | 0.4 ± 0.1                      |\n\nTable III. Minimum toughness, UTS and minimum elongation of Al-2Cu/Saffil composite samples with different Saffil short fiber volume fractions ranging from 0 vol.% to 40 vol.%\n\n|             |   Toughness (MJ/m3) |   UTS (MPa) |   Minimum elongation (%) |\n|-------------|-----------------------|-------------|---------------------------|\n| Al-2Cu      |                  13.5 |         133 |                     13   |\n| Al-2Cu/4%   |                   4.4 |         130 |                      4.4 |\n| Al-2Cu/7%   |                   5.2 |         133 |                      4.9 |\n| Al-2Cu/15%  |                   1   |         171 |                      0.9 |\n| Al-2Cu/30%  |                   1.6 |         200 |                      1.1 |\n| Al-2Cu/40%  |                   1.4 |         214 |                      1   |\n| Al-Sc-Zr/4% |                  17.8 |         196 |                      9.7 |\n| Al-Sc-Zr    |                  41.2 |         164 |                     26.9 |\n| AA5083-H131 |                  35.7 |         310 |                     12   |\n| AA6061-T6   |                  35.2 |         310 |                     12   |",
    "extracted text": "The paper describes the development of precipitation-strengthened aluminum alloys for non-quenchable aluminum metal matrix composites. The main alloys discussed are:\n\n1. Al-0.09Sc-0.045Zr (at.%) (Alloy 1)\n2. Al-0.06Sc-0.03Zr (at.%) (Alloy 2)\n\nThese alloys were cast from 99.99% pure Al and master alloys (Al-2Sc and Al-1.6Zr wt.%). The alloys were subjected to different cooling rates and a two-step aging treatment (300°C for 4h and 425°C for 8h).\n\nThe paper also discusses Al-Sc-Zr/Saffil composites with different volume fractions of Saffil (alumina) short fibers (0%, 4%, 15%).\n\nFor comparison, commercial alloys AA5083-H131 and AA6061-T6, as well as Al-2Cu/Saffil composites are mentioned.\n\nThe Al-2Cu wt.% contains 2% copper by weight.",
    "property mapping": "- Microhardness: Reported in MPa in Table II\n- Yield strength (YS): Reported in MPa in Table II\n- Ultimate tensile strength (UTS): Reported in MPa in Tables II and III\n- Elongation: Reported as percentage (%) in Tables II and III\n- Toughness: Reported in MJ/m³ in Table III\n- Alloy composition: Reported in both atomic percentage (at.%) and weight percentage (wt.%) in Table I",
    "abbreviations": "- Al-Sc-Zr: Aluminum-Scandium-Zirconium alloy\n- MMC: Metal Matrix Composite\n- Al-MMC: Aluminum Metal Matrix Composite\n- Saffil: High-purity crystalline alumina fibers (>96 vol.% Al₂O₃) with a small amount of silica (<4 vol.%)\n- DCP-OES/DCP-AES: Direct Coupled Plasma-Optical Emission Spectroscopy/Atomic Emission Spectroscopy\n- YS: Yield Strength\n- UTS: Ultimate Tensile Strength\n- at.%: Atomic percentage\n- wt.%: Weight percentage\n- vol.%: Volume percentage",
    "weight percentage": "For the alloys mentioned in the paper, the weight percentages are already provided:\n\nAlloy 1 (Al-0.09Sc-0.045Zr at.%):\n- Sc: 0.15 wt.% (nominal), 0.14 wt.% (measured by DCP-AES)\n- Zr: 0.15 wt.% (nominal), 0.15 wt.% (measured by DCP-AES)\n\nAlloy 2 (Al-0.06Sc-0.03Zr at.%):\n- Sc: 0.10 wt.% (nominal), 0.09 wt.% (measured by DCP-AES)\n- Zr: 0.10 wt.% (nominal), 0.11 wt.% (measured by DCP-AES)\n\nAl-2Cu alloy:\n- Cu: 2 wt.%",
    "recipes": [
        {
            "AA": "",
            "temper": "",
            "YS [MPa]": 128.0,
            "UTS [MPa]": 164.0,
            "elong [%]": 31.0,
            "Hardness": 653.0,
            "Hardness UNIT": "MPa",
            "Has composition": true,
            "Sc": 0.15,
            "Zr": 0.15
        },
        {
            "AA": "",
            "temper": "",
            "YS [MPa]": 127.0,
            "UTS [MPa]": 196.0,
            "elong [%]": 10.0,
            "Hardness": 711.0,
            "Hardness UNIT": "MPa",
            "Has composition": true,
            "Sc": 0.15,
            "Zr": 0.15
        },
        {
            "AA": "",
            "temper": "",
            "YS [MPa]": 135.0,
            "UTS [MPa]": 150.0,
            "elong [%]": 0.4,
            "Hardness": 830.0,
            "Hardness UNIT": "MPa",
            "Has composition": true,
            "Sc": 0.15,
            "Zr": 0.15
        },
        {
            "AA": "",
            "temper": "",
            "YS [MPa]": "",
            "UTS [MPa]": 133.0,
            "elong [%]": 13.0,
            "Hardness": "",
            "Hardness UNIT": "",
            "Has composition": true,
            "Cu": 2.0
        },
        {
            "AA": "5083",
            "temper": "H131",
            "YS [MPa]": "",
            "UTS [MPa]": 310.0,
            "elong [%]": 12.0,
            "Hardness": "",
            "Hardness UNIT": "",
            "Has composition": "nominal"
        },
        {
            "AA": "6061",
            "temper": "T6",
            "YS [MPa]": "",
            "UTS [MPa]": 310.0,
            "elong [%]": 12.0,
            "Hardness": "",
            "Hardness UNIT": "",
            "Has composition": "nominal"
        }
    ]
}
