Repository: gsireesh/ddd-benchmark

# Data Driven Design as an Ecologically Valid Challenge Task for Document Understanding

This repo contains the code and metadata for the paper "Data Driven Design as an Ecologically Valid Challenge Task for Document

Understanding". 
---

## Metadata and Dataset Reconstruction

Because this dataset consists of non-open access academic papers, we are limited to providing the
metadata for this dataset, i.e. the DOIs of the papers, and publishing our further annotated 
versions of the zeolite data originally published in Jensen et. al. (2019) and the aluminum data 
from Pfeiffer et. al. (2020). Our re-annotated versions of this data can be found in the respective
folders in the `data/` directory. 

We additionally provide our EDA notebooks in this repository, as `eda_zeolite.ipynb` 
and `eda_aluminum.ipynb`, respectively.

To reconstruct the sections of the dataset that are available from publisher TDM APIs, we provide 
the `construct_dataset.py` script. This script pulls papers in publisher provided format from the 
APIs of three publishers: Elsevier, Wiley, and Springer, assuming that the user is licensed 
appropriately. To use this script, you must first get API keys for Elsevier 
[here](https://dev.elsevier.com/) and Wiley 
[here](https://onlinelibrary.wiley.com/library-info/resources/text-and-datamining). 
The user must then specify these API keys, along with a mailto address for the 
[polite](https://github.com/CrossRef/rest-api-doc#good-manners--more-reliable-service) usage
tier of the Crossref API for Springer papers, in `secrets.json`:

```json
{
    "ELSEVIER_API_KEY": "...",
    "WILEY_API_KEY": "...",
    "SPRINGER_MAILTO": "..."
}
```

Once the secrets file has been set up appropriately, you can run the construct dataset script:

```bash
python construct_dataset.py --dataset=<zeolite|aluminum> --from_scratch=<False|True>
```

This script will download XML from Elsevier, PDFs from Wiley, and both PDF and an HTML/XML 
representation from Springer, and place them in `xml` and `pdf` directories within the data 
directory for each dataset. The `from_scratch` parameter determines whether the script will fetch
publisher metadata afresh (not recommended) or use the version already provided in 
`data/<dataset>/publisher_metadata.csv`. It will not replace files that have already been downloaded.
Every file is stored in the format `<doi>.<extension>` where the DOI has had filesystem noncompliant 
characters, e.g. "/" replaced with underscores.

For models that do not accept PDFs, and require images of individual pages instead, we provide the 
`generate_page_images.py` script, which will segment PDFs into pages and write PNGs of those pages
to individual files, in the format `<doi>_<page_number>.<extension>`.

## Running Baselines

TBD. 

We provide our baseline predictions in the `predictions/` folder.

## Evaluation

Once predictions have been generated, run the evaluation script with the following command:

```bash
python evaluate_and_report.py --dataset=<zeolite|aluminum> --modality=<pdf|xml> --predictions_path=...  
```

This will evaluate the provided predictions against ground truth, and generate a json report with 
both final results and per-location results in a file with the same filename as the predictions, in
the same directory. This script expects a predictions file in CSV format with a "doi" column, and
additional columns corresponding to the columns to predict in the dataset.

## Baseline Results

## Regenerating figures from the paper. 

Baseline figures TBD. 

To regenerate the location visualization (figure 2 in the paper), run the cells in the
`location_visualization.ipynb` notebook.

File: claude/aluminum/xmlshort/responses/response_10.1007_s10853-007-1604-z.json
{
    "table csv": "Table 1 EDX point analyses results\nSpecimen,Elements,Al,Cu,Mg,Si,Fe,Cr,Zn,Mn\nMatrix\nBM,wt%,93,–,2,1,–,–,4,–\nBM,at%,95,–,2,1,–,–,2,–\nHAZ,wt%,95,–,2,1,–,–,2,–\nHAZ,at%,96,–,2,2,–,–,1,–\nFZ,wt%,95,–,2,1,–,–,2,–\nFZ,at%,96,–,2,1,–,–,1,–\nPrecipitates\nBM,wt%,62,8,1,6,18,2,2,1\nBM,at%,75,4,1,6,11,1,1,1\nHAZ,wt%,83,1,2,3,6,–,5,–\nHAZ,at%,89,1,3,3,2,–,2,–\nFZ,wt%,73,2,6,3,–,–,16,–\nFZ,at%,81,1,8,3,–,–,7,–\n\nTable 2 Results of tensile tests (values are average of 3 specimens)\nMaterial,Rp0.2 Yield strength (MPa),Rm Tensile strength (MPa),A elongation (%),Joint efficiency in terms of Rm (%),Joint efficiency in terms of A (%)\nAl7020 (BM),326,385,13.6,–,–\nAl7020 (EBW),262,343,3.7,89.1,27.2\n\nTable 3 CTOD fracture toughness values\nCTOD(δ5)m [mm]\nMaterial,Base material (BM),Fusion zone (FZ),Heat affected zone (HAZ)\nAl 7020 T6,0.412,0.549,0.506\nAl 7020 T6,0.389,0.439,0.547\nAl 7020 T6,0.394,0.502,0.485",
    
    "extracted text": "The chemical composition of the alloy used in the present study consists of 1.25 wt% Mg, 4.32 wt% Zn, 0.14 wt% Zr, 0.12 wt% Si, 0.29 wt% Fe, 0.12 wt% Cu, 0.29 wt% Mn, 0.13 wt% Cr, 0.004 wt% Ni and 0.028 wt% Ti. The paper focuses on aluminum alloy 7020 in T6 condition (solution heat treated and artificially aged). The base material has a microstructure consisting of elongated grains in the rolling direction containing some Fe-rich particles, possibly Al15Fe3Si according to EDX results.",
    
    "property mapping": "AA = 7020 (found in text and tables)\ntemper = T6 (found in text as 'T6 condition: solution heat treated and artificially aged')\nYS [MPa] = Rp0.2 Yield strength (MPa) = 326 MPa (for base material)\nUTS [MPa] = Rm Tensile strength (MPa) = 385 MPa (for base material)\nelong [%] = A elongation (%) = 13.6% (for base material)",
    
    "abbreviations": "BM = Base Material\nFZ = Fusion Zone\nHAZ = Heat Affected Zone\nEBW = Electron Beam Welding\nCTOD = Crack Tip Opening Displacement\nRp0.2 = Yield Strength at 0.2% offset\nRm = Ultimate Tensile Strength\nA = Elongation",
    
    "weight percentage": "The paper provides direct weight percentages for the elements in the alloy:\nMg: 1.25 wt%\nZn: 4.32 wt%\nZr: 0.14 wt%\nSi: 0.12 wt%\nFe: 0.29 wt%\nCu: 0.12 wt%\nMn: 0.29 wt%\nCr: 0.13 wt%\nNi: 0.004 wt%\nTi: 0.028 wt%\n\nThese values are more precise than those shown in the EDX analysis in Table 1, which shows rounded values.",
    
    "recipes": [
        {
            "AA": "7020",
            "temper": "T6",
            "YS [MPa]": 326.0,
            "UTS [MPa]": 385.0,
            "elong [%]": 13.6,
            "Has composition": true,
            "Mg": 1.25,
            "Zn": 4.32,
            "Zr": 0.14,
            "Si": 0.12,
            "Fe": 0.29,
            "Cu": 0.12,
            "Mn": 0.29,
            "Cr": 0.13,
            "Ni": 0.004,
            "Ti": 0.028
        }
    ]
}

File: claude/aluminum/xmlshort/responses/response_10.1007_s10853-009-3735-x.json
{
    "table csv": "Chemical composition, wt%,,,,,,,Mechanical properties,,\nAl,Cu,Mg,Mn,Fe,Si,Zn,Tensile strength,0.2% proof strength,Elongation\nBal.,4.43,1.48,0.72,0.26,0.11,0.2,450 MPa,320 MPa,9%",
    "extracted text": "The base material used in this study was a 5 mm thick 2024-T4 aluminum alloy plate. The paper discusses friction stir welding (FSW) of this aluminum alloy and the effects of post-weld heat treatment (PWHT).",
    "property mapping": "The properties in the document map to our properties of interest as follows:\n- Aluminum Association (AA) designation: 2024 (identified from text)\n- Temper: T4 (identified from text)\n- UTS [MPa]: Tensile strength (450 MPa)\n- YS [MPa]: 0.2% proof strength (320 MPa)\n- elong [%]: Elongation (9%)",
    "abbreviations": "T4: Solution heat treated and naturally aged\nBal.: Balance (remainder of the composition is aluminum)\nFSW: Friction stir welding\nPWHT: Post weld heat treatment",
    "weight percentage": "The weight percentages are directly provided in the table:\nCu: 4.43%\nMg: 1.48%\nMn: 0.72%\nFe: 0.26%\nSi: 0.11%\nZn: 0.2%\nAl: Balance (remainder to make 100%)",
    "recipes": [
        {
            "AA": "2024",
            "temper": "T4",
            "YS [MPa]": 320.0,
            "UTS [MPa]": 450.0,
            "elong [%]": 9.0,
            "Has composition": true,
            "Cu": 4.43,
            "Mg": 1.48,
            "Mn": 0.72,
            "Fe": 0.26,
            "Si": 0.11,
            "Zn": 0.2
        }
    ]
}

File: claude/aluminum/xmlshort/responses/response_10.1007_s10853-010-4609-y.json
{
    "table csv": "Table 1: Chemical composition of materials\nAlloying element,Cu,Mg,Si,Fe,Mn,Zn,Ti,Cr\n6063 aluminum alloy\nComposition (wt%),0.1,0.4–0.9,0.3–0.7,0.6,0.3,0.2,0.2,0.1\n\nTable 2: Mechanical and thermal properties of materials\nMaterial,Tensile strength (MPa),Thermal conductivity (W m/K),Coefficient of thermal expansion (K)\n6063 Al alloy,215,180,23 × 10^-6\nAISI 304,515,16.2,17.2 × 10^-6",
    "extracted text": "The paper discusses friction welding of 6063 aluminum alloy with AISI 304 austenitic stainless steel. No information about heat treatment or temper condition of the 6063 aluminum alloy is provided. Table 5 confirms the tensile strength of 6063 aluminum alloy as 215 MPa and provides an impact toughness value of 25 J.",
    "property mapping": "UTS [MPa] = Tensile strength (MPa) = 215\nToughness = 25 J (from Table 5)",
    "abbreviations": "No relevant abbreviations found in the document for the aluminum alloy composition or properties.",
    "weight percentage": "The weight percentages of elements in 6063 aluminum alloy are provided directly:\nCu: 0.1 wt%\nMg: 0.4-0.9 wt% (mean: 0.65 wt%)\nSi: 0.3-0.7 wt% (mean: 0.5 wt%)\nFe: 0.6 wt%\nMn: 0.3 wt%\nZn: 0.2 wt%\nTi: 0.2 wt%\nCr: 0.1 wt%",
    "recipes": [
        {
            "AA": "6063",
            "temper": "",
            "UTS [MPa]": 215.0,
            "YS [MPa]": "",
            "elong [%]": "",
            "Hardness": "",
            "Hardness UNIT": "",
            "Has composition": true,
            "Cu": 0.1,
            "Mg": 0.65,
            "Si": 0.5,
            "Fe": 0.6,
            "Mn": 0.3,
            "Zn": 0.2,
            "Ti": 0.2,
            "Cr": 0.1
        }
    ]
}

File: claude/aluminum/xmlshort/responses/response_10.1007_s11661-008-9739-3.json
{
    "table csv": "Material,Si,Fe,Cu,Mn,Mg,Cr,Zn,Ti,Ti + Zr,Others Each,Others Total,Al\nJIS A2024,0.057,0.127,4.334,0.585,1.457,0.004,0.038,0.029,0.031,0.008,0.028,bal\n\nTemper,0.2 Pct Proof Stress (MPa),Tensile Strength (MPa),Elongation (Pct)\nT3,316,459,17.2",
    "extracted text": "The materials used in this study were Al-4Cu-1Mg alloy (JIS-A2024, temper T3, supplied by Corus Aluminum Walzprodukte GmbH, Koblenz, Germany). The specimen configuration, which is rolled parallel to the longitudinal direction, is shown in Figure 1.",
    "property mapping": "AA: JIS-A2024 (Japanese Industrial Standard equivalent to AA2024)\ntemper: T3\nYS [MPa]: 0.2 Pct Proof Stress = 316 MPa\nUTS [MPa]: Tensile Strength = 459 MPa\nelong [%]: Elongation = 17.2%",
    "abbreviations": "No specific abbreviations were used for the alloy composition.",
    "weight percentage": "The weight percentages are directly provided in the table:\nSi: 0.057%\nFe: 0.127%\nCu: 4.334%\nMn: 0.585%\nMg: 1.457%\nCr: 0.004%\nZn: 0.038%\nTi: 0.029%\nZr: 0.002% (estimated from Ti+Zr value of 0.031% minus Ti value of 0.029%)",
    "recipes": [
        {
            "AA": "2024",
            "temper": "T3",
            "YS [MPa]": 316.0,
            "UTS [MPa]": 459.0,
            "elong [%]": 17.2,
            "Has composition": true,
            "Cu": 4.334,
            "Mn": 0.585,
            "Si": 0.057,
            "Mg": 1.457,
            "Zn": 0.038,
            "Cr": 0.004,
            "Fe": 0.127,
            "Ti": 0.029,
            "Zr": 0.002
        }
    ]
}

File: claude/aluminum/xmlshort/responses/response_10.1007_s11661-009-0069-x.json
{
    "table csv": "Table I Chemical Composition of As-Received Aluminum Alloys (Atomic Percent)\nAlloy,Si,Fe,Cu,Mn,Mg,Cr,Zn,Ti,Ni\n7075 (D),0.05,0.04,0.74,0.01,2.89,0.13,3.05,0.04,—\n2024 (L),0.07,0.04,2.46,0.21,1.26,0.04,0.14,0.02,0.06\n1050 (H),0.12,0.21,<0.005,0.02,0.01,<0.010,<0.005,<0.010,—\n\nTable II Mechanical Properties of As-Received Aluminum Alloys\nAlloy,UTS* (MPa),YS* (MPa),HV,Elongation* (Pct)\n7075-T6 (D),545,475,188,8\n2024-T3 (L),457,333,138,16\n1050-H24 (H),136,128,44,7\n\nTable III CVN Energy of As-Received and Laminate Materials\nMaterial,CVN Energy (kJ/m²)\n7075-T6 (D),62\n2024-T3 (L),178\n1050-H24 (H),333\nALH19-T6,650\nADH19-T6,1095",
    
    "extracted text": "The aluminum alloys used in this study were rolled Al 7075-T6 and Al 2024-T3 sheets 2 mm in thickness (termed 'D' and 'L', respectively), and Al 1050-H24 sheets (termed 'H') 0.5 mm in thickness. According to Table II notes, T6 = solution treating followed by quenching and finally peak age hardening; T3 = solution treating followed by quenching, cold working, and finally natural aging; and H24 = work hardening followed by partial annealing (240 °C). The composition is given in atomic percent in Table I. For the 1050 alloy, some values are reported as less than a certain value (<0.005 or <0.010).",
    
    "property mapping": "AA: Aluminum Association designation (7075, 2024, 1050)\ntemper: Heat treatment designation (T6, T3, H24)\nYS [MPa]: Yield Strength in megapascals (YS column in Table II)\nUTS [MPa]: Ultimate Tensile Strength in megapascals (UTS column in Table II)\nelong [%]: Elongation percentage (Elongation column in Table II)\nHardness: Vickers hardness (HV column in Table II)\nHardness UNIT: HV (Vickers hardness)\nHas composition: True (composition is specified in Table I)",
    
    "abbreviations": "D: Designation for Al 7075-T6 sheets\nL: Designation for Al 2024-T3 sheets\nH: Designation for Al 1050-H24 sheets\nT6: Solution treating followed by quenching and peak age hardening\nT3: Solution treating followed by quenching, cold working, and natural aging\nH24: Work hardening followed by partial annealing at 240°C\nUTS: Ultimate tensile strength\nYS: Yield stress\nHV: Vickers hardness\nPct: Percent",
    
    "weight percentage": "For 7075 (D):\nCalculation: (atomic_percent × atomic_weight) / (sum of atomic_percent × atomic_weight for all elements) × 100%\nSi: (0.05 × 28.09) / 2840.0701 × 100% = 0.0494%\nFe: (0.04 × 55.85) / 2840.0701 × 100% = 0.0787%\nCu: (0.74 × 63.55) / 2840.0701 × 100% = 1.6558%\nMn: (0.01 × 54.94) / 2840.0701 × 100% = 0.0193%\nMg: (2.89 × 24.31) / 2840.0701 × 100% = 2.4737%\nCr: (0.13 × 52.00) / 2840.0701 × 100% = 0.2380%\nZn: (3.05 × 65.39) / 2840.0701 × 100% = 7.0223%\nTi: (0.04 × 47.87) / 2840.0701 × 100% = 0.0674%\nAl: (93.05 × 26.98) / 2840.0701 × 100% = 88.3954%\n\nFor 2024 (L):\nSi: (0.07 × 28.09) / 2800.3657 × 100% = 0.0702%\nFe: (0.04 × 55.85) / 2800.3657 × 100% = 0.0798%\nCu: (2.46 × 63.55) / 2800.3657 × 100% = 5.5827%\nMn: (0.21 × 54.94) / 2800.3657 × 100% = 0.4120%\nMg: (1.26 × 24.31) / 2800.3657 × 100% = 1.0938%\nCr: (0.04 × 52.00) / 2800.3657 × 100% = 0.0742%\nZn: (0.14 × 65.39) / 2800.3657 × 100% = 0.3269%\nTi: (0.02 × 47.87) / 2800.3657 × 100% = 0.0342%\nNi: (0.06 × 58.69) / 2800.3657 × 100% = 0.1257%\nAl: (95.7 × 26.98) / 2800.3657 × 100% = 92.2005%\n\nFor 1050 (H):\nUsing 0.005 for <0.005 and 0.01 for <0.010 values:\nSi: (0.12 × 28.09) / 2705.5224 × 100% = 0.1246%\nFe: (0.21 × 55.85) / 2705.5224 × 100% = 0.4334%\nCu: (0.005 × 63.55) / 2705.5224 × 100% = 0.0117%\nMn: (0.02 × 54.94) / 2705.5224 × 100% = 0.0406%\nMg: (0.01 × 24.31) / 2705.5224 × 100% = 0.0090%\nCr: (0.01 × 52.00) / 2705.5224 × 100% = 0.0192%\nZn: (0.005 × 65.39) / 2705.5224 × 100% = 0.0121%\nTi: (0.01 × 47.87) / 2705.5224 × 100% = 0.0177%\nAl: (99.61 × 26.98) / 2705.5224 × 100% = 99.3317%",
    
    "recipes": [
        {
            "AA": "7075",
            "temper": "T6",
            "YS [MPa]": 475.0,
            "UTS [MPa]": 545.0,
            "elong [%]": 8.0,
            "Hardness": 188.0,
            "Hardness UNIT": "HV",
            "Has composition": true,
            "Si": 0.0494,
            "Fe": 0.0787,
            "Cu": 1.6558,
            "Mn": 0.0193,
            "Mg": 2.4737,
            "Cr": 0.2380,
            "Zn": 7.0223,
            "Ti": 0.0674
        },
        {
            "AA": "2024",
            "temper": "T3",
            "YS [MPa]": 333.0,
            "UTS [MPa]": 457.0,
            "elong [%]": 16.0,
            "Hardness": 138.0,
            "Hardness UNIT": "HV",
            "Has composition": true,
            "Si": 0.0702,
            "Fe": 0.0798,
            "Cu": 5.5827,
            "Mn": 0.4120,
            "Mg": 1.0938,
            "Cr": 0.0742,
            "Zn": 0.3269,
            "Ti": 0.0342,
            "Ni": 0.1257
        },
        {
            "AA": "1050",
            "temper": "H24",
            "YS [MPa]": 128.0,
            "UTS [MPa]": 136.0,
            "elong [%]": 7.0,
            "Hardness": 44.0,
            "Hardness UNIT": "HV",
            "Has composition": true,
            "Si": 0.1246,
            "Fe": 0.4334,
            "Cu": 0.0117,
            "Mn": 0.0406,
            "Mg": 0.0090,
            "Cr": 0.0192,
            "Zn": 0.0121,
            "Ti": 0.0177
        }
    ]
}

File: claude/aluminum/xmlshort/responses/response_10.1007_s11661-010-0377-1.json
{
    "table csv": "Alloy,Elements (Weight Percent)\n,Cu,Mn,Zr,V,Ti,Fe,Si,Zn,Al\nAA2219-T87,5.95,0.27,0.1,0.09,0.06,0.12,0.05,0.02,bal\nAA2319,6.1,0.29,0.15,0.1,0.15,0.1,0.04,0.02,bal",
    "extracted text": "AA2219 aluminum alloy plates of 7.5-mm thickness in T87 temper condition (solution treated at 807 K (534 °C) for 1 hour) + 7 pct stretched followed by aging at 436 K (163 °C) for 24 hours) were welded by the ac-TIG auto welding method using AA2319 filler wire. From Table III, the base metal (BM) AA2219-T87 has UTS of 440 MPa, 0.2 Pct YS of 358 MPa, and Pct Elongation of 11.7.",
    "property mapping": "AA = AA2219 (Aluminum Association alloy designation)\ntemper = T87\nYS [MPa] = 358 MPa (0.2 Pct YS)\nUTS [MPa] = 440 MPa (UTS)\nelong [%] = 11.7% (Pct Elongation)\nHardness = 128 Hv (mentioned in text: 'the BM, which had the highest value of 128 Hv')\nHardness UNIT = Hv (Vickers hardness)",
    "abbreviations": "BM = Base Metal\nAW = As Welded\nRW = Repair Welded\nFZ = Fusion Zone\nHAZ = Heat-Affected Zone\nPMZ = Partially Melted Zone\nT87 = solution treated at 807 K (534 °C) for 1 hour + 7% stretched followed by aging at 436 K (163 °C) for 24 hours",
    "weight percentage": "For AA2219-T87:\nCu: 5.95%\nMn: 0.27%\nZr: 0.1%\nV: 0.09%\nTi: 0.06%\nFe: 0.12%\nSi: 0.05%\nZn: 0.02%\nAl: balance (remainder)",
    "recipes": [
        {
            "AA": "2219",
            "temper": "T87",
            "YS [MPa]": 358.0,
            "UTS [MPa]": 440.0,
            "elong [%]": 11.7,
            "Hardness": 128.0,
            "Hardness UNIT": "Hv",
            "Has composition": true,
            "Cu": 5.95,
            "Mn": 0.27,
            "Zr": 0.1,
            "V": 0.09,
            "Ti": 0.06,
            "Fe": 0.12,
            "Si": 0.05,
            "Zn": 0.02
        }
    ]
}

File: claude/aluminum/xmlshort/responses/response_10.1007_s11661-010-0395-z.json
{
    "table csv": "Alloy,Cu,Fe,Si,Mg,Mn,Ti,Zn,Cr,Other Element,Al\n7075,1.88,0.3,0.11,2.57,0.15,0.03,5.96,0.23,W/L,bal\n\nTemper Conditions,0.2 Pct YS (MPa),UTS (MPa),Uniform Elongation (Pct)\nT6,427,561,13.6\nT73,390,536,16.6",
    "extracted text": "The material used in this study was 7075 aluminum alloy. For T6 temper, the specimens were first solution annealed at 753 K (480 °C) for 1 hour and then heated at 120 °C for 24 hours. For T73 temper condition, the specimens were solution annealed followed by two-step isothermal annealing at 380 K (107 °C) for 6 hours followed by annealing at 436 K (163 °C) for 24 hours.",
    "property mapping": "AA - 7075 (from Table I)\ntemper - T6 and T73 (from Table II)\nYS [MPa] - 0.2 Pct YS (MPa) from Table II\nUTS [MPa] - UTS (MPa) from Table II\nelong [%] - Uniform Elongation (Pct) from Table II\nCu, Fe, Si, Mg, Mn, Ti, Zn, Cr - weight percentage values from Table I",
    "abbreviations": "T6 - peak-aged temper\nT73 - overaged temper\nYS - Yield Strength\nUTS - Ultimate Tensile Strength\nW/L - Within Limits (for other elements)\nbal - balance (for aluminum content)",
    "weight percentage": "The weight percentages are directly provided in Table I:\nCu: 1.88%\nFe: 0.3%\nSi: 0.11%\nMg: 2.57%\nMn: 0.15%\nTi: 0.03%\nZn: 5.96%\nCr: 0.23%\nAl: balance (remainder to 100%)",
    "recipes": [
        {
            "AA": "7075",
            "temper": "T6",
            "YS [MPa]": 427,
            "UTS [MPa]": 561,
            "elong [%]": 13.6,
            "Has composition": true,
            "Cu": 1.88,
            "Fe": 0.3,
            "Si": 0.11,
            "Mg": 2.57,
            "Mn": 0.15,
            "Ti": 0.03,
            "Zn": 5.96,
            "Cr": 0.23
        },
        {
            "AA": "7075",
            "temper": "T73",
            "YS [MPa]": 390,
            "UTS [MPa]": 536,
            "elong [%]": 16.6,
            "Has composition": true,
            "Cu": 1.88,
            "Fe": 0.3,
            "Si": 0.11,
            "Mg": 2.57,
            "Mn": 0.15,
            "Ti": 0.03,
            "Zn": 5.96,
            "Cr": 0.23
        }
    ]
}

File: claude/aluminum/xmlshort/responses/response_10.1007_s11661-011-1044-x.json
{
    "table csv": "Table I Chemical Composition (Weight Percent) of 7050-T7451 Used in this Study\nZn,Cu,Mg,Fe,Si,Mn,Zr,Ti,Al\n5.7 to 6.7,2.0 to 2.6,1.9 to 2.6,0.15,0.12,0.1,0.08 to 0.05,0.06,balanced\n\nTable II Tensile Property of 7050-T7451 Used in this Study\nYield Strength (MPa),Ultimate Tensile Strength (MPa),Tensile Elongation (pct)\n427,496,9",
    "extracted text": "The document describes a study on the fatigue behavior of anodized 7050-T7451 aluminum alloy specimens processed in different electrolytes (chromic acid, sulfuric acid, and tartaric acid). The fatigue tests were conducted at an R ratio of 0.1 and at three different stress levels of 200, 220, and 270 MPa. The specimens were prepared from a 100-mm-thick Al 7050-T7451 plate supplied by Korea Aerospace Industry, Ltd. (Sacheon, Korea).",
    "property mapping": "AA: 7050 (aluminum alloy designation)\ntemper: T7451 (thermal treatment)\nYield Strength (MPa): 427 MPa maps to YS [MPa]\nUltimate Tensile Strength (MPa): 496 MPa maps to UTS [MPa]\nTensile Elongation (pct): 9 percent maps to elong [%]",
    "abbreviations": "CAA: Chromic Acid Anodizing\nSAA: Sulfuric Acid Anodizing\nTAA: Tartaric Acid Anodizing\nBA: As-received specimens (bare aluminum)\npct: percent",
    "weight percentage": "For elements with ranges, I'll calculate the mean values:\nZn: 5.7 to 6.7 → mean = 6.2\nCu: 2.0 to 2.6 → mean = 2.3\nMg: 1.9 to 2.6 → mean = 2.25\nFe: 0.15\nSi: 0.12\nMn: 0.1\nZr: 0.08 to 0.05 → mean = 0.065\nTi: 0.06\nAl: balance (remainder)",
    "recipes": [
        {
            "AA": "7050",
            "temper": "T7451",
            "YS [MPa]": 427,
            "UTS [MPa]": 496,
            "elong [%]": 9,
            "Has composition": true,
            "Zn": 6.2,
            "Cu": 2.3,
            "Mg": 2.25,
            "Fe": 0.15,
            "Si": 0.12,
            "Mn": 0.1,
            "Zr": 0.065,
            "Ti": 0.06
        }
    ]
}

File: claude/aluminum/xmlshort/responses/response_10.1007_s11661-012-1121-9.json
{
    "table csv": "6061-T6\nMg,Si,Fe,Ca,C,Al\n1.0,0.6,0.2,0.2,0.1,balance\n\nS25C\nC,Si,Mn,P,S,Ca,Te,Fe\n0.2,0.1,0.5,0.01,0.01,0.1,0.14,balance\n\nMechanical Properties\n,Yield Strength (MPa),Tensile Strength (MPa),Elongation (pct)\n6061-T6,287,315,16.4\nS25C,269,520,31.0",
    "extracted text": "The 6061-T6 aluminum alloy and the S25C steel were studied to determine differences in fatigue crack closure behavior. The 6061-T6 exhibited plasticity-induced fatigue crack closure (PIFCC), while the S25C steel exhibited roughness-induced crack closure (RIFCC). The S25C steel was in the normalized condition and had an α-grain size of 14 μm.",
    "property mapping": "AA designation: 6061\nTemper: T6\nYield Strength (MPa): 287 MPa corresponds to YS [MPa]\nTensile Strength (MPa): 315 MPa corresponds to UTS [MPa]\nElongation (pct): 16.4% corresponds to elong [%]\nComposition elements (Mg, Si, Fe, Ca, C): Weight percentages of respective elements",
    "abbreviations": "PIFCC: Plasticity-induced fatigue crack closure\nRIFCC: Roughness-induced fatigue crack closure\npct: Percent",
    "weight percentage": "For 6061-T6:\nMg: 1.0 wt%\nSi: 0.6 wt%\nFe: 0.2 wt%\nCa: 0.2 wt%\nC: 0.1 wt%\nAl: balance (approximately 97.9 wt%)",
    "recipes": [
        {
            "AA": "6061",
            "temper": "T6",
            "YS [MPa]": 287.0,
            "UTS [MPa]": 315.0,
            "elong [%]": 16.4,
            "Has composition": true,
            "Mg": 1.0,
            "Si": 0.6,
            "Fe": 0.2,
            "Ca": 0.2,
            "C": 0.1
        }
    ]
}

File: claude/aluminum/xmlshort/responses/response_10.1007_s11661-013-1778-8.json
{
    "table csv": "Chemical Composition,Chemical Composition,Chemical Composition,Chemical Composition,Chemical Composition,Chemical Composition,Chemical Composition,Chemical Composition,Mechanical Properties,Mechanical Properties,Mechanical Properties\nCu,Mg,Mn,Fe,Si,Zn,Ti,Al,YS (MPa),UTS (MPa),El (Pct)\n3.8 to 4.9,1.2 to 1.8,0.3 to 0.9,0.50,0.50,0.25,0.15,bal,338,480,21",
    "extracted text": "The document describes a study on 2024Al-T351 aluminum alloy. The alloy was used as a 6.5-mm-thick commercial Alclad 2024Al-T351 rolled plate, which was machined on both sides to 5.0-mm thickness to remove the Alclads for the friction stir welding experiments.",
    "property mapping": "Cu: Cu weight percentage\nMg: Mg weight percentage\nMn: Mn weight percentage\nFe: Fe weight percentage\nSi: Si weight percentage\nZn: Zn weight percentage\nTi: Ti weight percentage\nAl: Al (balance)\nYS (MPa): Yield Strength in MPa\nUTS (MPa): Ultimate Tensile Strength in MPa\nEl (Pct): Elongation percentage",
    "abbreviations": "T351: Solution heat treated, stress-relieved by stretching and then naturally aged\nYS: Yield Strength\nUTS: Ultimate Tensile Strength\nEl: Elongation\nPct: Percentage\nbal: Balance (remainder of composition)",
    "weight percentage": "Since some values are given as ranges, I'll calculate the mean values:\nCu: mean of 3.8 to 4.9 = 4.35%\nMg: mean of 1.2 to 1.8 = 1.5%\nMn: mean of 0.3 to 0.9 = 0.6%\nFe: 0.50%\nSi: 0.50%\nZn: 0.25%\nTi: 0.15%\nAl: balance (remainder)",
    "recipes": [
        {
            "AA": "2024",
            "temper": "T351",
            "YS [MPa]": 338.0,
            "UTS [MPa]": 480.0,
            "elong [%]": 21.0,
            "Has composition": true,
            "Cu": 4.35,
            "Mg": 1.5,
            "Mn": 0.6,
            "Fe": 0.5,
            "Si": 0.5,
            "Zn": 0.25,
            "Ti": 0.15
        }
    ]
}

File: claude/aluminum/xmlshort/responses/response_10.1007_s11661-014-2207-3.json
{
    "table csv": "Table I Chemical Compositions of the Experimental Alloys Used in Present Work\n\nAlloys*,Cu,Mg,Fe,Si,Mn,Ti,Al\nB11,4.64,0.27,0.14,0.12,0.12,0.21,bal\nB33,4.61,0.29,0.16,0.29,0.32,0.21,bal\n311,4.66,0.27,0.30,0.11,0.12,0.19,bal\n333,4.62,0.28,0.29,0.29,0.33,0.19,bal\n511,4.69,0.29,0.51,0.11,0.11,0.20,bal\n515,4.68,0.29,0.49,0.09,0.51,0.18,bal\n533,4.64,0.28,0.49,0.30,0.32,0.19,bal\n\n*In the designation XXX, the first digit stands for the approximate content of Fe (B for baseline at a maximum specification limit of 0.15 pct Fe). The second and third digits stand for Si and Mn contents, respectively\n\nTable II Dominant Iron-Rich Phases of Experimental Alloys in the Heat-Treated (T4 and T7) Conditions\n\nB11,B33,311,333,511,515,533\nPlatelet β-Fe,Chinese script α-Fe,platelet β-Fe,Chinese script α-Fe,Chinese script Al_m(FeMn),Chinese script Al_m(FeMn),Chinese script α-Fe\n\nTable III Tensile Properties of Experimental Alloys in T4 and T7 Conditions\n\nTemper,Properties,B11,B33,311,333,511,515,533\nT4,UTS (MPa),387.1,399.8,364.9,393.2,334.1,353.1,362.5\nT4,YS (MPa),263.6,274.1,260.7,269.7,258.7,259.6,261.9\nT4,El (pct),17.4,9.2,5.5,12.1,3.8,7.5,7.8\nT7,UTS (MPa),454.1,461.1,424.9,450.3,379.4,402.5,423.8\nT7,YS (MPa),413.4,423.3,403.4,426.9,321.3,362.6,384.2\nT7,El (pct),6.2,1.3,1.2,3.1,1.7,2.1,2.8\n\nTable IV QIs of all the Experimental Alloys Used in This Work\n\nAlloys,B11,B33,311,333,511,515,533\nQI (MPa) T4,722,660,565,686,491,603,609\nQI (MPa) T7,668,492,446,583,442,489,545\n\nTable V Tensile Properties of Al-Si-Cu Alloys in Literature[] and Al-Cu Alloys Used in the Present Work\n\nSource,Alloy,Fe (Wt Pct),Condition,UTS (MPa),YS (MPa),EI (Pct)\nLiterature[],357.0,0.15*,T7,260,205,5\nLiterature[],A356.0,0.20*,T6,285,205,12\nLiterature[],359.0,0.20*,T6,330,255,6\nLiterature[],A390.0,0.50*,T7,262,262,<1\nPresent work,333,0.29**,T4,393,270,12\nPresent work,333,0.29**,T7,450,427,3\nPresent work,533,0.49**,T4,362,262,8\nPresent work,533,0.49**,T7,424,384,3\n\n*Nominal iron content in Al-Si-Cu alloys\n**Actual iron content in the experimental Al-Cu alloys",
    "extracted text": "The Al-Cu 206 cast alloys with varying alloy compositions (i.e., different levels of Fe, Mn, and Si) were investigated to evaluate the effect of the iron-rich intermetallics on the tensile properties. In each test, approximately 30 kg of material was melted, and a master alloy of Al-5 pct Ti-1 pct B was added to obtain approximately 0.2 pct Ti for grain refinement. The alloys usually have a severe stress cracking corrosion tendency in the T6 condition (solution treatment and artificial peak aging); thus, the most frequently used tempers are T4 and T7, which were employed in this study. T4 refers to solution and natural aging condition, while T7 refers to solution and artificial overaging condition. The experimental designation XXX indicates the first digit stands for the approximate content of Fe (B for baseline at a maximum specification limit of 0.15 pct Fe), and the second and third digits stand for Si and Mn contents, respectively.",
    "property mapping": "- AA: The alloys are described as \"Al-Cu 206 cast alloys\" in the abstract and introduction
- temper: T4 (solution and natural aging) and T7 (solution and artificial overaging)
- YS [MPa]: Yield strength at 0.2% offset strain in Table III
- UTS [MPa]: Ultimate tensile strength in Table III
- elong [%]: Elongation (El) in percentage in Table III
- Fe, Cu, Mg, Si, Mn, Ti: Weight percentages in Table I",
    "abbreviations": "- T4: Solution treatment and natural aging
- T7: Solution treatment and artificial overaging
- UTS: Ultimate Tensile Strength
- YS: Yield Strength at 0.2% offset strain
- El: Elongation
- QI: Quality Index
- β-Fe: Platelet Al7Cu2Fe/Al7Cu2(FeMn) intermetallic phase
- α-Fe: Chinese script Al15(FeMn)3(SiCu)2 intermetallic phase
- Al_m(FeMn): Chinese script aluminum-iron-manganese intermetallic phase
- In the alloy designation (XXX), the first digit stands for the approximate content of Fe (B for baseline at 0.15% Fe max), the second and third digits stand for Si and Mn contents, respectively",
    "weight percentage": "The weight percentages for each element are already provided in Table I. All values are in weight percentage (wt%). The aluminum (Al) content is listed as 'bal' which means balance or remainder, i.e., the percentage of Al is 100% minus the sum of all other elements.",
    "recipes": [
        {
            "AA": "206",
            "temper": "T4",
            "YS [MPa]": 263.6,
            "UTS [MPa]": 387.1,
            "elong [%]": 17.4,
            "Has composition": true,
            "Cu": 4.64,
            "Mg": 0.27,
            "Fe": 0.14,
            "Si": 0.12,
            "Mn": 0.12,
            "Ti": 0.21
        },
        {
            "AA": "206",
            "temper": "T7",
            "YS [MPa]": 413.4,
            "UTS [MPa]": 454.1,
            "elong [%]": 6.2,
            "Has composition": true,
            "Cu": 4.64,
            "Mg": 0.27,
            "Fe": 0.14,
            "Si": 0.12,
            "Mn": 0.12,
            "Ti": 0.21
        },
        {
            "AA": "206",
            "temper": "T4",
            "YS [MPa]": 274.1,
            "UTS [MPa]": 399.8,
            "elong [%]": 9.2,
            "Has composition": true,
            "Cu": 4.61,
            "Mg": 0.29,
            "Fe": 0.16,
            "Si": 0.29,
            "Mn": 0.32,
            "Ti": 0.21
        },
        {
            "AA": "206",
            "temper": "T7",
            "YS [MPa]": 423.3,
            "UTS [MPa]": 461.1,
            "elong [%]": 1.3,
            "Has composition": true,
            "Cu": 4.61,
            "Mg": 0.29,
            "Fe": 0.16,
            "Si": 0.29,
            "Mn": 0.32,
            "Ti": 0.21
        },
        {
            "AA": "206",
            "temper": "T4",
            "YS [MPa]": 260.7,
            "UTS [MPa]": 364.9,
            "elong [%]": 5.5,
            "Has composition": true,
            "Cu": 4.66,
            "Mg": 0.27,
            "Fe": 0.30,
            "Si": 0.11,
            "Mn": 0.12,
            "Ti": 0.19
        },
        {
            "AA": "206",
            "temper": "T7",
            "YS [MPa]": 403.4,
            "UTS [MPa]": 424.9,
            "elong [%]": 1.2,
            "Has composition": true,
            "Cu": 4.66,
            "Mg": 0.27,
            "Fe": 0.30,
            "Si": 0.11,
            "Mn": 0.12,
            "Ti": 0.19
        },
        {
            "AA": "206",
            "temper": "T4",
            "YS [MPa]": 269.7,
            "UTS [MPa]": 393.2,
            "elong [%]": 12.1,
            "Has composition": true,
            "Cu": 4.62,
            "Mg": 0.28,
            "Fe": 0.29,
            "Si": 0.29,
            "Mn": 0.33,
            "Ti": 0.19
        },
        {
            "AA": "206",
            "temper": "T7",
            "YS [MPa]": 426.9,
            "UTS [MPa]": 450.3,
            "elong [%]": 3.1,
            "Has composition": true,
            "Cu": 4.62,
            "Mg": 0.28,
            "Fe": 0.29,
            "Si": 0.29,
            "Mn": 0.33,
            "Ti": 0.19
        },
        {
            "AA": "206",
            "temper": "T4",
            "YS [MPa]": 258.7,
            "UTS [MPa]": 334.1,
            "elong [%]": 3.8,
            "Has composition": true,
            "Cu": 4.69,
            "Mg": 0.29,
            "Fe": 0.51,
            "Si": 0.11,
            "Mn": 0.11,
            "Ti": 0.20
        },
        {
            "AA": "206",
            "temper": "T7",
            "YS [MPa]": 321.3,
            "UTS [MPa]": 379.4,
            "elong [%]": 1.7,
            "Has composition": true,
            "Cu": 4.69,
            "Mg": 0.29,
            "Fe": 0.51,
            "Si": 0.11,
            "Mn": 0.11,
            "Ti": 0.20
        },
        {
            "AA": "206",
            "temper": "T4",
            "YS [MPa]": 259.6,
            "UTS [MPa]": 353.1,
            "elong [%]": 7.5,
            "Has composition": true,
            "Cu": 4.68,
            "Mg": 0.29,
            "Fe": 0.49,
            "Si": 0.09,
            "Mn": 0.51,
            "Ti": 0.18
        },
        {
            "AA": "206",
            "temper": "T7",
            "YS [MPa]": 362.6,
            "UTS [MPa]": 402.5,
            "elong [%]": 2.1,
            "Has composition": true,
            "Cu": 4.68,
            "Mg": 0.29,
            "Fe": 0.49,
            "Si": 0.09,
            "Mn": 0.51,
            "Ti": 0.18
        },
        {
            "AA": "206",
            "temper": "T4",
            "YS [MPa]": 261.9,
            "UTS [MPa]": 362.5,
            "elong [%]": 7.8,
            "Has composition": true,
            "Cu": 4.64,
            "Mg": 0.28,
            "Fe": 0.49,
            "Si": 0.30,
            "Mn": 0.32,
            "Ti": 0.19
        },
        {
            "AA": "206",
            "temper": "T7",
            "YS [MPa]": 384.2,
            "UTS [MPa]": 423.8,
            "elong [%]": 2.8,
            "Has composition": true,
            "Cu": 4.64,
            "Mg": 0.28,
            "Fe": 0.49,
            "Si": 0.30,
            "Mn": 0.32,
            "Ti": 0.19
        },
        {
            "AA": "357.0",
            "temper": "T7",
            "YS [MPa]": 205.0,
            "UTS [MPa]": 260.0,
            "elong [%]": 5.0,
            "Has composition": "nominal",
            "Fe": 0.15
        },
        {
            "AA": "A356.0",
            "temper": "T6",
            "YS [MPa]": 205.0,
            "UTS [MPa]": 285.0,
            "elong [%]": 12.0,
            "Has composition": "nominal",
            "Fe": 0.20
        },
        {
            "AA": "359.0",
            "temper": "T6",
            "YS [MPa]": 255.0,
            "UTS [MPa]": 330.0,
            "elong [%]": 6.0,
            "Has composition": "nominal",
            "Fe": 0.20
        },
        {
            "AA": "A390.0",
            "temper": "T7",
            "YS [MPa]": 262.0,
            "UTS [MPa]": 262.0,
            "elong [%]": 0.5,
            "Has composition": "nominal",
            "Fe": 0.50
        }
    ]
}

File: claude/aluminum/xmlshort/responses/response_10.1007_s11661-014-2494-8.json
{
    "table csv": "Table I Chemical Composition of Cast A356 Alloy\nElement,Si,Mg,Fe,Ti,Al\nWeight Percentage,6.93,0.43,0.09,0.12,bal.\n\nTable II Tensile Properties of Cast A356 Alloy\nCondition,YS (MPa),UTS (MPa),UEL (Percent),El (Percent)\nAs-cast,81,162,1.5,1.8\nT6 (540 °C/4 h, 165 °C/5 h),241,273,0.9,1.1",
    "extracted text": "The paper discusses friction stir processing (FSP) applied to modify the microstructure of an as-cast A356 alloy. The high strength of the A356 alloy is mainly derived from the precipitation hardening of fine Mg2Si phases, which is dependent on heat treatment conditions. For T6 treatment, the alloy was solution treated at 540°C for 4 hours followed by artificial aging at 165°C for 5 hours. After FSP, some samples received an artificial aging at 438 K (165°C) for 5 hours.",
    "property mapping": "AA: A356 (aluminum alloy designation)\nTemper: As-cast and T6 (540°C/4h, 165°C/5h)\nYS (MPa): Yield Strength (MPa)\nUTS (MPa): Ultimate Tensile Strength (MPa)\nUEL (Percent): Uniform Elongation Percentage\nEl (Percent): Total Elongation Percentage\nSi: Silicon content in weight percentage\nMg: Magnesium content in weight percentage\nFe: Iron content in weight percentage\nTi: Titanium content in weight percentage",
    "abbreviations": "FSP: Friction Stir Processing\nYS: Yield Strength\nUTS: Ultimate Tensile Strength\nUEL: Uniform Elongation\nEL: Elongation\nBM: Base Material\nSZ: Stirred Zone",
    "weight percentage": "Si: 6.93%\nMg: 0.43%\nFe: 0.09%\nTi: 0.12%\nAl: Balance (remainder to 100%)",
    "recipes": [
        {
            "AA": "A356",
            "temper": "As-cast",
            "YS [MPa]": 81.0,
            "UTS [MPa]": 162.0,
            "elong [%]": 1.8,
            "Has composition": true,
            "Si": 6.93,
            "Mg": 0.43,
            "Fe": 0.09,
            "Ti": 0.12
        },
        {
            "AA": "A356",
            "temper": "T6",
            "YS [MPa]": 241.0,
            "UTS [MPa]": 273.0,
            "elong [%]": 1.1,
            "Has composition": true,
            "Si": 6.93,
            "Mg": 0.43,
            "Fe": 0.09,
            "Ti": 0.12
        }
    ]
}

File: claude/aluminum/xmlshort/responses/response_10.1007_s11661-014-2515-7.json
{
    "table csv": "Si,Fe,Cu,Mg,Mn,Zn,Cr,Ni,Pb,Bi,Al\n8.314,0.793,2.846,0.251,0.257,0.897,0.080,0.081,0.083,0.013,bal.",
    "extracted text": "The paper describes an AlSi9Cu3(Fe) foundry alloy (EN AB-46000, equivalent to the US designation A380) produced by Raffineria Metalli Capra through aluminum scrap recovered from industrial waste and discarded post-consumer items. The die-castings have been stored at room temperature for about 5 months before being analyzed and were similar to a T1-condition. Vickers microhardness measurements ranged between 95 and 125 HV, with a mean value of about 110 HV. The tensile properties vary depending on the gage diameter of the specimens (6.0, 3.4, and 3.0 mm).",
    "property mapping": "AA designation: AlSi9Cu3(Fe) (EN AB-46000, equivalent to US A380)\nTemper: T1-condition\nYield Strength (YS): Values provided in MPa for different gage diameters\nUltimate Tensile Strength (UTS): Values provided in MPa for different gage diameters\nElongation to fracture (s_f): Values provided in percentage for different gage diameters\nHardness: Vickers microhardness (HV) with load of 0.1 kgf",
    "abbreviations": "s_f = elongation to fracture\nYS = yield strength (0.2% proof stress)\nUTS = ultimate tensile strength\nK = strength coefficient\nQ = quality index\nE = Young's modulus\nHV = Vickers hardness\nESCs = externally solidified crystals",
    "weight percentage": "The composition is already provided in weight percentage as follows:\nSi: 8.314%\nFe: 0.793%\nCu: 2.846%\nMg: 0.251%\nMn: 0.257%\nZn: 0.897%\nCr: 0.080%\nNi: 0.081%\nPb: 0.083%\nBi: 0.013%\nAl: balance (remainder)",
    "recipes": [
        {
            "AA": "A380",
            "temper": "T1",
            "YS [MPa]": 173,
            "UTS [MPa]": 344,
            "elong [%]": 5.0,
            "Hardness": 110,
            "Hardness UNIT": "HV",
            "Has composition": true,
            "Si": 8.314,
            "Fe": 0.793,
            "Cu": 2.846,
            "Mg": 0.251,
            "Mn": 0.257,
            "Zn": 0.897,
            "Cr": 0.080,
            "Ni": 0.081,
            "Pb": 0.083,
            "Bi": 0.013
        },
        {
            "AA": "A380",
            "temper": "T1",
            "YS [MPa]": 160,
            "UTS [MPa]": 333,
            "elong [%]": 5.3,
            "Hardness": 110,
            "Hardness UNIT": "HV",
            "Has composition": true,
            "Si": 8.314,
            "Fe": 0.793,
            "Cu": 2.846,
            "Mg": 0.251,
            "Mn": 0.257,
            "Zn": 0.897,
            "Cr": 0.080,
            "Ni": 0.081,
            "Pb": 0.083,
            "Bi": 0.013
        },
        {
            "AA": "A380",
            "temper": "T1",
            "YS [MPa]": 148,
            "UTS [MPa]": 306,
            "elong [%]": 4.6,
            "Hardness": 110,
            "Hardness UNIT": "HV",
            "Has composition": true,
            "Si": 8.314,
            "Fe": 0.793,
            "Cu": 2.846,
            "Mg": 0.251,
            "Mn": 0.257,
            "Zn": 0.897,
            "Cr": 0.080,
            "Ni": 0.081,
            "Pb": 0.083,
            "Bi": 0.013
        }
    ]
}

File: claude/aluminum/xmlshort/responses/response_10.1007_s11661-016-3332-y.json
```json
{
    "table csv": "Alloy,Cu,Mn,Zr,V,Ti,Fe,Si,Zn,Al\nAA2219-T87,5.95,0.27,0.1,0.09,0.06,0.12,0.05,0.02,bal.\nAA2319,6.1,0.29,0.15,0.1,0.15,0.1,0.04,0.02,bal.",
    "extracted text": "The document discusses AA2219 aluminum alloy in two different temper conditions: T87 (solution treatment + 7% stretching followed by artificial aging) and T851 (solution treatment + 3% stretching for stress relief + artificial aging). The solution treatment was performed at 807 K (534 °C) for 1 hour, followed by quenching. The artificial aging was performed at 436 K (163 °C) for 24 hours. For the ring in T851 temper, there was a quench delay of 87 seconds. These temper conditions follow AMS specification 2772E.",
    "property mapping": "AA = Aluminum Association alloy designation (AA2219, AA2319)\ntemper = T87, T851\nUTS [MPa] = Ultimate tensile strength (UTS) from Table III\nYS [MPa] = 0.2 pct YS (MPa) from Table III\nelong [%] = Pct Elongation from Table III",
    "abbreviations": "T87 = solution treated at 807 K (534 °C) for 1 hour + 7% stretched followed by aging at 436 K (163 °C) for 24 hours\nT851 = solution treated at 807 K (534 °C) for 1 hour + 3% stretched for stress relief followed by aging at 436 K (163 °C) for 24 hours\nbal. = balance (remainder of composition is aluminum)",
    "weight percentage": "AA2219-T87:\nCu: 5.95%\nMn: 0.27%\nZr: 0.1%\nV: 0.09%\nTi: 0.06%\nFe: 0.12%\nSi: 0.05%\nZn: 0.02%\nAl: balance (remainder to 100%)\n\nAA2319:\nCu: 6.1%\nMn: 0.29%\nZr: 0.15%\nV: 0.1%\nTi: 0.15%\nFe: 0.1%\nSi: 0.04%\nZn: 0.02%\nAl: balance (remainder to 100%)",
    "recipes": [
        {
            "AA": "2219",
            "temper": "T87",
            "YS [MPa]": 358,
            "UTS [MPa]": 440,
            "elong [%]": 11.7,
            "Has composition": true,
            "Cu": 5.95,
            "Mn": 0.27,
            "Zr": 0.1,
            "V": 0.09,
            "Ti": 0.06,
            "Fe": 0.12,
            "Si": 0.05,
            "Zn": 0.02
        },
        {
            "AA": "2219",
            "temper": "T87",
            "YS [MPa]": 376,
            "UTS [MPa]": 459,
            "elong [%]": 11.6,
            "Has composition": true,
            "Cu": 5.95,
            "Mn": 0.27,
            "Zr": 0.1,
            "V": 0.09,
            "Ti": 0.06,
            "Fe": 0.12,
            "Si": 0.05,
            "Zn": 0.02
        },
        {
            "AA": "2219",
            "temper": "T851",
            "YS [MPa]": 337,
            "UTS [MPa]": 443,
            "elong [%]": 10.4,
            "Has composition": true,
            "Cu": 5.95,
            "Mn": 0.27,
            "Zr": 0.1,
            "V": 0.09,
            "Ti": 0.06,
            "Fe": 0.12,
            "Si": 0.05,
            "Zn": 0.02
        },
        {
            "AA": "2219",
            "temper": "T851",
            "YS [MPa]": 339,
            "UTS [MPa]": 450,
            "elong [%]": 8.5,
            "Has composition": true,
            "Cu": 5.95,
            "Mn": 0.27,
            "Zr": 0.1,
            "V": 0.09,
            "Ti": 0.06,
            "Fe": 0.12,
            "Si": 0.05,
            "Zn": 0.02
        },
        {
            "AA": "2219",
            "temper": "T851",
            "YS [MPa]": 348,
            "UTS [MPa]": 449,
            "elong [%]": 3.8,
            "Has composition": true,
            "Cu": 5.95,
            "Mn": 0.27,
            "Zr": 0.1,
            "V": 0.09,
            "Ti": 0.06,
            "Fe": 0.12,
            "Si": 0.05,
            "Zn": 0.02
        },
        {
            "AA": "2319",
            "temper": "",
            "YS [MPa]": "",
            "UTS [MPa]": "",
            "elong [%]": "",
            "Has composition": true,
            "Cu": 6.1,
            "Mn": 0.29,
            "Zr": 0.15,
            "V": 0.1,
            "Ti": 0.15,
            "Fe": 0.1,
            "Si": 0.04,
            "Zn": 0.02
        }
    ]
}
```
