Repository: gsireesh/ddd-benchmark

# Data Driven Design as an Ecologically Valid Challenge Task for Document Understanding

This repo contains the code and metadata for the paper "Data Driven Design as an Ecologically Valid Challenge Task for Document

Understanding". 
---

## Metadata and Dataset Reconstruction

Because this dataset consists of non-open access academic papers, we are limited to providing the
metadata for this dataset, i.e. the DOIs of the papers, and publishing our further annotated 
versions of the zeolite data originally published in Jensen et. al. (2019) and the aluminum data 
from Pfeiffer et. al. (2020). Our re-annotated versions of this data can be found in the respective

File: claude/aluminum/xmlshort/responses/response_10.1007_s11661-016-3375-0.json
{
    "table csv": "Table I Chemical Composition of the Aluminum 1100 Sheet\nElement,Fe,Si,Cu,Mn,Zn,V,Al\nComposition,0.42,0.2,0.08,0.05,0.05,0.01,Bal\n\nTable II Tensile Properties of Al 1100-H18 Sheets\nThickness (mm),Yield Strength (MPa),Tensile Strength (MPa),Total Elongation (pct)\n1.5,180.2,191.3,4.8\n2,177.2,188.3,5.6\n2.5,165.3,175.3,6.2",
    "extracted text": "The 1100-H18 aluminum sheets with different thicknesses of 1.5, 2, and 2.5 mm were used in this work. The chemical composition and mechanical properties of the sheets are summarized in Tables I and II, respectively. The H18 designation indicates a fully cold-worked state.",
    "property mapping": "AA designation: AA 1100 (identified from the document)\nTemper: H18 (identified from '1100-H18 aluminum sheets')\nYield Strength: Yield Strength (MPa) in Table II\nUltimate Tensile Strength: Tensile Strength (MPa) in Table II\nElongation: Total Elongation (pct) in Table II\nComposition elements: Fe, Si, Cu, Mn, Zn, V, Al in Table I",
    "abbreviations": "H18: Fully cold-worked state (as mentioned in the extracted text)\nBal: Balance, indicating the remainder is aluminum",
    "weight percentage": "The weight percentages are already given in Table I as follows:\nFe: 0.42%\nSi: 0.2%\nCu: 0.08%\nMn: 0.05%\nZn: 0.05%\nV: 0.01%\nAl: Balance (remaining percentage)",
    "recipes": [
        {
            "AA": "1100",
            "temper": "H18",
            "YS [MPa]": 180.2,
            "UTS [MPa]": 191.3,
            "elong [%]": 4.8,
            "Has composition": true,
            "Fe": 0.42,
            "Si": 0.2,
            "Cu": 0.08,
            "Mn": 0.05,
            "Zn": 0.05,
            "V": 0.01
        },
        {
            "AA": "1100",
            "temper": "H18",
            "YS [MPa]": 177.2,
            "UTS [MPa]": 188.3,
            "elong [%]": 5.6,
            "Has composition": true,
            "Fe": 0.42,
            "Si": 0.2,
            "Cu": 0.08,
            "Mn": 0.05,
            "Zn": 0.05,
            "V": 0.01
        },
        {
            "AA": "1100",
            "temper": "H18",
            "YS [MPa]": 165.3,
            "UTS [MPa]": 175.3,
            "elong [%]": 6.2,
            "Has composition": true,
            "Fe": 0.42,
            "Si": 0.2,
            "Cu": 0.08,
            "Mn": 0.05,
            "Zn": 0.05,
            "V": 0.01
        }
    ]
}

File: claude/aluminum/xmlshort/responses/response_10.1007_s11661-016-3807-x.json
{
    "table csv": "No.,Nomenclature,Processing Conditions\n1.,ST + 30 pct CR,T87 + solution treated + 30 pct thickness reduction by cryorolling\n2.,ST + 50 pct CR,T87 + solution treated + 50 pct thickness reduction by cryorolling\n3.,ST + 70 pct CR,T87 + solution treated + 70 pct thickness reduction by cryorolling\n4.,WST 30 pct CR,T87 + 30 pct thickness reduction by cryorolling\n5.,WST 35 pct CR,T87 + 35 pct thickness reduction by cryorolling\n6.,WST 40 pct CR,T87 + 40 pct thickness reduction by cryorolling\n7.,30 pct CR + ANN,T87 + solution treated + 30 pct thickness reduction by cryorolling + annealed at 623 K (350 °C) for 1 h\n8.,70 pct CR + ANN,T87 + solution treated + 70 pct thickness reduction by cryorolling + annealed at 623 K (350 °C) for 1 h\n\nCondition,UTS (MPa),0.2 Pct YS (MPa),Percent Elongation,Hardness (BHN),Conductivity (Pct IACS),Strain-Hardening Exponent n,Strength Co-efficient K\nT87 (Starting Condition),485,394,14,136,—,0.144,774.3\nWST 30 pct CR,473,448,10.3,142,32.6,0.0507,582.7\nWST 35 pct CR,478,456,8.1,145,32.5,0.0515,591.3\nWST 40 pct CR,482,461,6.5,146,32.3,0.0503,594.9\nST + 30 pct CR,412,337,13.8,129,31.4,0.0942,551.3\nST + 50 pct CR,456,395,10,141,31.4,0.0861,611.4\nST + 70 pct CR,504,455,8.8,142,29.3,0.0698,645.6\n30 pct CR + Annealed,377,342,11.4,109,34.4,0.0769,506.6\n70 pct CR + Annealed,355,330,12.6,100,36.5,0.0630,457.3",
    "extracted text": "The paper focuses on the microstructure and mechanical properties of aluminum alloy AA2219 in different thermomechanical processing conditions. The material used in the study is AA2219-T87 plate of 40 mm thickness that was cut into bars with a cross-section of 40 mm × 40 mm. Some bars were solution treated at 808 K (535 °C) for 1 hour, water quenched, and subsequently cryorolled. Cryorolling was achieved by dipping the bars in liquid nitrogen for 30 minutes before the first pass and 15 minutes in between multiple passes. Some bars were further annealed at 623 K (350 °C) for 1 hour and cold water quenched. The study shows that AA2219 contains CuAl₂ particles and intermetallic compounds (Al₆Mn, Al₇Cu₂Fe).",
    "property mapping": "AA: AA2219 (Aluminum alloy designation)\ntemper: T87 (Starting condition)\nYS [MPa]: 0.2 Pct YS (MPa) in Table II\nUTS [MPa]: UTS (MPa) in Table II\nelong [%]: Percent Elongation in Table II\nHardness: Hardness (BHN) in Table II\nHardness UNIT: BHN (Brinell Hardness Number)",
    "abbreviations": "T87: Peak aged temper condition for AA2219\nST: Solution Treated at 808 K (535 °C) for 1 hour and water quenched\nWST: Without Solution Treatment (as-received T87 condition)\nCR: Cryorolled (rolled at cryogenic temperature by dipping in liquid nitrogen)\nANN: Annealed at 623 K (350 °C) for 1 hour and cold water quenched\npct: percent\nBHN: Brinell Hardness Number\nIACS: International Annealed Copper Standard (for electrical conductivity)",
    "weight percentage": "The paper does not provide specific weight percentages for the alloying elements in AA2219. It only mentions that the alloy contains CuAl₂ particles and intermetallic compounds (Al₆Mn, Al₇Cu₂Fe), but does not specify their percentages.",
    "recipes": [
        {
            "AA": "2219",
            "temper": "T87",
            "YS [MPa]": 394.0,
            "UTS [MPa]": 485.0,
            "elong [%]": 14.0,
            "Hardness": 136.0,
            "Hardness UNIT": "BHN",
            "Has composition": "nominal"
        },
        {
            "AA": "2219",
            "temper": "WST 30 pct CR",
            "YS [MPa]": 448.0,
            "UTS [MPa]": 473.0,
            "elong [%]": 10.3,
            "Hardness": 142.0,
            "Hardness UNIT": "BHN",
            "Has composition": "nominal"
        },
        {
            "AA": "2219",
            "temper": "WST 35 pct CR",
            "YS [MPa]": 456.0,
            "UTS [MPa]": 478.0,
            "elong [%]": 8.1,
            "Hardness": 145.0,
            "Hardness UNIT": "BHN",
            "Has composition": "nominal"
        },
        {
            "AA": "2219",
            "temper": "WST 40 pct CR",
            "YS [MPa]": 461.0,
            "UTS [MPa]": 482.0,
            "elong [%]": 6.5,
            "Hardness": 146.0,
            "Hardness UNIT": "BHN",
            "Has composition": "nominal"
        },
        {
            "AA": "2219",
            "temper": "ST + 30 pct CR",
            "YS [MPa]": 337.0,
            "UTS [MPa]": 412.0,
            "elong [%]": 13.8,
            "Hardness": 129.0,
            "Hardness UNIT": "BHN",
            "Has composition": "nominal"
        },
        {
            "AA": "2219",
            "temper": "ST + 50 pct CR",
            "YS [MPa]": 395.0,
            "UTS [MPa]": 456.0,
            "elong [%]": 10.0,
            "Hardness": 141.0,
            "Hardness UNIT": "BHN",
            "Has composition": "nominal"
        },
        {
            "AA": "2219",
            "temper": "ST + 70 pct CR",
            "YS [MPa]": 455.0,
            "UTS [MPa]": 504.0,
            "elong [%]": 8.8,
            "Hardness": 142.0,
            "Hardness UNIT": "BHN",
            "Has composition": "nominal"
        },
        {
            "AA": "2219",
            "temper": "30 pct CR + ANN",
            "YS [MPa]": 342.0,
            "UTS [MPa]": 377.0,
            "elong [%]": 11.4,
            "Hardness": 109.0,
            "Hardness UNIT": "BHN",
            "Has composition": "nominal"
        },
        {
            "AA": "2219",
            "temper": "70 pct CR + ANN",
            "YS [MPa]": 330.0,
            "UTS [MPa]": 355.0,
            "elong [%]": 12.6,
            "Hardness": 100.0,
            "Hardness UNIT": "BHN",
            "Has composition": "nominal"
        }
    ]
}

File: claude/aluminum/xmlshort/responses/response_10.1007_s11663-016-0611-3.json
```json
{
    "table csv": "Tensile yield stress (MPa),324\nUltimate tensile stress (MPa),429\nVickers hardness,137\nPoisson's ratio,0.31\nElasticity module (GPa),77.5",
    "extracted text": "The base materials used for the friction stir butt weld joints are 8-mm-thick rolled plates of 2024-T351, 120 mm long by 35 mm wide, with the nominal composition (in wt pct) of Cu-4.45, Mn-0.72, Mg-1.53, Fe-0.29, Ti-0.06, V-0.08, Zn-0.12, Si-0.11, and rest-Al which is analyzed by X-ray fluorescence (XRF) technique.",
    "property mapping": "Tensile yield stress (MPa) → YS [MPa]\nUltimate tensile stress (MPa) → UTS [MPa]\nVickers hardness → Hardness\nThe unit for hardness is Vickers (HV)",
    "abbreviations": "T351 temper designation: Solution heat treated, stress-relieved by stretching, and then naturally aged",
    "weight percentage": "Cu: 4.45%\nMn: 0.72%\nMg: 1.53%\nFe: 0.29%\nTi: 0.06%\nV: 0.08%\nZn: 0.12%\nSi: 0.11%",
    "recipes": [
        {
            "AA": "2024",
            "temper": "T351",
            "YS [MPa]": 324.0,
            "UTS [MPa]": 429.0,
            "elong [%]": 17.8,
            "Hardness": 137.0,
            "Hardness UNIT": "HV",
            "Has composition": true,
            "Cu": 4.45,
            "Mn": 0.72,
            "Mg": 1.53,
            "Fe": 0.29,
            "Ti": 0.06,
            "V": 0.08,
            "Zn": 0.12,
            "Si": 0.11
        }
    ]
}
```

File: claude/aluminum/xmlshort/responses/response_10.1007_s11665-011-0060-8.json
{
    "table csv": "Al,Cu,Mn,Fe,Ti,V,Zn,Si,Zr,Tensile strength,Microhardness\nBal.,6.48,0.32,0.23,0.06,0.08,0.04,0.49,0.20,432 MPa,120-130 Hv",
    "extracted text": "The base metal (BM) was a 7.5-mm-thick 2219-T6 aluminum alloy plate, whose chemical compositions and mechanical properties are listed in Table 1.",
    "property mapping": "AA: 2219\ntemper: T6\nUTS [MPa]: 432 MPa (listed as 'Tensile strength')\nHardness: 120-130 Hv (listed as 'Microhardness')",
    "abbreviations": "BM: Base Metal\nHAZ: Heat-Affected Zone\nNHAZ: Normal FSW Heat-Affected Zone\nUHAZ: Underwater FSW Heat-Affected Zone\nFSW: Friction Stir Welding\nTMAZ: Thermal Mechanically Affected Zone\nWNZ: Weld Nugget Zone",
    "weight percentage": "All values are already provided in weight percentage (wt.%). Al is balanced (Bal.), meaning it makes up the remainder to reach 100%.",
    "recipes": [
        {
            "AA": "2219",
            "temper": "T6",
            "UTS [MPa]": 432.0,
            "Hardness": 125.0,
            "Hardness UNIT": "Hv",
            "Has composition": true,
            "Cu": 6.48,
            "Mn": 0.32,
            "Fe": 0.23,
            "Ti": 0.06,
            "V": 0.08,
            "Zn": 0.04,
            "Si": 0.49,
            "Zr": 0.20
        }
    ]
}

File: claude/aluminum/xmlshort/responses/response_10.1007_s11665-014-0875-1.json
{
    "table csv": "σ0.2 (MPa),ε0.2 (%),E (MPa),σUTS (MPa),UT (J/mm³)\n383.8,22.0,75.5,533.8,80.7",
    "extracted text": "The aeronautic aluminum alloy used in this study was the heat treated 4-mm-thick 2024-T351 aluminum alloy. Its nominal chemical composition (by weight%) is Al-6.20Cu-3.38Mg-0.55Mn.",
    "property mapping": "σ0.2 (MPa) = YS [MPa] (yield stress)\nσUTS (MPa) = UTS [MPa] (ultimate tensile stress)\nε0.2 (%) = elong [%] (strain at 0.2% offset)\nE (MPa) = Young's modulus\nUT (J/mm³) = Toughness",
    "abbreviations": "T351 refers to a temper designation where T3 means solution heat treated, cold worked, and naturally aged, with 51 indicating stress relief by stretching with minor straightening operations.",
    "weight percentage": "Cu: 6.20%\nMg: 3.38%\nMn: 0.55%\nAl: balance (approximately 89.87%)",
    "recipes": [
        {
            "AA": "2024",
            "temper": "T351",
            "YS [MPa]": 383.8,
            "UTS [MPa]": 533.8,
            "elong [%]": 22.0,
            "Hardness": "",
            "Hardness UNIT": "",
            "Has composition": true,
            "Cu": 6.20,
            "Mg": 3.38,
            "Mn": 0.55
        }
    ]
}

File: claude/aluminum/xmlshort/responses/response_10.1007_s11665-014-0936-5.json
{
    "table csv": "Chemical compositions (wt.%),,,,,,,Mechanical properties,\nAl,Zn,Mg,Cu,Mn,Fe,Cr,Tensile strength (MPa),Elongation (%)\nBal.,5.75,2.51,1.68,0.26,0.20,0.15,486,11",
    "extracted text": "A 2-mm-thick 7B04-T74 aluminum alloy was used for both the upper and lower sheets of lap joints, whose chemical compositions and mechanical properties are listed in Table 1. The longitudinal direction of the plates was perpendicular to the plate rolling direction.",
    "property mapping": "AA: 7B04\ntemper: T74\nUTS [MPa]: 486 (Listed as 'Tensile strength (MPa)' in the table)\nelong [%]: 11 (Listed as 'Elongation (%)' in the table)\nZn, Mg, Cu, Mn, Fe, Cr: Weight percentages listed directly in the chemical compositions section of the table",
    "abbreviations": "Bal. = Balance (remainder of composition is aluminum)",
    "weight percentage": "The weight percentages are provided directly in the table:\nZn: 5.75%\nMg: 2.51%\nCu: 1.68%\nMn: 0.26%\nFe: 0.20%\nCr: 0.15%\nAl: Balance (approximately 89.45%)",
    "recipes": [
        {
            "AA": "7B04",
            "temper": "T74",
            "YS [MPa]": "",
            "UTS [MPa]": 486,
            "elong [%]": 11,
            "Hardness": "",
            "Hardness UNIT": "",
            "Has composition": true,
            "Zn": 5.75,
            "Mg": 2.51,
            "Cu": 1.68,
            "Mn": 0.26,
            "Fe": 0.20,
            "Cr": 0.15
        }
    ]
}

File: claude/aluminum/xmlshort/responses/response_10.1007_s11837-016-1896-z.json
{
    "table csv": "Table I Nominal composition of Alloy 1 and Alloy 2; chemical analysis by direct current plasma optical emission spectrometry (DCP-OES) is also included\n\n,Nominal composition at.% (wt.%),,,DCP-AES at.% (wt.%),\n,Sc,Zr,Sc,Zr\nAlloy 1,0.090 (0.15),0.045 (0.15),0.084 (0.14),0.045 (0.15)\nAlloy 2,0.060 (0.10),0.030 (0.10),0.053 (0.09),0.033 (0.11)\n\nTable II Vickers microhardnesses and tensile properties of the Al-0.09 Sc-0.045 Zr/Saffil MMC before and after aging\n\nSaffil volume fraction (vol.%),Microhardness (MPa),Tensile properties,,\n,,Yield strength (MPa),Ultimate tensile strength (MPa),Elongation (%)\n0 (as-cast),260 ± 9,–,–,–\n0 (aged),653 ± 24,128 ± 3,164 ± 7,31 ± 2\n4 (as-cast),362 ± 23,–,–,–\n4 (aged),711 ± 49,127 ± 7,196 ± 1,10 ± 0.5\n15 (as-cast),798 ± 45 (~445 ± 23a),–,–,–\n15 (aged),830 ± 68,135 ± 6,> 150,0.4 ± 0.1\na In fiber-free matrix region.\n\nTable III Minimum toughness, UTS and minimum elongation of Al-2Cu/Saffil composite samples with different Saffil short fiber volume fractions ranging from 0 vol.% to 40 vol.%\n\n,Toughness (MJ/m3),UTS (MPa),Minimum elongation (%)\nAl-2Cu,13.5,133,13\nAl-2Cu/4%,4.4,130,4.4\nAl-2Cu/7%,5.2,133,4.9\nAl-2Cu/15%,1.0,171,0.9\nAl-2Cu/30%,1.6,200,1.1\nAl-2Cu/40%,1.4,214,1\nAl–Sc-Zr/4%,17.8,196,9.7\nAl–Sc-Zr,41.2,164,26.9\nAA5083-H131,35.7,310,12\nAA6061-T6,35.2,310,12",
    
    "extracted text": "The study focuses on developing aluminum alloys with dilute concentrations of Sc and Zr that don't require quenching. Two alloys were developed: Al-0.09Sc-0.045Zr at.% (Alloy 1) and Al-0.06Sc-0.03Zr at.% (Alloy 2). These were cast from 99.99% pure Al along with Al-2Sc and Al-1.6Zr wt.% master alloys. The melting was performed in alumina crucibles at 800°C. The alloys underwent a two-step aging treatment (300°C for 4h and 425°C for 8h) with slow heating and cooling rates to form L12-structured Al3(Sc,Zr) nano-precipitates. The paper mentions commercial alloys AA5083-H131 and AA6061-T6 for comparison. The Al-2Cu wt.% alloy was also used as a matrix material for comparison. Vickers microhardness measurements were performed with a 100g load for 5s. Tensile tests were conducted at a strain rate of 3.3 × 10−3 s−1.",
    
    "property mapping": "- Microhardness in MPa corresponds to 'Hardness' and 'Hardness UNIT' = 'MPa'
- Yield strength (MPa) corresponds to 'YS [MPa]'
- Ultimate tensile strength (MPa) corresponds to 'UTS [MPa]'
- Elongation (%) corresponds to 'elong [%]'
- AA5083-H131: 'AA' = '5083', 'temper' = 'H131'
- AA6061-T6: 'AA' = '6061', 'temper' = 'T6'
- Al-2Cu corresponds to an aluminum alloy with 2 wt.% Cu
- Al-0.09Sc-0.045Zr (Alloy 1) and Al-0.06Sc-0.03Zr (Alloy 2) correspond to atomic percentages",
    
    "abbreviations": "- MMC: Metal Matrix Composite
- DCP-OES/DCP-AES: Direct Current Plasma Optical Emission Spectrometry
- Saffil: A brand name for high-purity crystalline alumina fibers
- at.%: Atomic percentage
- wt.%: Weight percentage
- Two-step aging treatment: 300°C for 4h and 425°C for 8h
- Al3(Sc,Zr): A precipitate phase with L12 structure
- H131: A strain-hardened and stabilized temper
- T6: Solution heat-treated and artificially aged temper",
    
    "weight percentage": "The weight percentages were directly provided in the document:
- Alloy 1: 0.15 wt.% Sc, 0.15 wt.% Zr (nominal), and 0.14 wt.% Sc, 0.15 wt.% Zr (measured by DCP-OES)
- Alloy 2: 0.10 wt.% Sc, 0.10 wt.% Zr (nominal), and 0.09 wt.% Sc, 0.11 wt.% Zr (measured by DCP-OES)
- Al-2Cu: 2.0 wt.% Cu",
    
    "recipes": [
        {
            "AA": "",
            "temper": "",
            "YS [MPa]": 128,
            "UTS [MPa]": 164,
            "elong [%]": 31,
            "Hardness": 653,
            "Hardness UNIT": "MPa",
            "Has composition": true,
            "Sc": 0.14,
            "Zr": 0.15
        },
        {
            "AA": "",
            "temper": "",
            "YS [MPa]": 127,
            "UTS [MPa]": 196,
            "elong [%]": 10,
            "Hardness": 711,
            "Hardness UNIT": "MPa",
            "Has composition": true,
            "Sc": 0.14,
            "Zr": 0.15
        },
        {
            "AA": "",
            "temper": "",
            "YS [MPa]": 135,
            "UTS [MPa]": 150,
            "elong [%]": 0.4,
            "Hardness": 830,
            "Hardness UNIT": "MPa",
            "Has composition": true,
            "Sc": 0.14,
            "Zr": 0.15
        },
        {
            "AA": "",
            "temper": "",
            "YS [MPa]": "",
            "UTS [MPa]": 133,
            "elong [%]": 13,
            "Hardness": "",
            "Hardness UNIT": "",
            "Has composition": true,
            "Cu": 2.0
        },
        {
            "AA": "5083",
            "temper": "H131",
            "YS [MPa]": "",
            "UTS [MPa]": 310,
            "elong [%]": 12,
            "Hardness": "",
            "Hardness UNIT": "",
            "Has composition": "nominal"
        },
        {
            "AA": "6061",
            "temper": "T6",
            "YS [MPa]": "",
            "UTS [MPa]": 310,
            "elong [%]": 12,
            "Hardness": "",
            "Hardness UNIT": "",
            "Has composition": "nominal"
        }
    ]
}

File: claude/aluminum/xmlshort/responses/response_10.1016_j.actamat.2004.06.023.json
{
    "table csv": "Element,Zn,Mg,Cu,Cr,Mn,Ti,Fe,Si,Al\nwt%,5.41,2.54,1.49,0.22,0.10,0.10,0.16,0.11,Balance\nat.%,2.33,2.94,0.66,0.12,0.05,0.06,0.08,0.11,Balance\n\nAgeing time (h),Yield strength (MPa),Ultimate tensile strength (MPa),Reduction of area (%)\n6,463,529,13.9\n16,488,554,14.5\n54,477,528,12.8\n98,491,557,14.4\n200,456,507,13.3",
    
    "extracted text": "The material was a commercial 7175 high strength aluminium alloy obtained as a forging in the form of a plate, 43 mm in thickness. This plate was further processed to a rolled plate by hot rolling at 738 K from the thickness of 43 to 8.8 mm and cold rolling from 8.8 to 1.5 mm. Specimens were solution treated at 753 K for 70 min, immediately quenched into ambient water and aged at 413 K and 443 K. The paper identifies two peak-aged states during ageing, with aging at 413K for 16h corresponding to the first peak-aged state and 98h corresponding to the second peak-aged state.",
    
    "property mapping": "AA designation: 7175 (Al-Zn-Mg-Cu alloy)\nYield strength (MPa) → YS [MPa]\nUltimate tensile strength (MPa) → UTS [MPa]\nReduction of area (%) → Not directly equivalent to elong [%] but related to ductility\nAging time at 413K → Relates to temper condition, with 16h being first peak-aged state and 98h being second peak-aged state",
    
    "abbreviations": "SCC: Stress corrosion cracking\nHE: Hydrogen embrittlement\nTEM: Transmission electron microscopy\nSEM: Scanning electron microscopy\nAES: Auger electron spectroscopy\nSSRT: Slow strain rate test\nG.P. zones: Guinier-Preston zones\nUTS: Ultimate tensile strength\nYS: Yield strength\nRA: Reduction of area",
    
    "weight percentage": "The weight percentages are directly provided in Table 1:\nZn: 5.41 wt%\nMg: 2.54 wt%\nCu: 1.49 wt%\nCr: 0.22 wt%\nMn: 0.10 wt%\nTi: 0.10 wt%\nFe: 0.16 wt%\nSi: 0.11 wt%\nAl: Balance (remainder)",
    
    "recipes": [
        {
            "AA": "7175",
            "temper": "",
            "YS [MPa]": 463.0,
            "UTS [MPa]": 529.0,
            "elong [%]": "",
            "Hardness": "",
            "Hardness UNIT": "",
            "Has composition": true,
            "Cu": 1.49,
            "Mn": 0.10,
            "Si": 0.11,
            "Mg": 2.54,
            "Zn": 5.41,
            "Cr": 0.22,
            "Fe": 0.16,
            "Ti": 0.10
        },
        {
            "AA": "7175",
            "temper": "",
            "YS [MPa]": 488.0,
            "UTS [MPa]": 554.0,
            "elong [%]": "",
            "Hardness": "",
            "Hardness UNIT": "",
            "Has composition": true,
            "Cu": 1.49,
            "Mn": 0.10,
            "Si": 0.11,
            "Mg": 2.54,
            "Zn": 5.41,
            "Cr": 0.22,
            "Fe": 0.16,
            "Ti": 0.10
        },
        {
            "AA": "7175",
            "temper": "",
            "YS [MPa]": 477.0,
            "UTS [MPa]": 528.0,
            "elong [%]": "",
            "Hardness": "",
            "Hardness UNIT": "",
            "Has composition": true,
            "Cu": 1.49,
            "Mn": 0.10,
            "Si": 0.11,
            "Mg": 2.54,
            "Zn": 5.41,
            "Cr": 0.22,
            "Fe": 0.16,
            "Ti": 0.10
        },
        {
            "AA": "7175",
            "temper": "",
            "YS [MPa]": 491.0,
            "UTS [MPa]": 557.0,
            "elong [%]": "",
            "Hardness": "",
            "Hardness UNIT": "",
            "Has composition": true,
            "Cu": 1.49,
            "Mn": 0.10,
            "Si": 0.11,
            "Mg": 2.54,
            "Zn": 5.41,
            "Cr": 0.22,
            "Fe": 0.16,
            "Ti": 0.10
        },
        {
            "AA": "7175",
            "temper": "",
            "YS [MPa]": 456.0,
            "UTS [MPa]": 507.0,
            "elong [%]": "",
            "Hardness": "",
            "Hardness UNIT": "",
            "Has composition": true,
            "Cu": 1.49,
            "Mn": 0.10,
            "Si": 0.11,
            "Mg": 2.54,
            "Zn": 5.41,
            "Cr": 0.22,
            "Fe": 0.16,
            "Ti": 0.10
        }
    ]
}

File: claude/aluminum/xmlshort/responses/response_10.1016_j.actamat.2006.11.009.json
{
    "table csv": "Chemical composition (in wt.%)\nAl,Zn,Mg,Fe,Cu,Si\nBalance,5.70,2.53,0.26,1.66,0.06\n\nMechanical Properties\nYoung's modulus (GPa),Yield Strength (MPa),Ultimate Strength (MPa),Elongation (%)\n70.33,515,557,14.7",
    
    "extracted text": "The paper studies a 7075-T651 aluminum alloy plate with a thickness of 2 inches. The material was developed by Alcoa under a customized order for airplane structural applications.",
    
    "property mapping": "Yield Strength (MPa) corresponds to YS [MPa]\nUltimate Strength (MPa) corresponds to UTS [MPa]\nElongation (%) corresponds to elong [%]",
    
    "abbreviations": "T651 represents a specific temper condition for aluminum alloys where T6 indicates solution heat-treated and artificially aged, and the '51' denotes stress relieved by stretching with minor straightening.",
    
    "weight percentage": "The weight percentages are already provided in the document:\nZn: 5.70%\nMg: 2.53%\nFe: 0.26%\nCu: 1.66%\nSi: 0.06%\nAl: Balance (remaining percentage)",
    
    "recipes": [
        {
            "AA": "7075",
            "temper": "T651",
            "YS [MPa]": 515.0,
            "UTS [MPa]": 557.0,
            "elong [%]": 14.7,
            "Has composition": true,
            "Zn": 5.70,
            "Mg": 2.53,
            "Fe": 0.26,
            "Cu": 1.66,
            "Si": 0.06
        }
    ]
}

File: claude/aluminum/xmlshort/responses/response_10.1016_j.actamat.2007.01.006.json
{
    "table csv": "Table 1: Summary of mechanical properties of peak aged T6 and T6I6 tempers\nTemperature,Peak hardness (VHN),0.2% Proof stress (MPa),UTS (MPa),Elongation (%),Damage tolerance Kqvm (MPa√m)\nT6,134,311,352,8.2,30.5\nT6I6,146,335,368,7.3,37\n\nTable 2: Chemical composition of alloy 6061\nElement,Al,Mg,Si,Cu,Fe,Cr,Mn\nat.% (wt.%),Balance,1.12 (0.99),0.58 (0.59),0.11 (0.25),0.08 (0.16),0.06 (0.11),0.002 (0.13)",
    "extracted text": "The paper discusses a heat treatment process for Al-Mg-Si-Cu alloy 6061. The conventional T6 heat treatment (solution heat treatment at 560°C for 2h, followed by cold water quenching and then artificial aging at 177°C) is compared with a new T6I6 heat treatment, where the T6 treatment is interrupted after 20 min at 177°C by inserting a dwell period at 65°C for 2 weeks, before resuming aging at 177°C. This interrupted aging promotes secondary precipitation of Guinier-Preston (GP) zones, leading to a finer and denser dispersion of β″ precipitates when aging is resumed.",
    "property mapping": "0.2% Proof stress (MPa) = YS [MPa]\nUTS (MPa) = UTS [MPa]\nElongation (%) = elong [%]\nPeak hardness (VHN) = Hardness (Vickers Hardness Number)",
    "abbreviations": "T6: Solution heat treatment and artificial aging at 177°C\nT6I6: T6 interrupted by aging at lower temperature (65°C)\nUA: Underaged at 177°C for 20 min\nT6I4: UA followed by aging at 65°C for 2 weeks",
    "weight percentage": "The paper provides both atomic percentage and weight percentage for each element in Table 2:\nMg: 0.99 wt%\nSi: 0.59 wt%\nCu: 0.25 wt%\nFe: 0.16 wt%\nCr: 0.11 wt%\nMn: 0.13 wt%",
    "recipes": [
        {
            "AA": "6061",
            "temper": "T6",
            "YS [MPa]": 311,
            "UTS [MPa]": 352,
            "elong [%]": 8.2,
            "Hardness": 134,
            "Hardness UNIT": "VHN",
            "Has composition": true,
            "Mg": 0.99,
            "Si": 0.59,
            "Cu": 0.25,
            "Fe": 0.16,
            "Cr": 0.11,
            "Mn": 0.13
        },
        {
            "AA": "6061",
            "temper": "T6I6",
            "YS [MPa]": 335,
            "UTS [MPa]": 368,
            "elong [%]": 7.3,
            "Hardness": 146,
            "Hardness UNIT": "VHN",
            "Has composition": true,
            "Mg": 0.99,
            "Si": 0.59,
            "Cu": 0.25,
            "Fe": 0.16,
            "Cr": 0.11,
            "Mn": 0.13
        }
    ]
}

File: claude/aluminum/xmlshort/responses/response_10.1016_j.actamat.2010.01.037.json
{
    "table csv": "BP (MPa),N (#),s0.2 (MPa),sUTS (MPa),eU (%),ef (%),RA (%)\n,0,89,170,19.7,23.6,43.4\n0,1,166,175,1.3,5.8,15.3\n,2,180,200,1.7,7.5,17.7\n,4,197,240,2.0,7.2,21.8\n,8,207,268,2.3,9.3,29.3\n,12,219,280,2.4,10.2,30.2\n\n200,1,157,171,1.4,6.7,22.7\n,2,173,194,1.9,8.0,25.3\n,4,187,230,2.1,8.1,26.5\n,8,207,259,2.4,9.7,29.6\n,12,216,276,2.6,12.2,39.7\n,16,208,259,3.0,13.0,41.4",
    "extracted text": "The paper investigates the mechanical properties of aluminum alloy 6016 processed by equal channel angular pressing (ECAP) with and without back pressure. The material was tested in the O temper (annealed condition). Processing was done with 0 MPa and 200 MPa back pressure for different numbers of ECAP passes (1, 2, 4, 8, 12, and 16). Testing was performed at room temperature and elevated temperatures (up to 300°C). A maximum ductility of ~100% was obtained at 200°C and strain rate of 10^-4 s^-1, which is better than the ~89% ductility exhibited by AA6016 after conventional thermomechanical treatment at 500°C.",
    "property mapping": "s0.2 (MPa) = YS [MPa] (0.2% proof stress/yield strength)\nsUTS (MPa) = UTS [MPa] (ultimate tensile strength)\neU (%) = uniform elongation percentage\nef (%) = elong [%] (engineering strain at fracture/total elongation)\nRA (%) = reduction of area percentage\nBP (MPa) = back pressure during ECAP processing\nN (#) = number of ECAP passes",
    "abbreviations": "AA6016 = Aluminum Association designation for 6016 alloy\nECAP = Equal Channel Angular Pressing\nO temper = annealed condition\nBP = Back Pressure\nN = Number of ECAP passes\ns0.2 = 0.2% proof stress (yield strength)\nsUTS = Ultimate Tensile Strength\neU = Uniform Elongation\nef = Engineering strain at fracture (total elongation)\nRA = Reduction of Area",
    "weight percentage": "No specific weight percentage composition is provided in the document. The paper refers to AA6016 aluminum alloy by its standard designation without detailing its composition.",
    "recipes": [
        {
            "AA": "6016",
            "temper": "O",
            "YS [MPa]": 89.0,
            "UTS [MPa]": 170.0,
            "elong [%]": 23.6,
            "Has composition": "nominal"
        },
        {
            "AA": "6016",
            "temper": "O",
            "YS [MPa]": 166.0,
            "UTS [MPa]": 175.0,
            "elong [%]": 5.8,
            "Has composition": "nominal",
            "note": "After 1 ECAP pass without back pressure"
        },
        {
            "AA": "6016",
            "temper": "O",
            "YS [MPa]": 180.0,
            "UTS [MPa]": 200.0,
            "elong [%]": 7.5,
            "Has composition": "nominal",
            "note": "After 2 ECAP passes without back pressure"
        },
        {
            "AA": "6016",
            "temper": "O",
            "YS [MPa]": 197.0,
            "UTS [MPa]": 240.0,
            "elong [%]": 7.2,
            "Has composition": "nominal",
            "note": "After 4 ECAP passes without back pressure"
        },
        {
            "AA": "6016",
            "temper": "O",
            "YS [MPa]": 207.0,
            "UTS [MPa]": 268.0,
            "elong [%]": 9.3,
            "Has composition": "nominal",
            "note": "After 8 ECAP passes without back pressure"
        },
        {
            "AA": "6016",
            "temper": "O",
            "YS [MPa]": 219.0,
            "UTS [MPa]": 280.0,
            "elong [%]": 10.2,
            "Has composition": "nominal",
            "note": "After 12 ECAP passes without back pressure"
        },
        {
            "AA": "6016",
            "temper": "O",
            "YS [MPa]": 157.0,
            "UTS [MPa]": 171.0,
            "elong [%]": 6.7,
            "Has composition": "nominal",
            "note": "After 1 ECAP pass with 200 MPa back pressure"
        },
        {
            "AA": "6016",
            "temper": "O",
            "YS [MPa]": 173.0,
            "UTS [MPa]": 194.0,
            "elong [%]": 8.0,
            "Has composition": "nominal",
            "note": "After 2 ECAP passes with 200 MPa back pressure"
        },
        {
            "AA": "6016",
            "temper": "O",
            "YS [MPa]": 187.0,
            "UTS [MPa]": 230.0,
            "elong [%]": 8.1,
            "Has composition": "nominal",
            "note": "After 4 ECAP passes with 200 MPa back pressure"
        },
        {
            "AA": "6016",
            "temper": "O",
            "YS [MPa]": 207.0,
            "UTS [MPa]": 259.0,
            "elong [%]": 9.7,
            "Has composition": "nominal",
            "note": "After 8 ECAP passes with 200 MPa back pressure"
        },
        {
            "AA": "6016",
            "temper": "O",
            "YS [MPa]": 216.0,
            "UTS [MPa]": 276.0,
            "elong [%]": 12.2,
            "Has composition": "nominal",
            "note": "After 12 ECAP passes with 200 MPa back pressure"
        },
        {
            "AA": "6016",
            "temper": "O",
            "YS [MPa]": 208.0,
            "UTS [MPa]": 259.0,
            "elong [%]": 13.0,
            "Has composition": "nominal",
            "note": "After 16 ECAP passes with 200 MPa back pressure"
        }
    ]
}

File: claude/aluminum/xmlshort/responses/response_10.1016_j.actamat.2011.10.029.json
{
    "table csv": "Element,wt.%,at.%\nSi,6.8,6.6\nMg,0.49,0.54\nFe,0.13,0.06\nTi,0.13,0.07\nCu,0.04,0.02\nMn,0.01,0.005\nZn,0.06,0.02\nSr,0.02,0.006\nAl,Balance,Balance\n\nCondition,YS (MPa),UTS (MPa),% Elongation\nT4,176 ± 4,299 ± 2,18.0 ± 1.9\n120 h NA, 180°C / 10 min,164 ± 3,288 ± 3,20.2 ± 0.9\n120 h NA, 180°C / 1 h,253 ± 10,335 ± 4,11.7 ± 2.9\n120 h NA, 180°C / 4 h,303 ± 4,356 ± 4,10.6 ± 1.5\n0 h NA, 180°C / 10 min,180 ± 8,298 ± 3,19.1 ± 2.6\n0 h NA, 180°C / 1 h,288 ± 4,362 ± 2,12.5 ± 3.1\n0 h NA, 180°C / 4 h,304 ± 3,365 ± 3,10.6 ± 1.7",
    "extracted text": "The paper studies Al–7Si–0.6Mg alloy F357 prepared from semi-solid metal (SSM) slurries using the CSIR-RCS process. Hardness measurements show that the primary α-Al has a hardness close to the macrohardness of the alloy (about 120 VHN at peak hardness). Various heat treatments were studied: solution treatment at 540°C for 1h followed by water quenching, natural aging (NA) at room temperature for 120h (T4 condition), and artificial aging at 180°C for up to 4h. The study focused on solute nanostructures formed during these treatments and their effect on strengthening.",
    "property mapping": "AA designation: F357 (Al-7Si-0.6Mg alloy)\nTemper: T4 (solution treated and naturally aged)\nYS: Yield Strength (MPa)\nUTS: Ultimate Tensile Strength (MPa)\n% Elongation: Elongation percentage\nHardness: Measured in VHN (Vickers Hardness Number)",
    "abbreviations": "SSM-HPDC: Semi-Solid Metal-High Pressure Die Casting\nNA: Natural Aging\nT4: Solution heat treated and naturally aged\nVHN: Vickers Hardness Number\nCSIR-RCS: Council for Scientific and Industrial Research Rheocasting System",
    "weight percentage": "The weight percentages are directly provided in the document: Si (6.8%), Mg (0.49%), Fe (0.13%), Ti (0.13%), Cu (0.04%), Mn (0.01%), Zn (0.06%), Sr (0.02%), with balance being Al.",
    "recipes": [
        {
            "AA": "F357",
            "temper": "T4",
            "YS [MPa]": 176.0,
            "UTS [MPa]": 299.0,
            "elong [%]": 18.0,
            "Hardness": 120.0,
            "Hardness UNIT": "VHN",
            "Has composition": true,
            "Si": 6.8,
            "Mg": 0.49,
            "Fe": 0.13,
            "Ti": 0.13,
            "Cu": 0.04,
            "Mn": 0.01,
            "Zn": 0.06,
            "Sr": 0.02
        },
        {
            "AA": "F357",
            "temper": "NA+180°C/10min",
            "YS [MPa]": 164.0,
            "UTS [MPa]": 288.0,
            "elong [%]": 20.2,
            "Hardness": "",
            "Hardness UNIT": "VHN",
            "Has composition": true,
            "Si": 6.8,
            "Mg": 0.49,
            "Fe": 0.13,
            "Ti": 0.13,
            "Cu": 0.04,
            "Mn": 0.01,
            "Zn": 0.06,
            "Sr": 0.02
        },
        {
            "AA": "F357",
            "temper": "NA+180°C/1h",
            "YS [MPa]": 253.0,
            "UTS [MPa]": 335.0,
            "elong [%]": 11.7,
            "Hardness": "",
            "Hardness UNIT": "VHN",
            "Has composition": true,
            "Si": 6.8,
            "Mg": 0.49,
            "Fe": 0.13,
            "Ti": 0.13,
            "Cu": 0.04,
            "Mn": 0.01,
            "Zn": 0.06,
            "Sr": 0.02
        },
        {
            "AA": "F357",
            "temper": "NA+180°C/4h",
            "YS [MPa]": 303.0,
            "UTS [MPa]": 356.0,
            "elong [%]": 10.6,
            "Hardness": 120.0,
            "Hardness UNIT": "VHN",
            "Has composition": true,
            "Si": 6.8,
            "Mg": 0.49,
            "Fe": 0.13,
            "Ti": 0.13,
            "Cu": 0.04,
            "Mn": 0.01,
            "Zn": 0.06,
            "Sr": 0.02
        },
        {
            "AA": "F357",
            "temper": "180°C/10min",
            "YS [MPa]": 180.0,
            "UTS [MPa]": 298.0,
            "elong [%]": 19.1,
            "Hardness": "",
            "Hardness UNIT": "VHN",
            "Has composition": true,
            "Si": 6.8,
            "Mg": 0.49,
            "Fe": 0.13,
            "Ti": 0.13,
            "Cu": 0.04,
            "Mn": 0.01,
            "Zn": 0.06,
            "Sr": 0.02
        },
        {
            "AA": "F357",
            "temper": "180°C/1h",
            "YS [MPa]": 288.0,
            "UTS [MPa]": 362.0,
            "elong [%]": 12.5,
            "Hardness": 120.0,
            "Hardness UNIT": "VHN",
            "Has composition": true,
            "Si": 6.8,
            "Mg": 0.49,
            "Fe": 0.13,
            "Ti": 0.13,
            "Cu": 0.04,
            "Mn": 0.01,
            "Zn": 0.06,
            "Sr": 0.02
        },
        {
            "AA": "F357",
            "temper": "180°C/4h",
            "YS [MPa]": 304.0,
            "UTS [MPa]": 365.0,
            "elong [%]": 10.6,
            "Hardness": 120.0,
            "Hardness UNIT": "VHN",
            "Has composition": true,
            "Si": 6.8,
            "Mg": 0.49,
            "Fe": 0.13,
            "Ti": 0.13,
            "Cu": 0.04,
            "Mn": 0.01,
            "Zn": 0.06,
            "Sr": 0.02
        }
    ]
}
