Repository: gsireesh/ddd-benchmark

# Data Driven Design as an Ecologically Valid Challenge Task for Document Understanding

This repo contains the code and metadata for the paper "Data Driven Design as an Ecologically Valid Challenge Task for Document

Understanding". 
---

## Metadata and Dataset Reconstruction

Because this dataset consists of non-open access academic papers, we are limited to providing the
metadata for this dataset, i.e. the DOIs of the papers, and publishing our further annotated 
versions of the zeolite data originally published in Jensen et. al. (2019) and the aluminum data 
from Pfeiffer et. al. (2020). Our re-annotated versions of this data can be found in the respective

File: claude/aluminum/xmlshort/responses/response_10.1016_j.apsusc.2006.02.060.json
{
    "table csv": "Material,σYS (MPa),σUTS (MPa),HV,El (%)\nAA6063,150,185,83,7\nAA6061,118,190,62,14",
    "extracted text": "The paper describes the surface modification of aluminum alloys AA6063-T6 and AA6061-T4 using oil jet peening technique. The aluminum alloys were used in extruded form with 6mm thickness. Table 1 shows the mechanical properties of the alloys including yield strength, ultimate tensile strength, hardness, and elongation percentage.",
    "property mapping": "σYS (MPa) → Yield strength in MPa\nσUTS (MPa) → Ultimate tensile strength in MPa\nHV → Vickers hardness\nEl (%) → Elongation percentage",
    "abbreviations": "AA = Aluminum Association\nT6 = Solution heat treated and artificially aged (for AA6063)\nT4 = Solution heat treated and naturally aged (for AA6061)\nσYS = Yield Strength\nσUTS = Ultimate Tensile Strength\nHV = Vickers Hardness\nEl = Elongation",
    "weight percentage": "No specific elemental composition weight percentages are provided in the document.",
    "recipes": [
        {
            "AA": "6063",
            "temper": "T6",
            "YS [MPa]": 150.0,
            "UTS [MPa]": 185.0,
            "elong [%]": 7.0,
            "Hardness": 83.0,
            "Hardness UNIT": "HV",
            "Has composition": "nominal"
        },
        {
            "AA": "6061",
            "temper": "T4",
            "YS [MPa]": 118.0,
            "UTS [MPa]": 190.0,
            "elong [%]": 14.0,
            "Hardness": 62.0,
            "Hardness UNIT": "HV",
            "Has composition": "nominal"
        }
    ]
}

File: claude/aluminum/xmlshort/responses/response_10.1016_j.commatsci.2010.06.018.json
{
    "table csv": "Elastic modulus (GPa),Yield stress (MPa),Strain hardening exponent,E/Y,UTS (MPa),Strain-to-failure (%)\n68,360,0.08,188,478,20",
    "extracted text": "The materials used in this study were in the form of cold rolled plate of Al 2024-T351 of 2mm total thickness, with a pure aluminium cladding of 100μm on both faces. For the Al cladding, reverse analysis was used for extraction of elastic-plastic properties and a yield stress of 110-120 MPa and a value of 0.075-0.1 for the work hardening exponent was obtained.",
    "property mapping": "Yield stress (MPa) → YS [MPa], UTS (MPa) → UTS [MPa], Strain-to-failure (%) → elong [%]",
    "abbreviations": "T351 refers to a temper designation where T3 means solution heat treated, cold worked, and naturally aged, with the 51 indicating stress-relieved stretching.",
    "weight percentage": "No explicit weight percentages for alloying elements are provided in the document.",
    "recipes": [
        {
            "AA": "2024",
            "temper": "T351",
            "YS [MPa]": 360.0,
            "UTS [MPa]": 478.0,
            "elong [%]": 20.0,
            "Has composition": "nominal"
        },
        {
            "AA": "",
            "temper": "",
            "YS [MPa]": 115.0,
            "UTS [MPa]": "",
            "elong [%]": "",
            "Has composition": "nominal"
        }
    ]
}

File: claude/aluminum/xmlshort/responses/response_10.1016_j.corsci.2011.09.021.json
{
    "table csv": "Cu,Mg,Zn,Fe,Si,Mn,Cr,Ti,Others,Al\n3.8–4.9,1.2–1.8,∼0.25,∼0.50,∼0.50,0.30–0.9,∼0.10,∼0.15,<0.20,Bal.\n\nGrain direction,YS (MPa),UTS (MPa),Tensile elongation (%)\nL (longitudinal),377,475,17\nT (transverse),334,463,16\nST (short transverse),306,400,5",
    "extracted text": "The study examines Al 2024-T351 aluminum alloy. The alloy was in the form of a 76 mm thick plate. The tensile properties were measured at a nominal strain rate of 1×10^-3 s^-1. The microstructure showed partially recrystallized, pan-cake shaped grain structure with an average grain size of 490×470×120 μm.",
    "property mapping": "YS (MPa) = Yield Strength in MPa\nUTS (MPa) = Ultimate Tensile Strength in MPa\nTensile elongation (%) = Elongation percentage\nL = longitudinal grain direction\nT = transverse grain direction\nST = short transverse grain direction",
    "abbreviations": "T351 temper designation: Solution heat treated, stress-relieved by stretching, and then naturally aged\nBal. = Balance (remaining percentage is aluminum)",
    "weight percentage": "Cu: Mean of range 3.8–4.9 = 4.35 wt%\nMg: Mean of range 1.2–1.8 = 1.5 wt%\nZn: ∼0.25 wt%\nFe: ∼0.50 wt%\nSi: ∼0.50 wt%\nMn: Mean of range 0.30–0.9 = 0.6 wt%\nCr: ∼0.10 wt%\nTi: ∼0.15 wt%\nOthers: <0.20 wt%\nAl: Balance (remainder)",
    "recipes": [
        {
            "AA": "2024",
            "temper": "T351",
            "YS [MPa]": 377,
            "UTS [MPa]": 475,
            "elong [%]": 17,
            "Has composition": true,
            "Cu": 4.35,
            "Mg": 1.5,
            "Zn": 0.25,
            "Fe": 0.5,
            "Si": 0.5,
            "Mn": 0.6,
            "Cr": 0.1,
            "Ti": 0.15
        },
        {
            "AA": "2024",
            "temper": "T351",
            "YS [MPa]": 334,
            "UTS [MPa]": 463,
            "elong [%]": 16,
            "Has composition": true,
            "Cu": 4.35,
            "Mg": 1.5,
            "Zn": 0.25,
            "Fe": 0.5,
            "Si": 0.5,
            "Mn": 0.6,
            "Cr": 0.1,
            "Ti": 0.15
        },
        {
            "AA": "2024",
            "temper": "T351",
            "YS [MPa]": 306,
            "UTS [MPa]": 400,
            "elong [%]": 5,
            "Has composition": true,
            "Cu": 4.35,
            "Mg": 1.5,
            "Zn": 0.25,
            "Fe": 0.5,
            "Si": 0.5,
            "Mn": 0.6,
            "Cr": 0.1,
            "Ti": 0.15
        }
    ]
}

File: claude/aluminum/xmlshort/responses/response_10.1016_j.engfailanal.2008.03.002.json
{
    "table csv": "Alloy type,Young modulus,Poisson's ratio,Yield strength,Ultimate strength\nAL 7075-T6,71.5 GPa,0.33,503 MPa,600 MPa",
    "extracted text": "The specimens were made from aluminum alloy grade AL 7075-T6 and machined from plate 1220 mm × 1220 mm and 4.5 mm thick. This alloy is widely used in aerospace industries because it has high tensile strength but its relatively low fracture toughness means it is vulnerable to crack initiation and propagation.",
    "property mapping": "Yield strength in Table 1 corresponds to 'YS [MPa]'. Ultimate strength in Table 1 corresponds to 'UTS [MPa]'.",
    "abbreviations": "AL 7075-T6 refers to aluminum alloy 7075 with T6 temper treatment.",
    "weight percentage": "No specific weight percentage composition is provided in the document.",
    "recipes": [
        {
            "AA": "7075",
            "temper": "T6",
            "YS [MPa]": 503.0,
            "UTS [MPa]": 600.0,
            "Has composition": "nominal"
        }
    ]
}

File: claude/aluminum/xmlshort/responses/response_10.1016_j.engfailanal.2008.10.016.json
{
    "table csv": "Locations,Cu,Mn,Si,Fe,Cr,Ti,Zr,Al\nAft-end ring,6.6,0.37,0.23,0.08,0.008,0.04,0.11,Balance\nDome,6.1,0.41,0.27,0.10,0.007,0.06,0.18,Balance\nRecess ring,6.8,0.40,0.24,0.08,0.007,0.06,0.16,Balance\n\nProperties,UTS (MPa),0.2% YS (MPa),%E\nAA 2219-T6,430,340,11\nAA 2219-T87,452,356,12",
    "extracted text": "The failed RC ring, dome and cylindrical shell of tank were made of AA 2219 aluminium alloy. The recess cone ring was in T6 temper condition, while the dome, made of 3.2 mm sheets of AA 2219 aluminium alloy was in T87 condition. The paper refers to the alloy as Al-6.3 Cu in the title, which appears to be the average copper content across the various components.",
    "property mapping": "UTS (MPa) = Ultimate Tensile Strength in MPa\n0.2% YS (MPa) = 0.2% Yield Strength in MPa\n%E = Elongation percentage",
    "abbreviations": "AA = Aluminum Association\nT6 = Solution heat treated and artificially aged\nT87 = Solution heat treated, cold worked and artificially aged\nRC = Recess Cone\nHAZ = Heat Affected Zone",
    "weight percentage": "The chemical composition is already presented in weight percentage in Table 1. For the three components:\n- Aft-end ring: 6.6% Cu, 0.37% Mn, 0.23% Si, 0.08% Fe, 0.008% Cr, 0.04% Ti, 0.11% Zr, Balance Al\n- Dome: 6.1% Cu, 0.41% Mn, 0.27% Si, 0.10% Fe, 0.007% Cr, 0.06% Ti, 0.18% Zr, Balance Al\n- Recess ring: 6.8% Cu, 0.40% Mn, 0.24% Si, 0.08% Fe, 0.007% Cr, 0.06% Ti, 0.16% Zr, Balance Al",
    "recipes": [
        {
            "AA": "2219",
            "temper": "T6",
            "YS [MPa]": 340.0,
            "UTS [MPa]": 430.0,
            "elong [%]": 11.0,
            "Has composition": "True",
            "Cu": 6.6,
            "Mn": 0.37,
            "Si": 0.23,
            "Fe": 0.08,
            "Cr": 0.008,
            "Ti": 0.04,
            "Zr": 0.11
        },
        {
            "AA": "2219",
            "temper": "T87",
            "YS [MPa]": 356.0,
            "UTS [MPa]": 452.0,
            "elong [%]": 12.0,
            "Has composition": "True",
            "Cu": 6.1,
            "Mn": 0.41,
            "Si": 0.27,
            "Fe": 0.10,
            "Cr": 0.007,
            "Ti": 0.06,
            "Zr": 0.18
        },
        {
            "AA": "2219",
            "temper": "T6",
            "YS [MPa]": 340.0,
            "UTS [MPa]": 430.0,
            "elong [%]": 11.0,
            "Has composition": "True",
            "Cu": 6.8,
            "Mn": 0.40,
            "Si": 0.24,
            "Fe": 0.08,
            "Cr": 0.007,
            "Ti": 0.06,
            "Zr": 0.16
        }
    ]
}

File: claude/aluminum/xmlshort/responses/response_10.1016_j.engfailanal.2010.08.007.json
{
    "table csv": "Si,Fe,Cu,Mn,Mg,Cr,Zn,Ti,Zn + Ti,Others,Al\n0.07,0.18,4.48,0.55,1.51,0.03,0.08,0.02,0.03,0.01,Bal.",
    "extracted text": "The material used in the study is aluminum alloy 2024-T3. It was provided in sheets of 4 mm thickness.",
    "property mapping": "Yield strength (σs) in Table 2 corresponds to 'YS [MPa]'\nTensile strength (σB) in Table 2 corresponds to 'UTS [MPa]'\nElongation (φ) in Table 2 corresponds to 'elong [%]'",
    "abbreviations": "Bal. in the composition table means balance, indicating that aluminum (Al) makes up the remainder of the composition after accounting for all other elements.",
    "weight percentage": "The weight percentages are already provided in the table as mass percentages:\nSi: 0.07%\nFe: 0.18%\nCu: 4.48%\nMn: 0.55%\nMg: 1.51%\nCr: 0.03%\nZn: 0.08%\nTi: 0.02%\nOthers: 0.01%\nAl: Balance (approximately 93.07%)",
    "recipes": [
        {
            "AA": "2024",
            "temper": "T3",
            "YS [MPa]": 370.0,
            "UTS [MPa]": 460.0,
            "elong [%]": 22.9,
            "Has composition": true,
            "Si": 0.07,
            "Fe": 0.18,
            "Cu": 4.48,
            "Mn": 0.55,
            "Mg": 1.51,
            "Cr": 0.03,
            "Zn": 0.08,
            "Ti": 0.02
        }
    ]
}

File: claude/aluminum/xmlshort/responses/response_10.1016_j.engfracmech.2006.12.031.json
{
    "table csv": "Material,Composition,Young's modulus E (GPa),Yield strength Sy (MPa),Ultimate strength Su (MPa),Elongation (%),Hardening strength coefficient K (MPa),Hardening exponential n\nAA 7075-T651,Al–5.70Zn–2.53Mg–1.66Cu–0.26Fe–,70.33,515,557,11.27,762,0.089\nAA 7475-T651,Al–5.70Zn–2.53Mg–1.66Cu–0.06Fe,69.04,496.6,535,14.11,758,0.108",
    "extracted text": "The paper discusses a multistage fatigue modeling of aluminum alloy 7075-T651. The alloy is used for aircraft structural applications. There is no additional composition information beyond what's presented in Table 1.",
    "property mapping": "Young's modulus E (GPa) → Not in property list\nYield strength Sy (MPa) → YS [MPa]\nUltimate strength Su (MPa) → UTS [MPa]\nElongation (%) → elong [%]\nHardening strength coefficient K (MPa) → Not in property list\nHardening exponential n → Not in property list",
    "abbreviations": "No specific abbreviations were used for the alloy composition.",
    "weight percentage": "The composition is already presented in weight percentage:\n7075-T651: Zn: 5.70%, Mg: 2.53%, Cu: 1.66%, Fe: 0.26%\n7475-T651: Zn: 5.70%, Mg: 2.53%, Cu: 1.66%, Fe: 0.06%",
    "recipes": [
        {
            "AA": "7075",
            "temper": "T651",
            "YS [MPa]": 515.0,
            "UTS [MPa]": 557.0,
            "elong [%]": 11.27,
            "Has composition": true,
            "Zn": 5.70,
            "Mg": 2.53,
            "Cu": 1.66,
            "Fe": 0.26
        },
        {
            "AA": "7475",
            "temper": "T651",
            "YS [MPa]": 496.6,
            "UTS [MPa]": 535.0,
            "elong [%]": 14.11,
            "Has composition": true,
            "Zn": 5.70,
            "Mg": 2.53,
            "Cu": 1.66,
            "Fe": 0.06
        }
    ]
}

File: claude/aluminum/xmlshort/responses/response_10.1016_j.engfracmech.2007.04.013.json
{
    "table csv": "Sheet thickness (mm),Yield strength, σv (MPa),Ultimate strength, σU (MPa),A (%),HV\n1.6,325,461,11,150",
    "extracted text": "The material used to manufacture single-lap joints by FSW is 2024-T3, a high-strength aluminium alloy which is poorly weldable with liquid-state techniques. The mechanical properties after T3 thermomechanical treatment are reported in Table 1.",
    "property mapping": "AA: 2024\ntemper: T3\nYS [MPa]: 325 (listed as 'Yield strength, σv (MPa)')\nUTS [MPa]: 461 (listed as 'Ultimate strength, σU (MPa)')\nelong [%]: 11 (listed as 'A (%)')\nHardness: 150 (listed as 'HV')\nHardness UNIT: HV (Vickers Hardness)",
    "abbreviations": "σv - Yield strength\nσU - Ultimate strength\nA - Elongation percentage\nHV - Vickers Hardness\nFSW - Friction stir welding",
    "weight percentage": "The document does not specify the weight percentage of elements in the 2024-T3 aluminum alloy.",
    "recipes": [
        {
            "AA": "2024",
            "temper": "T3",
            "YS [MPa]": 325.0,
            "UTS [MPa]": 461.0,
            "elong [%]": 11.0,
            "Hardness": 150.0,
            "Hardness UNIT": "HV",
            "Has composition": "nominal"
        }
    ]
}

File: claude/aluminum/xmlshort/responses/response_10.1016_j.engfracmech.2010.08.021.json
{
    "table csv": "Tensile direction,Yield stress (MPa),Tensile strength (MPa),R-value (.),Fracture strain (.)\nL,469,510,0.7,0.14\nT,452,498,1.5,0.13\nD,394,436,2.0,0.16",
    "extracted text": "The material considered in the present study is a new member of the Al–Cu family, developed in view of applications in aerospace industry (2xxx series). These alloys are specifically designed to have good mechanical properties in order to use them for structural components in aircrafts. They have copper (Cu) as the major alloying element and hardening is achieved by aging. The new alloy Al 2198 contains also lithium as an alloying element to reduce the density and increase Young's modulus and thus to save weight. Each 1 wt.% Li added to Al reduces density by 3% and increases the elastic modulus by about 6%. It has been solution heat treated, cold worked to improve strength, and artificially aged (T8 temper).",
    "property mapping": "AA: Al 2198 (identified in text)\ntemper: T8 (identified in text as 'T8 temper')\nYS [MPa]: Yield stress (MPa) in Table 2\nUTS [MPa]: Tensile strength (MPa) in Table 2\nelong [%]: Fracture strain (.) in Table 2, which appears to be in decimal form rather than percentage",
    "abbreviations": "L: Longitudinal (rolling direction)\nT: Transverse (perpendicular to rolling direction)\nD: Diagonal (45 degrees to rolling direction)",
    "weight percentage": "The document does not provide specific weight percentages for the elements in Al 2198. It only mentions that it contains Cu as major alloying element and Li as another alloying element, without specifying exact percentages.",
    "recipes": [
        {
            "AA": "2198",
            "temper": "T8",
            "YS [MPa]": 469,
            "UTS [MPa]": 510,
            "elong [%]": 14.0,
            "Has composition": "nominal",
            "Cu": "",
            "Li": ""
        }
    ]
}

File: claude/aluminum/xmlshort/responses/response_10.1016_j.engfracmech.2011.05.005.json
{
    "table csv": "Material,Si,Fe,Cu,Mn,Mg,Cr (ppm),Zn,Ti,Zr (ppm),Pb (ppm)\n2024 sheet,.09,.019,4.25,0.50,1.36,83,0.16,0.02,62,4\n2024 plate,.07,.014,4.17,0.19,1.41,61,0.19,0.03,70,4",
    "extracted text": "The material was aeronautical, 2024 aluminum alloy in T351 temper, which is used in aircraft applications due to its high specific strength properties and good damage tolerance behavior. The T351 temper includes solid solution heat treatment, cold work and natural aging. The panels had a thickness of 3.2 mm and 15 mm for the sheet and plate material respectively. Mechanical properties from Table 2 show that the plate material exhibits slightly higher values of yield and tensile strength compared to the sheet material. The plate material has lower elongation to fracture and higher critical stress intensity factor than the sheet.",
    "property mapping": "Yield Strength (ΜPa) = YS [MPa]\nTensile Strength (ΜPa) = UTS [MPa]\nElongation to fracture, A50 (%) = elong [%]\nCritical stress intensity factor (at crack length Δα = 40 mm), Kcr (ΜPa m1/2) = fracture toughness",
    "abbreviations": "ppm = parts per million (used for trace elements like Cr, Zr, and Pb)\nT351 = temper condition that includes solution heat treatment, cold work, and natural aging",
    "weight percentage": "The weight percentages for the elements in 2024 sheet alloy are: Si: 0.09%, Fe: 0.019%, Cu: 4.25%, Mn: 0.50%, Mg: 1.36%, Cr: 0.0083% (83 ppm), Zn: 0.16%, Ti: 0.02%, Zr: 0.0062% (62 ppm), Pb: 0.0004% (4 ppm)\n\nThe weight percentages for the elements in 2024 plate alloy are: Si: 0.07%, Fe: 0.014%, Cu: 4.17%, Mn: 0.19%, Mg: 1.41%, Cr: 0.0061% (61 ppm), Zn: 0.19%, Ti: 0.03%, Zr: 0.007% (70 ppm), Pb: 0.0004% (4 ppm)",
    "recipes": [
        {
            "AA": "2024",
            "temper": "T351",
            "YS [MPa]": 338,
            "UTS [MPa]": 456,
            "elong [%]": 22.4,
            "Has composition": true,
            "Si": 0.09,
            "Fe": 0.019,
            "Cu": 4.25,
            "Mn": 0.50,
            "Mg": 1.36,
            "Cr": 0.0083,
            "Zn": 0.16,
            "Ti": 0.02,
            "Zr": 0.0062,
            "Pb": 0.0004
        },
        {
            "AA": "2024",
            "temper": "T351",
            "YS [MPa]": 298,
            "UTS [MPa]": 446,
            "elong [%]": 21.2,
            "Has composition": true,
            "Si": 0.09,
            "Fe": 0.019,
            "Cu": 4.25,
            "Mn": 0.50,
            "Mg": 1.36,
            "Cr": 0.0083,
            "Zn": 0.16,
            "Ti": 0.02,
            "Zr": 0.0062,
            "Pb": 0.0004
        },
        {
            "AA": "2024",
            "temper": "T351",
            "YS [MPa]": 367,
            "UTS [MPa]": 463,
            "elong [%]": 17.8,
            "Has composition": true,
            "Si": 0.07,
            "Fe": 0.014,
            "Cu": 4.17,
            "Mn": 0.19,
            "Mg": 1.41,
            "Cr": 0.0061,
            "Zn": 0.19,
            "Ti": 0.03,
            "Zr": 0.007,
            "Pb": 0.0004
        },
        {
            "AA": "2024",
            "temper": "T351",
            "YS [MPa]": 333,
            "UTS [MPa]": 471,
            "elong [%]": 15,
            "Has composition": true,
            "Si": 0.07,
            "Fe": 0.014,
            "Cu": 4.17,
            "Mn": 0.19,
            "Mg": 1.41,
            "Cr": 0.0061,
            "Zn": 0.19,
            "Ti": 0.03,
            "Zr": 0.007,
            "Pb": 0.0004
        }
    ]
}

File: claude/aluminum/xmlshort/responses/response_10.1016_j.engfracmech.2013.01.011.json
{
    "table csv": "Yield strength σ0.2 (MPa),Tensile strength σb (MPa),Elongation δ%,Elastic modulus E (GPa),Specific gravity ρ (kg/m3),Possion's cofficient, ν\n289.9,328,13.5,69.8,2672,0.33",
    "extracted text": "6061-T6 Al alloy was selected in this work. Its chemical composition is: 0.90 wt.% Mg, 0.62 wt.% Si, 0.33 wt.% Fe, 0.28 wt.% Cu, 0.17 wt.% Cr, 0.06 wt.% Mn, 0.02 wt.% Ti, 0.02 wt.% Zn.",
    "property mapping": "σ0.2 = Yield strength [MPa]\nσb = Tensile strength (UTS) [MPa]\nδ% = Elongation [%]\nE = Elastic modulus [GPa]\nρ = Specific gravity [kg/m3]\nν = Poisson's coefficient",
    "abbreviations": "No abbreviations for composition elements were used in the document.",
    "weight percentage": "The composition is already provided in weight percentage (wt.%): Mg (0.90%), Si (0.62%), Fe (0.33%), Cu (0.28%), Cr (0.17%), Mn (0.06%), Ti (0.02%), Zn (0.02%).",
    "recipes": [
        {
            "AA": "6061",
            "temper": "T6",
            "YS [MPa]": 289.9,
            "UTS [MPa]": 328,
            "elong [%]": 13.5,
            "Has composition": true,
            "Mg": 0.90,
            "Si": 0.62,
            "Fe": 0.33,
            "Cu": 0.28,
            "Cr": 0.17,
            "Mn": 0.06,
            "Ti": 0.02,
            "Zn": 0.02
        }
    ]
}

File: claude/aluminum/xmlshort/responses/response_10.1016_j.engfracmech.2013.11.016.json
{
    "table csv": "Element,Si,Mg,Fe,Al\nWt.%,7.4,0.29,0.15,Bal.",
    "extracted text": "The block was solution-treated at 530°C±10°C in an air furnace for 3h, and subsequently quenched by warm water at 50°C. It was then aged at 160°C±10°C for 2.5h, as required by T6 processing.",
    "property mapping": "0.2% proof strength = YS [MPa], Tensile strength = UTS [MPa], Elongation = elong [%]",
    "abbreviations": "Bal. = Balance (remainder of composition is aluminum)",
    "weight percentage": "Si: 7.4%, Mg: 0.29%, Fe: 0.15%, Al: Balance (remainder)",
    "recipes": [
        {
            "AA": "A356",
            "temper": "T6",
            "YS [MPa]": 197.0,
            "UTS [MPa]": 283.0,
            "elong [%]": 12.2,
            "Has composition": true,
            "Si": 7.4,
            "Mg": 0.29,
            "Fe": 0.15
        }
    ]
}

File: claude/aluminum/xmlshort/responses/response_10.1016_j.engfracmech.2017.11.006.json
{
    "table csv": "Mechanical properties,,,Chemical composition (wt%),,,,,,,\nYield stress (MPa),Tensile strength (MPa),Elongation (%),Al,Mg,Si,Fe,Cu,Mn,Zn,Cr,Ti\n257,300,12,97.98,1.01,0.62,0.11,0.19,0.03,0.01,0.09,0.01",
    "extracted text": "The specimens and coupons were manufactured from the same 13.5 mm thick extruded aluminum alloy 6061-T6 plate. The average mechanical properties obtained from the 3 coupon tests and chemical composition of the material is given in Table 1. The average yield strength is 257 MPa and the tensile strength is 300 MPa, which indicates a yield-to-tensile strength ratio of 0.86. The gage length of the coupon test is 50 mm, and the average elongation is 12%, which is around half of that of mild steel.",
    "property mapping": "Yield stress (MPa) → YS [MPa]\nTensile strength (MPa) → UTS [MPa]\nElongation (%) → elong [%]\nAl, Mg, Si, Fe, Cu, Mn, Zn, Cr, Ti → respective element weight percentages",
    "abbreviations": "T6 - Temper designation indicating solution heat treated and artificially aged",
    "weight percentage": "The weight percentages are directly provided in the document: Al (97.98%), Mg (1.01%), Si (0.62%), Fe (0.11%), Cu (0.19%), Mn (0.03%), Zn (0.01%), Cr (0.09%), Ti (0.01%)",
    "recipes": [
        {
            "AA": "6061",
            "temper": "T6",
            "YS [MPa]": 257.0,
            "UTS [MPa]": 300.0,
            "elong [%]": 12.0,
            "Has composition": true,
            "Mg": 1.01,
            "Si": 0.62,
            "Fe": 0.11,
            "Cu": 0.19,
            "Mn": 0.03,
            "Zn": 0.01,
            "Cr": 0.09,
            "Ti": 0.01
        }
    ]
}

File: claude/aluminum/xmlshort/responses/response_10.1016_j.ijmecsci.2015.10.004.json
{
    "table csv": "Elements,Si,Mn,Cr,Zr,Mg,Cu,Ti,Zn,Fe,Al\nwt%,0.09,0.08,0.03,0.11,2.00,2.00,0.05,5.7,0.12,Rest\n\nMechanical property,Density ρ (g cm^-3),Thermal conductivity k (W m^-1 K^-1),Melting temperature (K),Specific heat c (J kg^-1 K^-1),Elasticity modulus E (GPa),Yield strength σs (MPa),Tensile strength σb (MPa)\nValue,2.83,157,833,860,70.3,455,510",
    "extracted text": "The paper investigates the brittle removal mechanism of ductile materials in ultra-high speed machining (UHSM) using 7050-T7451 aluminum alloy. This alloy is described as a typical kind of ductile material which has been widely used in areas such as aerospace, automobile and shipbuilding.",
    "property mapping": "AA: 7050 (from the alloy designation 7050-T7451)\ntemper: T7451 (from the alloy designation 7050-T7451)\nYS [MPa]: 455 (from Table 2, 'Yield strength, σs')\nUTS [MPa]: 510 (from Table 2, 'Tensile strength, σb')\nSi, Mn, Cr, Zr, Mg, Cu, Ti, Zn, Fe: Values taken directly from Table 1",
    "abbreviations": "No special abbreviations used in the composition or properties descriptions.",
    "weight percentage": "The document already provides weight percentages for each element in Table 1: Si (0.09%), Mn (0.08%), Cr (0.03%), Zr (0.11%), Mg (2.00%), Cu (2.00%), Ti (0.05%), Zn (5.7%), Fe (0.12%), and the rest is Al.",
    "recipes": [
        {
            "AA": "7050",
            "temper": "T7451",
            "YS [MPa]": 455.0,
            "UTS [MPa]": 510.0,
            "Has composition": true,
            "Si": 0.09,
            "Mn": 0.08,
            "Cr": 0.03,
            "Zr": 0.11,
            "Mg": 2.00,
            "Cu": 2.00,
            "Ti": 0.05,
            "Zn": 5.7,
            "Fe": 0.12
        }
    ]
}

File: claude/aluminum/xmlshort/responses/response_10.1016_j.jallcom.2009.10.185.json
{
    "table csv": "Alloys,Cu,Mn,Mg,Ti,Zr,Ce,Al\n2519A,5.80,0.30,0.20,0.05,0.20,0.00,Bal.\n2519A–0.2Ce,5.80,0.30,0.20,0.05,0.20,0.20,Bal.\n2519A–0.4Ce,5.80,0.30,0.20,0.05,0.20,0.40,Bal.\n\nAlloy,Testing temperature (°C),Ultimate tensile strength (MPa),Elongation (%)\n2519A,25,483.2,10.8\n2519A,300,139.5,22.1\n2519A–0.2Ce,25,493.0,10.7\n2519A–0.2Ce,300,175.0,25.4\n2519A–0.4Ce,25,447.7,12.3\n2519A–0.4Ce,300,152.0,27.0",
    "extracted text": "The alloys were processed with T8 temper: solution-treated at 535°C for 2h, water-quenched, cold-rolled with 15% reduction, and aged at 165°C. Peak-aging hardness of 2519A–0.2Ce reaches 160.3 HV. The main strengthening precipitates are θ′ phase.",
    "property mapping": "AA designation: 2519A\nTemper: T8 (referred to as T87 in parts of the paper)\nUltimate tensile strength (UTS): provided in MPa in Table 3\nElongation: provided in % in Table 3\nHardness: Vickers hardness (HV)",
    "abbreviations": "2519A: Aluminum alloy designation\n2519A-0.2Ce: 2519A alloy with 0.2 wt.% Ce addition\n2519A-0.4Ce: 2519A alloy with 0.4 wt.% Ce addition\nT8: Solution heat treatment, cold working, and artificial aging\nθ′: Al2Cu precipitate phase",
    "weight percentage": "All compositions are already provided in weight percentage (wt.%).",
    "recipes": [
        {
            "AA": "2519A",
            "temper": "T8",
            "UTS [MPa]": 483.2,
            "elong [%]": 10.8,
            "Hardness": 160.3,
            "Hardness UNIT": "HV",
            "Has composition": true,
            "Cu": 5.80,
            "Mn": 0.30,
            "Mg": 0.20,
            "Ti": 0.05,
            "Zr": 0.20
        },
        {
            "AA": "2519A",
            "temper": "T8",
            "UTS [MPa]": 139.5,
            "elong [%]": 22.1,
            "Hardness": 160.3,
            "Hardness UNIT": "HV",
            "Has composition": true,
            "Cu": 5.80,
            "Mn": 0.30,
            "Mg": 0.20,
            "Ti": 0.05,
            "Zr": 0.20
        },
        {
            "AA": "2519A",
            "temper": "T8",
            "UTS [MPa]": 493.0,
            "elong [%]": 10.7,
            "Hardness": 160.3,
            "Hardness UNIT": "HV",
            "Has composition": true,
            "Cu": 5.80,
            "Mn": 0.30,
            "Mg": 0.20,
            "Ti": 0.05,
            "Zr": 0.20,
            "Ce": 0.20
        },
        {
            "AA": "2519A",
            "temper": "T8",
            "UTS [MPa]": 175.0,
            "elong [%]": 25.4,
            "Hardness": 160.3,
            "Hardness UNIT": "HV",
            "Has composition": true,
            "Cu": 5.80,
            "Mn": 0.30,
            "Mg": 0.20,
            "Ti": 0.05,
            "Zr": 0.20,
            "Ce": 0.20
        },
        {
            "AA": "2519A",
            "temper": "T8",
            "UTS [MPa]": 447.7,
            "elong [%]": 12.3,
            "Hardness": 160.3,
            "Hardness UNIT": "HV",
            "Has composition": true,
            "Cu": 5.80,
            "Mn": 0.30,
            "Mg": 0.20,
            "Ti": 0.05,
            "Zr": 0.20,
            "Ce": 0.40
        },
        {
            "AA": "2519A",
            "temper": "T8",
            "UTS [MPa]": 152.0,
            "elong [%]": 27.0,
            "Hardness": 160.3,
            "Hardness UNIT": "HV",
            "Has composition": true,
            "Cu": 5.80,
            "Mn": 0.30,
            "Mg": 0.20,
            "Ti": 0.05,
            "Zr": 0.20,
            "Ce": 0.40
        }
    ]
}

File: claude/aluminum/xmlshort/responses/response_10.1016_j.jallcom.2012.03.108.json
{
    "table csv": "Alloy,Zn,Mg,Sc,Zr,Cu,Mn,Si,Fe,Al\nAl–Zn–Mg,5.39,1.91,–,–,0.34,0.33,0.08,0.16,Bal.\nAl–Zn–Mg–0.10Sc–0.10Zr,5.36,1.90,0.10,0.10,0.25,0.32,0.09,0.19,Bal.\nAl–Zn–Mg–0.25Sc–0.10Zr,5.41,1.98,0.25,0.10,0.33,0.32,0.11,0.18,Bal.",
    "extracted text": "The sheets were subjected to solution treatment at 470°C for 1h, followed by water quenching, and then aged at 120°C for 24h. This corresponds to peak aging (T6 condition). The alloys were also tested in solution treated condition. The alloys are alloyed with a small amount of copper for improved corrosion resistance.",
    "property mapping": "YS = Yield Strength (MPa)\nUTS = Ultimate Tensile Strength (MPa)\nEI = Elongation (%)",
    "abbreviations": "Bal. = Balance (remaining percentage is aluminum)",
    "weight percentage": "The weight percentages are directly provided in the document for each element in Table 1. For the Al-Zn-Mg alloy: Zn (5.39%), Mg (1.91%), Cu (0.34%), Mn (0.33%), Si (0.08%), Fe (0.16%), Al (balance). For the Al-Zn-Mg-0.10Sc-0.10Zr alloy: Zn (5.36%), Mg (1.90%), Sc (0.10%), Zr (0.10%), Cu (0.25%), Mn (0.32%), Si (0.09%), Fe (0.19%), Al (balance). For the Al-Zn-Mg-0.25Sc-0.10Zr alloy: Zn (5.41%), Mg (1.98%), Sc (0.25%), Zr (0.10%), Cu (0.33%), Mn (0.32%), Si (0.11%), Fe (0.18%), Al (balance).",
    "recipes": [
        {
            "AA": "",
            "temper": "",
            "YS [MPa]": 183,
            "UTS [MPa]": 328,
            "elong [%]": 25.2,
            "Has composition": true,
            "Zn": 5.39,
            "Mg": 1.91,
            "Cu": 0.34,
            "Mn": 0.33,
            "Si": 0.08,
            "Fe": 0.16
        },
        {
            "AA": "",
            "temper": "T6",
            "YS [MPa]": 439,
            "UTS [MPa]": 498,
            "elong [%]": 16.5,
            "Has composition": true,
            "Zn": 5.39,
            "Mg": 1.91,
            "Cu": 0.34,
            "Mn": 0.33,
            "Si": 0.08,
            "Fe": 0.16
        },
        {
            "AA": "",
            "temper": "",
            "YS [MPa]": 252,
            "UTS [MPa]": 378,
            "elong [%]": 23.6,
            "Has composition": true,
            "Zn": 5.36,
            "Mg": 1.90,
            "Sc": 0.10,
            "Zr": 0.10,
            "Cu": 0.25,
            "Mn": 0.32,
            "Si": 0.09,
            "Fe": 0.19
        },
        {
            "AA": "",
            "temper": "T6",
            "YS [MPa]": 505,
            "UTS [MPa]": 529,
            "elong [%]": 14.1,
            "Has composition": true,
            "Zn": 5.36,
            "Mg": 1.90,
            "Sc": 0.10,
            "Zr": 0.10,
            "Cu": 0.25,
            "Mn": 0.32,
            "Si": 0.09,
            "Fe": 0.19
        },
        {
            "AA": "",
            "temper": "",
            "YS [MPa]": 275,
            "UTS [MPa]": 397,
            "elong [%]": 23.3,
            "Has composition": true,
            "Zn": 5.41,
            "Mg": 1.98,
            "Sc": 0.25,
            "Zr": 0.10,
            "Cu": 0.33,
            "Mn": 0.32,
            "Si": 0.11,
            "Fe": 0.18
        },
        {
            "AA": "",
            "temper": "T6",
            "YS [MPa]": 535,
            "UTS [MPa]": 556,
            "elong [%]": 12.1,
            "Has composition": true,
            "Zn": 5.41,
            "Mg": 1.98,
            "Sc": 0.25,
            "Zr": 0.10,
            "Cu": 0.33,
            "Mn": 0.32,
            "Si": 0.11,
            "Fe": 0.18
        }
    ]
}

File: claude/aluminum/xmlshort/responses/response_10.1016_j.jallcom.2013.08.214.json
{
    "table csv": "Alloy,Cu,Mg,Si,Al\nA0,4.0,1.3,-,Balance\nA1,4.0,1.3,0.3,Balance\nA2,4.0,1.3,0.6,Balance\nA3,4.0,1.3,0.9,Balance",
    "extracted text": "The paper investigates the effect of Si additions (0.3, 0.6, and 0.9 wt%) on Al-4Cu-1.3Mg alloy. The alloys were homogenized at 490°C for 24h, and subsequently at 520°C for 12h, followed by air cooling to room temperature. The billets were then extruded at 420°C. The plates were solution treated at 500°C for 3h followed by immediate quenching into cold water, and finally aged for different periods of time at 190°C. The peak aging time was determined to be 12h at 190°C, which corresponds to a T6 temper. The microstructure analysis showed that different precipitates formed depending on Si content: S'-Al₂CuMg in the Si-free alloy, S'+σ-Al₅Cu₆Mg₂ in 0.3Si and 0.6Si containing alloys, and S'+β'-Mg₂Si in the 0.9Si containing alloy.",
    "property mapping": "Table 1: Chemical compositions (wt%)\nTable 3: Room temperature tensile properties - Yield strength (MPa), Ultimate tensile strength (MPa), Elongation (%)\nTable 4: Elevated temperature (573K) tensile properties - Yield strength (MPa), Ultimate tensile strength (MPa), Elongation (%)",
    "abbreviations": "A0 = Al-4Cu-1.3Mg (Si-free alloy)\nA1 = Al-4Cu-1.3Mg-0.3Si\nA2 = Al-4Cu-1.3Mg-0.6Si\nA3 = Al-4Cu-1.3Mg-0.9Si\nT6 = Solution heat treated and artificially aged (peak aged at 190°C for 12h)",
    "weight percentage": "The weight percentages are already provided in the document:\nA0: Cu=4.0%, Mg=1.3%, Si=0%\nA1: Cu=4.0%, Mg=1.3%, Si=0.3%\nA2: Cu=4.0%, Mg=1.3%, Si=0.6%\nA3: Cu=4.0%, Mg=1.3%, Si=0.9%",
    "recipes": [
        {
            "AA": "",
            "temper": "T6",
            "YS [MPa]": 310,
            "UTS [MPa]": 385,
            "elong [%]": 9.0,
            "Hardness": "",
            "Hardness UNIT": "",
            "Has composition": true,
            "Cu": 4.0,
            "Mg": 1.3
        },
        {
            "AA": "",
            "temper": "T6",
            "YS [MPa]": 394,
            "UTS [MPa]": 430,
            "elong [%]": 6.8,
            "Hardness": "",
            "Hardness UNIT": "",
            "Has composition": true,
            "Cu": 4.0,
            "Mg": 1.3,
            "Si": 0.3
        },
        {
            "AA": "",
            "temper": "T6",
            "YS [MPa]": 402,
            "UTS [MPa]": 441,
            "elong [%]": 7.2,
            "Hardness": "",
            "Hardness UNIT": "",
            "Has composition": true,
            "Cu": 4.0,
            "Mg": 1.3,
            "Si": 0.6
        },
        {
            "AA": "",
            "temper": "T6",
            "YS [MPa]": 420,
            "UTS [MPa]": 452,
            "elong [%]": 5.0,
            "Hardness": "",
            "Hardness UNIT": "",
            "Has composition": true,
            "Cu": 4.0,
            "Mg": 1.3,
            "Si": 0.9
        }
    ]
}

File: claude/aluminum/xmlshort/responses/response_10.1016_j.jallcom.2013.09.202.json
```json
{
    "table csv": "Sample,Process,YS (MPa),UTS(MPa),Elongation to failure (%),Strain hardening component (n)\nS,Solution + water quench,185,393,18.5,0.281\nT4,WQ + natural aging (72 h),385,552,11.8,0.192\nT6,WQ + aging (100 °C,25 h),414,578,15.8,0.181\nT8,As-received material,485,574,11.9,0.117\nSE,WQ + 1pass ECAP + Natural aging (72 h),575,608,7.5,0.053\nSEA70,WQ + 1pass ECAP + Aging (70 °C,70 h),595,647,7.8,0.069\nSEA100,WQ + 1pass ECAP + Aging (100 °C,25 h),610,670,7.7,0.069",
    "extracted text": "The paper studies 2024 aluminum alloy with chemical composition of Al–4.2Cu–1.26Mg–0.63Mn–0.42Fe–0.29Si (in wt.%). The material was initially in T8 condition (as-received). Different processing conditions were applied: solution treatment (S), natural aging (T4), artificial aging at 100°C (T6), and combinations of Equal Channel Angular Pressing (ECAP) with natural aging (SE) or artificial aging at different temperatures (SEA70, SEA100). Hardness measurements show that the mean micro-hardness of the solution sample increased from 85 Hv1 to 170 Hv1 after one pass of ECAP. After aging at 100°C for 25h (SEA100), hardness reached 212 Hv1.",
    "property mapping": "AA: 2024 (appears throughout the document)\ntemper: T8 (as-received material), also examines S (solution treated), T4 (naturally aged), T6 (artificially aged), and custom treatments (SE, SEA70, SEA100)\nYS [MPa]: 'YS (MPa)' in Table 2\nUTS [MPa]: 'UTS(MPa)' in Table 2\nelong [%]: 'Elongation to failure (%)' in Table 2\nHardness: given in Hv1 units, values mentioned in text (85 Hv1 for solution treated, 170 Hv1 after ECAP, 212 Hv1 for SEA100)",
    "abbreviations": "S: Solution treated and water quenched\nT4: Water quenched + natural aging (72 h)\nT6: Water quenched + aging (100 °C, 25 h)\nT8: As-received material\nSE: Water quenched + 1 pass ECAP + Natural aging (72 h)\nSEA70: Water quenched + 1 pass ECAP + Aging (70 °C, 70 h)\nSEA100: Water quenched + 1 pass ECAP + Aging (100 °C, 25 h)\nWQ: Water quenched\nECAP: Equal Channel Angular Pressing",
    "weight percentage": "Cu: 4.2%\nMg: 1.26%\nMn: 0.63%\nFe: 0.42%\nSi: 0.29%\nAl: balance (remainder)",
    "recipes": [
        {
            "AA": "2024",
            "temper": "T8",
            "YS [MPa]": 485.0,
            "UTS [MPa]": 574.0,
            "elong [%]": 11.9,
            "Hardness": 150.0,
            "Hardness UNIT": "Hv1",
            "Has composition": true,
            "Cu": 4.2,
            "Mg": 1.26,
            "Mn": 0.63,
            "Fe": 0.42,
            "Si": 0.29
        },
        {
            "AA": "2024",
            "temper": "S",
            "YS [MPa]": 185.0,
            "UTS [MPa]": 393.0,
            "elong [%]": 18.5,
            "Hardness": 85.0,
            "Hardness UNIT": "Hv1",
            "Has composition": true,
            "Cu": 4.2,
            "Mg": 1.26,
            "Mn": 0.63,
            "Fe": 0.42,
            "Si": 0.29
        },
        {
            "AA": "2024",
            "temper": "T4",
            "YS [MPa]": 385.0,
            "UTS [MPa]": 552.0,
            "elong [%]": 11.8,
            "Hardness": 150.0,
            "Hardness UNIT": "Hv1",
            "Has composition": true,
            "Cu": 4.2,
            "Mg": 1.26,
            "Mn": 0.63,
            "Fe": 0.42,
            "Si": 0.29
        },
        {
            "AA": "2024",
            "temper": "T6",
            "YS [MPa]": 414.0,
            "UTS [MPa]": 578.0,
            "elong [%]": 15.8,
            "Hardness": 150.0,
            "Hardness UNIT": "Hv1",
            "Has composition": true,
            "Cu": 4.2,
            "Mg": 1.26,
            "Mn": 0.63,
            "Fe": 0.42,
            "Si": 0.29
        }
    ]
}
```

File: claude/aluminum/xmlshort/responses/response_10.1016_j.jallcom.2016.05.247.json
{
    "table csv": "Sample,Cu,Mg,Ag,Mn,Zr,Al\nAlloy 1,5.3,0.4,0.5,0.3,0.15,Bal.\nAlloy 2,5.3,0.8,0.5,0.3,0.15,Bal.\nAlloy 3,5.3,1.2,0.5,0.3,0.15,Bal.",
    "extracted text": "The experimental materials were prepared with pure Al, pure Mg, pure Ag and Al–Cu, Al–Zr, Al–Mn master alloys by ingot metallurgy in a crucible furnace. These ingots with a size of 30 mm × 200 mm × 300 mm were homogenized at 500 °C for 24 h, hot rolled to 6 mm and then cold rolled to a 3 mm thin plate. All samples were solid solution treated at 515 °C for 1.5 h, subsequently water quenched and then immediately aged at 185 °C for different holding time. The aging time to reach the peak hardness was 8h for 0.4 wt% Mg alloy (143 HV), 4h for 0.8 wt% Mg alloy (157 HV), and 2h for 1.2 wt% Mg alloy (no significant increase from 0.8 wt% Mg alloy).",
    "property mapping": "YS [MPa]: Yield strength (MPa) from Table 2\nUTS [MPa]: Tensile strength (MPa) from Table 2\nelong [%]: Elongation (%) from Table 2\nHardness: Hardness values in HV from Figure 1 and text\nHardness UNIT: HV (Vickers Hardness)",
    "abbreviations": "OM: optical microscopy\nTEM: transmission electron microscopy\nIGC: intergranular corrosion\nPFZ: precipitate free zone",
    "weight percentage": "The weight percentages are directly provided in Table 1 for all elements:\nCu: 5.3 wt%\nMg: 0.4 wt%, 0.8 wt%, or 1.2 wt% depending on the alloy\nAg: 0.5 wt%\nMn: 0.3 wt%\nZr: 0.15 wt%\nAl: Balance (remainder)",
    "recipes": [
        {
            "AA": "",
            "temper": "",
            "YS [MPa]": 421,
            "UTS [MPa]": 459,
            "elong [%]": 10.1,
            "Hardness": 143,
            "Hardness UNIT": "HV",
            "Has composition": true,
            "Cu": 5.3,
            "Mg": 0.4,
            "Ag": 0.5,
            "Mn": 0.3,
            "Zr": 0.15
        },
        {
            "AA": "",
            "temper": "",
            "YS [MPa]": 433,
            "UTS [MPa]": 487,
            "elong [%]": 9.7,
            "Hardness": 157,
            "Hardness UNIT": "HV",
            "Has composition": true,
            "Cu": 5.3,
            "Mg": 0.8,
            "Ag": 0.5,
            "Mn": 0.3,
            "Zr": 0.15
        },
        {
            "AA": "",
            "temper": "",
            "YS [MPa]": 391,
            "UTS [MPa]": 486,
            "elong [%]": 11.0,
            "Hardness": 157,
            "Hardness UNIT": "HV",
            "Has composition": true,
            "Cu": 5.3,
            "Mg": 1.2,
            "Ag": 0.5,
            "Mn": 0.3,
            "Zr": 0.15
        }
    ]
}
