Repository: gsireesh/ddd-benchmark

# Data Driven Design as an Ecologically Valid Challenge Task for Document Understanding

This repo contains the code and metadata for the paper "Data Driven Design as an Ecologically Valid Challenge Task for Document

Understanding". 
---

## Metadata and Dataset Reconstruction

Because this dataset consists of non-open access academic papers, we are limited to providing the
metadata for this dataset, i.e. the DOIs of the papers, and publishing our further annotated 
versions of the zeolite data originally published in Jensen et. al. (2019) and the aluminum data 
from Pfeiffer et. al. (2020). Our re-annotated versions of this data can be found in the respective

File: claude/aluminum/xmlshort/responses/response_10.1016_j.jallcom.2016.05.317.json
{
    "table csv": "Table 1: Chemical composition of the AA2524 (Al-Cu-Mg) alloy (mass percent).\nElements,Al,Cu,Mg,Mn,Fe,Si\nMass,Balance,4.45,1.48,0.66,0.05,0.03\n\nTable 3: Mechanical properties of the AA2524-T3 alloy sheet samples.\nNo.,Yield strength (MPa),Tensile strength (MPa),Elongation (%),Young's modulus (GPa)\nSample 1-1,368,506,19.8,72.5\nSample 1-2,378,512,21.7,73.2\nSample 1-3,351,498,18.4,71.8\n2524 T3 [19],306,434,24,-",
    "extracted text": "The material used in this study was an AA2524 Al-Cu-Mg aluminum alloy. The alloy ingot, which was subjected to a homogenizing annealing treatment at 495 °C for 24 h, was fabricated by the electromagnetic casting (EMC) process. The AA2524 T3 sheets were prepared by hot rolling from 22mm-6mm, cold rolling from 6mm-2.7mm, solution treated at 498 °C for 30 min, quenched in water, subjected to pre-deformation (3-10%) and aged naturally for more than 4 days.",
    "property mapping": "AA: AA2524 (Aluminum Association designation)\ntemper: T3 (mechanical and thermal treatment)\nYS [MPa]: Yield strength (MPa) from Table 3\nUTS [MPa]: Tensile strength (MPa) from Table 3\nelong [%]: Elongation (%) from Table 3\nCu: 4.45 mass percent from Table 1\nMg: 1.48 mass percent from Table 1\nMn: 0.66 mass percent from Table 1\nFe: 0.05 mass percent from Table 1\nSi: 0.03 mass percent from Table 1",
    "abbreviations": "AA: Aluminum Association\nT3: Solution heat treated, cold worked, and naturally aged to a substantially stable condition\nEMC: Electromagnetic casting",
    "weight percentage": "The weight percentages of elements in AA2524 alloy are already provided in mass percent in Table 1:\nCu: 4.45%\nMg: 1.48%\nMn: 0.66%\nFe: 0.05%\nSi: 0.03%\nAl: Balance (remainder)",
    "recipes": [
        {
            "AA": "2524",
            "temper": "T3",
            "YS [MPa]": 368.0,
            "UTS [MPa]": 506.0,
            "elong [%]": 19.8,
            "Has composition": true,
            "Cu": 4.45,
            "Mg": 1.48,
            "Mn": 0.66,
            "Fe": 0.05,
            "Si": 0.03
        },
        {
            "AA": "2524",
            "temper": "T3",
            "YS [MPa]": 378.0,
            "UTS [MPa]": 512.0,
            "elong [%]": 21.7,
            "Has composition": true,
            "Cu": 4.45,
            "Mg": 1.48,
            "Mn": 0.66,
            "Fe": 0.05,
            "Si": 0.03
        },
        {
            "AA": "2524",
            "temper": "T3",
            "YS [MPa]": 351.0,
            "UTS [MPa]": 498.0,
            "elong [%]": 18.4,
            "Has composition": true,
            "Cu": 4.45,
            "Mg": 1.48,
            "Mn": 0.66,
            "Fe": 0.05,
            "Si": 0.03
        },
        {
            "AA": "2524",
            "temper": "T3",
            "YS [MPa]": 306.0,
            "UTS [MPa]": 434.0,
            "elong [%]": 24.0,
            "Has composition": true,
            "Cu": 4.45,
            "Mg": 1.48,
            "Mn": 0.66,
            "Fe": 0.05,
            "Si": 0.03
        }
    ]
}

File: claude/aluminum/xmlshort/responses/response_10.1016_j.jallcom.2016.11.389.json
{
    "table csv": "Table 1: Chemical composition of AA7475 (wt. %)\nElement,Al,Cu,Mg,Mn,Fe,Si,Ti,Cr,Zn,Ni,Zr\nAA7475,90.99,1.34,1.93,0.0062,0.101,0.060,0.023,0.155,5.36,0.002,0.0076\n\nTable 2: Chemical composition of AA2219 (wt. %)\nElement,Al,Cu,Sn,Mn,Fe,Si,Ti,Zn,Ni,Zr,V\nAA2219,91.97,6.8,0.02,0.315,0.16,0.06,0.04,0.06,0.023,0.203,0.165\n\nTable 3: Mechanical and thermal properties of AA7475 and AA2219\nAluminium alloy,UTS (MPa),Yield strength (MPa),Elongation (%),Thermal conductivity (W/mK),Incipient melting-liquidus temperature (°C)\nAA7475-T761,468,430,13,163,538–635\nAA 2219-O,291,220,15,120,543–643",
    
    "extracted text": "The paper describes AA7475-T761 and AA2219-O aluminum alloys. AA7475 has an improved combination of strength and fracture toughness among high strength aerospace grade aluminium alloys. AA2219 alloy could be used for cryogenic tanks in space crafts. Figure 1 shows the microstructure of base materials where AA7475 alloy consists of elongated grains with randomly distributed precipitates whereas the microstructure of AA2219-O alloy consists of randomly oriented grains with less number of precipitates.",
    
    "property mapping": "AA = Aluminum Association alloy designation (AA7475, AA2219)\ntemper = T761 for AA7475, O for AA2219\nYS [MPa] = Yield strength (MPa) in Table 3\nUTS [MPa] = UTS (MPa) in Table 3\nelong [%] = Elongation (%) in Table 3\nHardness = Not directly specified in tables, though mentioned in text (162 HV for AA7475 SZ)\nHardness UNIT = HV (Vickers hardness)\nCu, Mg, Mn, Fe, Si, Ti, Cr, Zn, Ni, Zr = Weight percentages in Tables 1 and 2\nSn, V = Additional elements for AA2219 in Table 2",
    
    "abbreviations": "FSW = Friction Stir Welding\nSZ = Stir Zone\nTMAZ = Thermo-Mechanically Affected Zone\nHAZ = Heat Affected Zone\nAS = Advancing Side\nRS = Retreating Side\nBM = Base Material\nHV = Vickers Hardness",
    
    "weight percentage": "All compositions are already provided in weight percentage in Tables 1 and 2. No conversion is needed.",
    
    "recipes": [
        {
            "AA": "7475",
            "temper": "T761",
            "YS [MPa]": 430.0,
            "UTS [MPa]": 468.0,
            "elong [%]": 13.0,
            "Hardness": 162.0,
            "Hardness UNIT": "HV",
            "Has composition": true,
            "Cu": 1.34,
            "Mg": 1.93,
            "Mn": 0.0062,
            "Fe": 0.101,
            "Si": 0.060,
            "Ti": 0.023,
            "Cr": 0.155,
            "Zn": 5.36,
            "Ni": 0.002,
            "Zr": 0.0076
        },
        {
            "AA": "2219",
            "temper": "O",
            "YS [MPa]": 220.0,
            "UTS [MPa]": 291.0,
            "elong [%]": 15.0,
            "Hardness": 107.0,
            "Hardness UNIT": "HV",
            "Has composition": true,
            "Cu": 6.8,
            "Sn": 0.02,
            "Mn": 0.315,
            "Fe": 0.16,
            "Si": 0.06,
            "Ti": 0.04,
            "Zn": 0.06,
            "Ni": 0.023,
            "Zr": 0.203,
            "V": 0.165
        }
    ]
}

File: claude/aluminum/xmlshort/responses/response_10.1016_j.jallcom.2017.04.084.json
{
    "table csv": "Alloy,Al,Si,Cu,Ni,Mg,Fe,Mn,Ti,P,Transition element,Mole fraction of intermetallic compound (%)-Non-equilibrium solidification,Mole fraction of intermetallic compound (%)-Equilibrium at 350 °C\n1,Bal.,12.08,3.24,2.36,0.81,0.24,0.20,0.08,0.0021,6.12,6.23,10.45\n2,Bal.,11.90,3.22,2.34,0.97,0.41,0.39,0.09,0.0020,6.45,8.44,11.91\n3,Bal.,12.15,3.32,2.51,0.82,0.24,0.59,0.08,0.0022,6.74,9.08,12.00\n4,Bal.,12.81,4.17,2.26,0.86,0.43,0.35,0.09,0.0034,7.30,8.07,12.41\n5,Bal.,11.97,3.79,3.39,0.82,0.50,0.18,0.10,0.0023,7.96,11.80,13.92",
    
    "extracted text": "The paper studies Al-12Si alloys with various transition element contents processed with and without ultrasonic melt treatment (UST). The alloys were heat treated using a T7 treatment, which consisted of solution treatment at 490°C for 2h followed by aging at 230°C for 5h. The tensile tests were performed at both room temperature (25°C) and elevated temperature (350°C). For high-temperature tests, samples were isothermally maintained at 350°C for 100h to simulate piston operating conditions. UST was performed using a titanium sonotrode at 750-700°C for 1 minute with an amplitude of 20μm and frequency of 19kHz.",
    
    "property mapping": "Table 6 contains tensile properties:\n- 'Tensile strength (MPa)' at 25°C corresponds to 'UTS [MPa]'\n- 'Yield strength (MPa)' at 350°C corresponds to 'YS [MPa]'\n- 'Tensile strength (MPa)' at 350°C corresponds to high-temperature tensile strength\n- 'Elongation (%)' corresponds to 'elong [%]'\n\nTable 1 contains alloy compositions in weight percentage.",
    
    "abbreviations": "UST = Ultrasonic Melt Treatment\nT7 = Solution treatment at 490°C for 2h, then aged at 230°C for 5h\nIMC = Intermetallic Compounds\nTransition element = Total amount of Cu, Ni, Fe, Mn in the alloy",
    
    "weight percentage": "The weight percentages are directly given in Table 1 for each element:\nSi: 11.90-12.81%\nCu: 3.22-4.17%\nNi: 2.26-3.39%\nMg: 0.81-0.97%\nFe: 0.24-0.50%\nMn: 0.18-0.59%\nTi: 0.08-0.10%\nP: 0.0020-0.0034%\nAl: Balance",
    
    "recipes": [
        {
            "AA": "",
            "temper": "T7",
            "YS [MPa]": 38.5,
            "UTS [MPa]": 281,
            "elong [%]": 0.71,
            "Hardness": "",
            "Hardness UNIT": "",
            "Has composition": true,
            "Si": 12.08,
            "Cu": 3.24,
            "Ni": 2.36,
            "Mg": 0.81,
            "Fe": 0.24,
            "Mn": 0.20,
            "Ti": 0.08,
            "P": 0.0021
        },
        {
            "AA": "",
            "temper": "T7",
            "YS [MPa]": 39.8,
            "UTS [MPa]": 298,
            "elong [%]": 0.89,
            "Hardness": "",
            "Hardness UNIT": "",
            "Has composition": true,
            "Si": 11.90,
            "Cu": 3.22,
            "Ni": 2.34,
            "Mg": 0.97,
            "Fe": 0.41,
            "Mn": 0.39,
            "Ti": 0.09,
            "P": 0.0020
        },
        {
            "AA": "",
            "temper": "T7",
            "YS [MPa]": 41.5,
            "UTS [MPa]": 243,
            "elong [%]": 0.49,
            "Hardness": "",
            "Hardness UNIT": "",
            "Has composition": true,
            "Si": 12.15,
            "Cu": 3.32,
            "Ni": 2.51,
            "Mg": 0.82,
            "Fe": 0.24,
            "Mn": 0.59,
            "Ti": 0.08,
            "P": 0.0022
        },
        {
            "AA": "",
            "temper": "T7",
            "YS [MPa]": 41.0,
            "UTS [MPa]": 242,
            "elong [%]": 0.39,
            "Hardness": "",
            "Hardness UNIT": "",
            "Has composition": true,
            "Si": 12.81,
            "Cu": 4.17,
            "Ni": 2.26,
            "Mg": 0.86,
            "Fe": 0.43,
            "Mn": 0.35,
            "Ti": 0.09,
            "P": 0.0034
        },
        {
            "AA": "",
            "temper": "T7",
            "YS [MPa]": 45.8,
            "UTS [MPa]": 248,
            "elong [%]": 0.41,
            "Hardness": "",
            "Hardness UNIT": "",
            "Has composition": true,
            "Si": 11.97,
            "Cu": 3.79,
            "Ni": 3.39,
            "Mg": 0.82,
            "Fe": 0.50,
            "Mn": 0.18,
            "Ti": 0.10,
            "P": 0.0023
        }
    ]
}

File: claude/aluminum/xmlshort/responses/response_10.1016_j.jallcom.2017.12.045.json
```json
{
    "table csv": "Alloys,Designed Composition\nAA2195,Al-4Cu-1.2Li-0.4Mg-0.4Ag-0.12Zr\nAA2195-0.025Sc,Al-4Cu-1.2Li-0.4Mg-0.4Ag-0.12Zr-0.025Sc\nAA2195-0.25Sc,Al-4Cu-1.2Li-0.4Mg-0.4Ag-0.12Zr-0.25Sc\n\nAlloys,Peak-aging time (Hr),Peak aged hardness (VHN)\nAA2195,24,145 ± 4\nAA2195-0.025Sc,16,163 ± 3\nAA2195-0.25Sc,16,176 ± 3\n\nAlloys,0.2% Proof Stress (MPa),UTS (MPa),% Elongation\nAA2195,443 ± 5,524 ± 7,12.1 ± 0.2\nAA2195-0.025Sc,485 ± 5,586 ± 6,10.3 ± 0.1\nAA2195-0.25Sc,536 ± 6,634 ± 8,9.2 ± 0.1",
    "extracted text": "The samples of caliber rolled alloys were solution treated (ST) at 530 °C for 45 min, and further aged at 160 °C till peak aging is attained. The alloys were processed through homogenization (470 °C/16 h and 500 °C/8 h), hot forging, and caliber rolling at 400 °C. The paper investigates the influence of Scandium (Sc) content (0.025 and 0.25 wt%) on microstructure, texture and mechanical properties of a thermo-mechanically processed AA2195 alloy.",
    "property mapping": "AA = AA2195 (aluminum alloy designation)\nPeak-aging time = time for peak aging at 160°C\nPeak aged hardness = hardness in VHN (Vickers Hardness Number)\n0.2% Proof Stress = YS (Yield Strength) in MPa\nUTS = Ultimate Tensile Strength in MPa\n% Elongation = elongation percentage",
    "abbreviations": "ST = Solution Treatment\nVHN = Vickers Hardness Number",
    "weight percentage": "The composition is given in weight percentage:\nAA2195: Cu = 4.0%, Li = 1.2%, Mg = 0.4%, Ag = 0.4%, Zr = 0.12%\nAA2195-0.025Sc: Cu = 4.0%, Li = 1.2%, Mg = 0.4%, Ag = 0.4%, Zr = 0.12%, Sc = 0.025%\nAA2195-0.25Sc: Cu = 4.0%, Li = 1.2%, Mg = 0.4%, Ag = 0.4%, Zr = 0.12%, Sc = 0.25%",
    "recipes": [
        {
            "AA": "AA2195",
            "temper": "",
            "YS [MPa]": 443,
            "UTS [MPa]": 524,
            "elong [%]": 12.1,
            "Hardness": 145,
            "Hardness UNIT": "VHN",
            "Has composition": true,
            "Cu": 4.0,
            "Li": 1.2,
            "Mg": 0.4,
            "Ag": 0.4,
            "Zr": 0.12
        },
        {
            "AA": "AA2195",
            "temper": "",
            "YS [MPa]": 485,
            "UTS [MPa]": 586,
            "elong [%]": 10.3,
            "Hardness": 163,
            "Hardness UNIT": "VHN",
            "Has composition": true,
            "Cu": 4.0,
            "Li": 1.2,
            "Mg": 0.4,
            "Ag": 0.4,
            "Zr": 0.12,
            "Sc": 0.025
        },
        {
            "AA": "AA2195",
            "temper": "",
            "YS [MPa]": 536,
            "UTS [MPa]": 634,
            "elong [%]": 9.2,
            "Hardness": 176,
            "Hardness UNIT": "VHN",
            "Has composition": true,
            "Cu": 4.0,
            "Li": 1.2,
            "Mg": 0.4,
            "Ag": 0.4,
            "Zr": 0.12,
            "Sc": 0.25
        }
    ]
}
```

File: claude/aluminum/xmlshort/responses/response_10.1016_j.jallcom.2018.05.085.json
{
    "table csv": "Al,Si,Fe,Cu,Mn,Mg,Cr,Zn,Ti\nBase,0.07,0.09,1.50,0.04,2.65,0.21,5.70,0.02",
    "extracted text": "The paper investigates the fatigue behavior of AA7075 aluminum alloy severely deformed by equal channel angular pressing (ECAP). The specimens were heat treated in two different conditions: annealed at 688 K for 2 h followed by furnace cooling (annealed specimens (O)) and solution treated at 743 K for 2 h and water quenched (super-saturated solid solution specimens (SSS)). The annealed specimens were subjected to ECAP process up to 4 passes, while SSS samples were pressed just 1 pass. The 1 pass ECAPed SSS samples were aged at 393 K for 15 h (post-ECAP aging). Table 2 provides the mechanical properties of both annealed and solution treated specimens before and after ECAP process. T6 condition is also mentioned as a comparison.",
    "property mapping": "YS = Yield Strength (MPa)\nUTS = Ultimate Tensile Strength (MPa)\nEl = Elongation (%)\nMicrohardness = Hardness (HV)",
    "abbreviations": "ECAP = Equal Channel Angular Pressing\nO = Annealed condition\nSSS = Super-Saturated Solid Solution\nT6 = Solution heat treated and artificially aged\nHAGBs = High Angle Grain Boundaries\nUFG = Ultra-Fine Grains\nLCF = Low Cycle Fatigue\nHCF = High Cycle Fatigue",
    "weight percentage": "The composition is already provided in weight percentage: Si (0.07%), Fe (0.09%), Cu (1.50%), Mn (0.04%), Mg (2.65%), Cr (0.21%), Zn (5.70%), Ti (0.02%), with Al as the base material.",
    "recipes": [
        {
            "AA": "7075",
            "temper": "O",
            "YS [MPa]": 118.0,
            "UTS [MPa]": 231.0,
            "elong [%]": 15.5,
            "Hardness": 62.0,
            "Hardness UNIT": "HV",
            "Has composition": true,
            "Si": 0.07,
            "Fe": 0.09,
            "Cu": 1.50,
            "Mn": 0.04,
            "Mg": 2.65,
            "Cr": 0.21,
            "Zn": 5.70,
            "Ti": 0.02
        },
        {
            "AA": "7075",
            "temper": "T6",
            "YS [MPa]": 498.0,
            "UTS [MPa]": 542.0,
            "elong [%]": 11.39,
            "Hardness": 174.0,
            "Hardness UNIT": "HV",
            "Has composition": true,
            "Si": 0.07,
            "Fe": 0.09,
            "Cu": 1.50,
            "Mn": 0.04,
            "Mg": 2.65,
            "Cr": 0.21,
            "Zn": 5.70,
            "Ti": 0.02
        },
        {
            "AA": "7075",
            "temper": "SSS",
            "YS [MPa]": 622.0,
            "UTS [MPa]": 664.0,
            "elong [%]": 8.67,
            "Hardness": 197.0,
            "Hardness UNIT": "HV",
            "Has composition": true,
            "Si": 0.07,
            "Fe": 0.09,
            "Cu": 1.50,
            "Mn": 0.04,
            "Mg": 2.65,
            "Cr": 0.21,
            "Zn": 5.70,
            "Ti": 0.02
        }
    ]
}

File: claude/aluminum/xmlshort/responses/response_10.1016_j.jmatprotec.2006.11.047.json
{
    "table csv": "Alloy,Zn,Mg,Cu,Mn,Cr,Ti,Zr,Sc\nAA7075,6.3,2.4,0.44,0.33,0.001,0.03,0.10,–\n0.11 wt.% Sc,6.0,2.8,0.42,0.29,<0.01,0.04,0.11,0.11\n0.30 wt.% Sc,6.6,2.7,0.46,0.30,0.002,0.03,0.08,0.30",
    "extracted text": "The paper examines three Al-Zn-Mg-(Sc) alloys: standard AA7075 and two variations with 0.11 wt.% and 0.30 wt.% Sc added. The alloys were cast in air and homogenized at 450°C for 20 h. After extrusion at 350°C with ram speed of 15 mm/s, the bars were solution treated at 480°C for 2 h and aged at 120°C for 24 h. Table 3 shows the tensile properties of the extruded bars after heat treatment, with the 0.30 wt.% Sc alloy exhibiting about 15% higher tensile strength and 25% higher yield strength than ordinary AA7075.",
    "property mapping": "YS [MPa] = Yield strength (MPa) in Table 3\nUTS [MPa] = Tensile strength (MPa) in Table 3\nelong [%] = Elongation (%) in Table 3",
    "abbreviations": "Sc = Scandium\nAA7075 = Aluminum Association designation for the 7075 aluminum alloy\nwt.% = weight percentage",
    "weight percentage": "The weight percentages for all elements are already provided in Table 1. For the AA7075 with 0.11 wt.% Sc, the Cr value is listed as '<0.01', which I will treat as 0.01 for the JSON representation.",
    "recipes": [
        {
            "AA": "7075",
            "temper": "",
            "YS [MPa]": 251,
            "UTS [MPa]": 402,
            "elong [%]": 11.6,
            "Has composition": true,
            "Zn": 6.3,
            "Mg": 2.4,
            "Cu": 0.44,
            "Mn": 0.33,
            "Cr": 0.001,
            "Ti": 0.03,
            "Zr": 0.10
        },
        {
            "AA": "7075",
            "temper": "",
            "YS [MPa]": 301,
            "UTS [MPa]": 449,
            "elong [%]": 11.7,
            "Has composition": true,
            "Zn": 6.0,
            "Mg": 2.8,
            "Cu": 0.42,
            "Mn": 0.29,
            "Cr": 0.01,
            "Ti": 0.04,
            "Zr": 0.11,
            "Sc": 0.11
        },
        {
            "AA": "7075",
            "temper": "",
            "YS [MPa]": 314,
            "UTS [MPa]": 463,
            "elong [%]": 12.2,
            "Has composition": true,
            "Zn": 6.6,
            "Mg": 2.7,
            "Cu": 0.46,
            "Mn": 0.30,
            "Cr": 0.002,
            "Ti": 0.03,
            "Zr": 0.08,
            "Sc": 0.30
        }
    ]
}

File: claude/aluminum/xmlshort/responses/response_10.1016_j.jmatprotec.2007.08.070.json
{
    "table csv": "Alloys,Cu,Mn,Zr,Ti,Fe,Si,Rest\n2219-T87,6.7,0.30,0.07,0.06,0.14,0.10,Al\n2319 filler,6.5,0.23,0.17,0.15,0.11,0.08,Al",
    "extracted text": "The document discusses AA2219-T87 aluminum alloy with mechanical properties: YS of 365 MPa, UTS of 456 MPa, and elongation of 19.8%. The base metal hardness is mentioned as 150 VHN (Vickers Hardness Number). The material is described as a copper-containing alloy that has excellent weldability and cryogenic applicability. It is mentioned that increased precipitation can be produced in AA2219 alloy by strain hardening after solution heat treatment and artificial aging, which is reflected in the high strength (475 MPa) of the alloy in T87 temper.",
    "property mapping": "AA: AA2219 (referred to as '2219-T87' in Table 1)\ntemper: T87\nYS [MPa]: 365 MPa (from Tables 4, 5, and 6)\nUTS [MPa]: 456 MPa (from Tables 4, 5, and 6)\nelong [%]: 19.8% (from Tables 4, 5, and 6)\nHardness: 150 VHN (mentioned in text)\nHardness UNIT: VHN (Vickers Hardness Number)\nComposition elements (Cu, Mn, Zr, Ti, Fe, Si): specified in Table 1",
    "abbreviations": "VHN: Vickers Hardness Number\nYS: Yield Strength\nUTS: Ultimate Tensile Strength\nT87: Solution heat treated, cold worked and artificially aged temper\nAA: Aluminum Association designation",
    "weight percentage": "The weight percentages for elements in AA2219-T87 are directly provided in Table 1:\nCu: 6.7%\nMn: 0.30%\nZr: 0.07%\nTi: 0.06%\nFe: 0.14%\nSi: 0.10%\nThe remaining percentage is aluminum (Al).",
    "recipes": [
        {
            "AA": "2219",
            "temper": "T87",
            "YS [MPa]": 365.0,
            "UTS [MPa]": 456.0,
            "elong [%]": 19.8,
            "Hardness": 150.0,
            "Hardness UNIT": "VHN",
            "Has composition": true,
            "Cu": 6.7,
            "Mn": 0.30,
            "Zr": 0.07,
            "Ti": 0.06,
            "Fe": 0.14,
            "Si": 0.10
        }
    ]
}

File: claude/aluminum/xmlshort/responses/response_10.1016_j.jmatprotec.2007.12.036.json
{
    "table csv": "Material,σy (MPa),UTS (MPa),A (%)\n7075 T6,503,572,11\n2024 T3,380,490,17\n2024-7075 0 mm,325,424,6\n2024-7075 0.5 mm,340,435,7\n2024-7075 1 mm,395,460,4.5\n2024-7075 1.5 mm,285,390,2.5",
    "extracted text": "The materials used to produce the dissimilar AA2024-AA7075 joints were commercial aluminium alloys produced by Pechiney under the form of rolled plates of 4-mm thickness (2024 in T3 state and 7075 in T6 one).",
    "property mapping": "σy (MPa) = YS [MPa]\nUTS (MPa) = UTS [MPa]\nA (%) = elong [%]",
    "abbreviations": "σy = yield strength\nUTS = ultimate tensile strength\nA = elongation percentage",
    "weight percentage": "No weight percentage information is provided in the document.",
    "recipes": [
        {
            "AA": "7075",
            "temper": "T6",
            "YS [MPa]": 503.0,
            "UTS [MPa]": 572.0,
            "elong [%]": 11.0,
            "Has composition": "nominal"
        },
        {
            "AA": "2024",
            "temper": "T3",
            "YS [MPa]": 380.0,
            "UTS [MPa]": 490.0,
            "elong [%]": 17.0,
            "Has composition": "nominal"
        }
    ]
}

File: claude/aluminum/xmlshort/responses/response_10.1016_j.jmatprotec.2008.04.020.json
{
    "table csv": "Materials,E11 (MPa),E22 (MPa),G12 (MPa),σy (MPa)\n2024 T45,72500,72500,27600,275\n7075 T65,72000,72000,25000,505\n\nMaterials,Thickness,Tensile strength (MPa),Elongation, A% (minimum)\n2024 T45,1–2–2.5–3,425,21%\n7075 T65,1–2–2.5–3,570,10%",
    "extracted text": "The paper focuses on the elastic-plastic buckling of aluminum alloy plates under compression conditions. It specifically studies 2024 T45 and 7075 T65 aluminum alloys with thicknesses varying from 1 mm to 3 mm. The paper doesn't provide information about the composition of these alloys, but focuses on their mechanical properties and behavior under compressive loads.",
    "property mapping": "E11, E22 (MPa) = Modulus of elasticity\nG12 (MPa) = Shear modulus\nσy (MPa) = Yield strength (YS)\nTensile strength (MPa) = Ultimate tensile strength (UTS)\nElongation, A% (minimum) = Elongation percentage",
    "abbreviations": "T45 = Temper designation for 2024 alloy\nT65 = Temper designation for 7075 alloy",
    "weight percentage": "No specific weight percentage composition is provided in the document for the alloys.",
    "recipes": [
        {
            "AA": "2024",
            "temper": "T45",
            "YS [MPa]": 275.0,
            "UTS [MPa]": 425.0,
            "elong [%]": 21.0,
            "Has composition": "nominal"
        },
        {
            "AA": "7075",
            "temper": "T65",
            "YS [MPa]": 505.0,
            "UTS [MPa]": 570.0,
            "elong [%]": 10.0,
            "Has composition": "nominal"
        }
    ]
}

File: claude/aluminum/xmlshort/responses/response_10.1016_j.jmatprotec.2012.02.008.json
{
    "table csv": "Table 1: Chemical composition (in wt%).\n,Si,Fe,Cu,Mn,Mg,Cr,Zn,Ti,Al\n6005A actual,0.61,0.21,0.07,0.15,0.54,<0.01,<0.01,0.02,Bal\n6005A nominal,0.5–0.9,<0.35,<0.30,<0.50,0.4–0.7,<0.30,<0.20,0.10,Bal\n\nTable 2: Mechanical properties of 6005A.\n,Yield strength (MPa),Tensile strength (MPa),Elongation (%),Young's modulus (GPa)\n6005A T6 actual,253,280,10,69.5\n6005A T6 typical (AluSelect),260,285,13,69.5\n6005A T6 nominal,min 225,min 270,8,",
    "extracted text": "The profiles used in the fatigue tests were made of extruded aluminium alloy 6005A, in the T6 (artificially aged) condition. The paper examines friction stir welded aluminum profiles and their fatigue properties.",
    "property mapping": "AA = 6005A\ntemper = T6\nYS [MPa] = Yield strength (MPa)\nUTS [MPa] = Tensile strength (MPa)\nelong [%] = Elongation (%)",
    "abbreviations": "Bal = Balance (remainder is aluminum)\n< = Less than\nT6 = Artificially aged condition",
    "weight percentage": "For 6005A actual:\nSi: 0.61%\nFe: 0.21%\nCu: 0.07%\nMn: 0.15%\nMg: 0.54%\nCr: <0.01% (treated as 0.01% for calculation)\nZn: <0.01% (treated as 0.01% for calculation)\nTi: 0.02%\nAl: Balance (remainder, approximately 98.39%)\n\nFor 6005A nominal:\nSi: 0.5-0.9% (mean: 0.7%)\nFe: <0.35% (treated as 0.35%)\nCu: <0.30% (treated as 0.3%)\nMn: <0.50% (treated as 0.5%)\nMg: 0.4-0.7% (mean: 0.55%)\nCr: <0.30% (treated as 0.3%)\nZn: <0.20% (treated as 0.2%)\nTi: 0.10%\nAl: Balance (remainder, approximately 97%)",
    "recipes": [
        {
            "AA": "6005A",
            "temper": "T6",
            "YS [MPa]": 253.0,
            "UTS [MPa]": 280.0,
            "elong [%]": 10.0,
            "Has composition": true,
            "Si": 0.61,
            "Fe": 0.21,
            "Cu": 0.07,
            "Mn": 0.15,
            "Mg": 0.54,
            "Cr": 0.01,
            "Zn": 0.01,
            "Ti": 0.02
        },
        {
            "AA": "6005A",
            "temper": "T6",
            "YS [MPa]": 260.0,
            "UTS [MPa]": 285.0,
            "elong [%]": 13.0,
            "Has composition": "nominal",
            "Si": 0.7,
            "Fe": 0.35,
            "Cu": 0.3,
            "Mn": 0.5,
            "Mg": 0.55,
            "Cr": 0.3,
            "Zn": 0.2,
            "Ti": 0.1
        },
        {
            "AA": "6005A",
            "temper": "T6",
            "YS [MPa]": 225.0,
            "UTS [MPa]": 270.0,
            "elong [%]": 8.0,
            "Has composition": "nominal"
        }
    ]
}

File: claude/aluminum/xmlshort/responses/response_10.1016_j.jmatprotec.2014.08.016.json
```json
{
    "table csv": "Mn,Si,Mg,Cu,Cr,Zn,Ti,Fe,Al\n0.15–0.45,0.7–1.1,0.5–1.0,0.5–0.9,Max 0.10,Max 0.15,Max 0.10,Max 0.04,Bal.",
    "extracted text": "The paper studies clinched joints between 0.7 mm thick galvanized SAE1004 steel and 1.0 mm thick aluminum AA6111-T4. The mechanical properties for AA 6111-T4 are provided in Table 3, showing yield strength of 151.27 MPa, tensile strength of 290.79 MPa, and elongation of 23.45%.",
    "property mapping": "AA: AA6111, mentioned as 'aluminum AA6111-T4' throughout the text\ntemper: T4, mentioned as part of the alloy designation 'AA6111-T4'\nYS [MPa]: 151.27 MPa (from Table 3)\nUTS [MPa]: 290.79 MPa (referred to as 'tensile strength' in Table 3)\nelong [%]: 23.45% (from Table 3)",
    "abbreviations": "Bal. = Balance (referring to the remainder of the composition being aluminum)",
    "weight percentage": "For AA6111-T4, all values are given as weight percentages in the paper:\nMn: 0.15-0.45%, mean value = 0.3%\nSi: 0.7-1.1%, mean value = 0.9%\nMg: 0.5-1.0%, mean value = 0.75%\nCu: 0.5-0.9%, mean value = 0.7%\nCr: max 0.10%, using 0.05% as the mean value\nZn: max 0.15%, using 0.075% as the mean value\nTi: max 0.10%, using 0.05% as the mean value\nFe: max 0.04%, using 0.02% as the mean value\nAl: Balance (remainder)",
    "recipes": [
        {
            "AA": "6111",
            "temper": "T4",
            "YS [MPa]": 151.27,
            "UTS [MPa]": 290.79,
            "elong [%]": 23.45,
            "Has composition": true,
            "Mn": 0.3,
            "Si": 0.9,
            "Mg": 0.75,
            "Cu": 0.7,
            "Cr": 0.05,
            "Zn": 0.075,
            "Ti": 0.05,
            "Fe": 0.02
        }
    ]
}
```

File: claude/aluminum/xmlshort/responses/response_10.1016_j.jmatprotec.2016.01.030.json
{
    "table csv": "Element,Si,Mg,Ti,Fe,Cu,Al\nComposition,7.4,0.28,0.11,0.14,0.01,Bal.\n\nSample,Yield strength (MPa),Ultimate tensile strength (MPa),Elongation (%)\nHE400,89,169,20.5\nHE450,86,171,20.2\nHE500,101,187,16.6\nAs-cast,115,168,2.5\n\nSample,Yield strength (MPa),Ultimate tensile strength (MPa),Elongation (%)\nAs-cast(T6),236,282,1.9\nHE400(T6),212,272,8.2\nHE450(T6),214,268,8.4\nHE500(T6),213,274,10.8",
    
    "extracted text": "The paper discusses Al-7Si-0.3Mg (wt%) alloy rods produced by extrusion of granule compacts at temperatures of 400°C, 450°C, and 500°C. The granules were produced by grinding recycled Al-7Si-0.3Mg machining chips. The T6 heat treatment consisted of solid solution at 535°C for 1 h followed by water quenching and aging at 165°C for 8 h. HE400, HE450, and HE500 refer to samples extruded at 400°C, 450°C, and 500°C respectively.",
    
    "property mapping": "YS = Yield strength (MPa)\nUTS = Ultimate tensile strength (MPa)\nelong = Elongation (%)",
    
    "abbreviations": "HE400: Sample extruded at 400°C\nHE450: Sample extruded at 450°C\nHE500: Sample extruded at 500°C\nT6: Heat treatment consisting of solid solution at 535°C for 1 h followed by water quenching and aging at 165°C for 8 h",
    
    "weight percentage": "The weight percentages are already provided in the document:\nSi: 7.4%\nMg: 0.28%\nTi: 0.11%\nFe: 0.14%\nCu: 0.01%\nAl: Balance (remaining percentage)",
    
    "recipes": [
        {
            "AA": "",
            "temper": "",
            "YS [MPa]": 89.0,
            "UTS [MPa]": 169.0,
            "elong [%]": 20.5,
            "Has composition": true,
            "Si": 7.4,
            "Mg": 0.28,
            "Ti": 0.11,
            "Fe": 0.14,
            "Cu": 0.01
        },
        {
            "AA": "",
            "temper": "",
            "YS [MPa]": 86.0,
            "UTS [MPa]": 171.0,
            "elong [%]": 20.2,
            "Has composition": true,
            "Si": 7.4,
            "Mg": 0.28,
            "Ti": 0.11,
            "Fe": 0.14,
            "Cu": 0.01
        },
        {
            "AA": "",
            "temper": "",
            "YS [MPa]": 101.0,
            "UTS [MPa]": 187.0,
            "elong [%]": 16.6,
            "Has composition": true,
            "Si": 7.4,
            "Mg": 0.28,
            "Ti": 0.11,
            "Fe": 0.14,
            "Cu": 0.01
        },
        {
            "AA": "",
            "temper": "",
            "YS [MPa]": 115.0,
            "UTS [MPa]": 168.0,
            "elong [%]": 2.5,
            "Has composition": true,
            "Si": 7.4,
            "Mg": 0.28,
            "Ti": 0.11,
            "Fe": 0.14,
            "Cu": 0.01
        },
        {
            "AA": "",
            "temper": "T6",
            "YS [MPa]": 236.0,
            "UTS [MPa]": 282.0,
            "elong [%]": 1.9,
            "Has composition": true,
            "Si": 7.4,
            "Mg": 0.28,
            "Ti": 0.11,
            "Fe": 0.14,
            "Cu": 0.01
        },
        {
            "AA": "",
            "temper": "T6",
            "YS [MPa]": 212.0,
            "UTS [MPa]": 272.0,
            "elong [%]": 8.2,
            "Has composition": true,
            "Si": 7.4,
            "Mg": 0.28,
            "Ti": 0.11,
            "Fe": 0.14,
            "Cu": 0.01
        },
        {
            "AA": "",
            "temper": "T6",
            "YS [MPa]": 214.0,
            "UTS [MPa]": 268.0,
            "elong [%]": 8.4,
            "Has composition": true,
            "Si": 7.4,
            "Mg": 0.28,
            "Ti": 0.11,
            "Fe": 0.14,
            "Cu": 0.01
        },
        {
            "AA": "",
            "temper": "T6",
            "YS [MPa]": 213.0,
            "UTS [MPa]": 274.0,
            "elong [%]": 10.8,
            "Has composition": true,
            "Si": 7.4,
            "Mg": 0.28,
            "Ti": 0.11,
            "Fe": 0.14,
            "Cu": 0.01
        }
    ]
}

File: claude/aluminum/xmlshort/responses/response_10.1016_j.jmatprotec.2016.05.022.json
{
    "table csv": "Material,Yield strength,Uniaxial tensile strength,Elongation,Thickness\nAA7075-T6,503 MPa,572 MPa,11%,1.6 mm\nAZ31B-O,169 MPa,297 MPa,8%,2.3 mm",
    "extracted text": "The paper discusses joining high strength aluminum alloy AA7075-T6 to magnesium alloy AZ31B. Table 2 mentions that the average hardness of AA7075-T6 near the rivet leg is 149 HV, while the base material has a hardness of 171 HV. The paper indicates that the reduction in hardness near the rivet is likely related to frictional heat, which resulted in over aging and precipitate coarsening since T6 is a peak aged condition.",
    "property mapping": "AA7075-T6: AA designation is 7075, temper is T6\nYield strength: 503 MPa\nUniaxial tensile strength: 572 MPa (equivalent to UTS)\nElongation: 11%\nHardness: 171 HV (base material)",
    "abbreviations": "T6: Solution heat treated and artificially aged to peak condition\nHV: Vickers hardness",
    "weight percentage": "No specific weight percentage information is provided for the elements in the AA7075-T6 alloy.",
    "recipes": [
        {
            "AA": "7075",
            "temper": "T6",
            "YS [MPa]": 503.0,
            "UTS [MPa]": 572.0,
            "elong [%]": 11.0,
            "Hardness": 171.0,
            "Hardness UNIT": "HV",
            "Has composition": "nominal"
        }
    ]
}

File: claude/aluminum/xmlshort/responses/response_10.1016_j.jmatprotec.2016.06.021.json
{
    "table csv": "Element,Cu,Li,Mg,Mn,Zn,Ag,Zr,Al\nPercent (wt.%),3.4-4.2,0.6-0.9,0.6-1.1,0.1-0.5,0.3-0.45,0.1-0.5,0.04-0.18,Balance\n\nOrientation,Tensile strength (MPa),Yield strength (MPa),Elongation (%),Hardness (HV0.1)\nLT,499±2,428±3,14.3±0.3,152±3\nTL,498±3,414±2,14.0±0.2,",
    "extracted text": "The paper describes AA2060-T8 aluminum-lithium alloy. The principal strengthening precipitate of the base material is T1 (Al2CuLi) phase, and other precipitates such as θ′ (Al2Cu), δ′ (Al3Li), β′ (Al3Zr) and S′ (Al2CuMg) phase also contribute to the hardening. The chemical composition was provided by Alcoa. LT indicates the parallel direction to the rolling direction; TL indicates the normal direction.",
    "property mapping": "AA: AA2060\ntemper: T8\nYS [MPa]: 428±3 MPa (LT), 414±2 MPa (TL)\nUTS [MPa]: 499±2 MPa (LT), 498±3 MPa (TL)\nelong [%]: 14.3±0.3% (LT), 14.0±0.2% (TL)\nHardness: 152±3 HV0.1\nHardness UNIT: HV0.1",
    "abbreviations": "AA: Aluminum Association\nT8: Solution heat treated, cold worked, and artificially aged\nLT: Longitudinal direction (parallel to rolling direction)\nTL: Transverse direction (normal to rolling direction)\nHV0.1: Vickers hardness with 0.1 kg load",
    "weight percentage": "For AA2060-T8, calculating the mean values from ranges:\nCu: (3.4+4.2)/2 = 3.8 wt.%\nLi: (0.6+0.9)/2 = 0.75 wt.%\nMg: (0.6+1.1)/2 = 0.85 wt.%\nMn: (0.1+0.5)/2 = 0.3 wt.%\nZn: (0.3+0.45)/2 = 0.375 wt.%\nAg: (0.1+0.5)/2 = 0.3 wt.%\nZr: (0.04+0.18)/2 = 0.11 wt.%\nAl: Balance",
    "recipes": [
        {
            "AA": "2060",
            "temper": "T8",
            "YS [MPa]": 428.0,
            "UTS [MPa]": 499.0,
            "elong [%]": 14.3,
            "Hardness": 152.0,
            "Hardness UNIT": "HV0.1",
            "Has composition": "nominal",
            "Cu": 3.8,
            "Li": 0.75,
            "Mg": 0.85,
            "Mn": 0.3,
            "Zn": 0.375,
            "Ag": 0.3,
            "Zr": 0.11
        }
    ]
}

File: claude/aluminum/xmlshort/responses/response_10.1016_j.jmatprotec.2017.01.029.json
{
    "table csv": "Element,Weight%\nSi,0.58\nFe,0.28\nCu,0.24\nMn,0.06\nMg,1.00\nCr,0.16\nZn,0.05\nTi,0.02\nOthers,0.07\nAl,Balance",
    "extracted text": "The mechanical properties of AA6061-T6 sheet obtained from the uniaxial tension test along the rolling direction: E (GPa): 74.2, YS (MPa): 349.2, UTS (MPa): 381.1, Poisson's ratio: 0.34, Uniform Elongation (%): 5.47, Fracture Elongation (%): 6.95, Lankford coefficients: r0: 0.52, r45: 0.82, r90: 0.84, r̄: 0.75",
    "property mapping": "AA: AA6061\ntemper: T6\nYS [MPa]: 349.2 (yield strength at 0.2% plastic strain)\nUTS [MPa]: 381.1 (ultimate tensile strength)\nelong [%]: 6.95 (fracture elongation percentage)\nLankford coefficients are also provided but not in our property list",
    "abbreviations": "YS: yield strength at 0.2% plastic strain\nUTS: ultimate tensile strength\nr̄: average Lankford coefficient calculated as (r0+2r45+r90)/4",
    "weight percentage": "The document already provides weight percentages for each element:\nSi: 0.58%\nFe: 0.28%\nCu: 0.24%\nMn: 0.06%\nMg: 1.00%\nCr: 0.16%\nZn: 0.05%\nTi: 0.02%\nOthers: 0.07%\nAl: Balance (remaining percentage)",
    "recipes": [
        {
            "AA": "6061",
            "temper": "T6",
            "YS [MPa]": 349.2,
            "UTS [MPa]": 381.1,
            "elong [%]": 6.95,
            "Has composition": true,
            "Si": 0.58,
            "Fe": 0.28,
            "Cu": 0.24,
            "Mn": 0.06,
            "Mg": 1.00,
            "Cr": 0.16,
            "Zn": 0.05,
            "Ti": 0.02
        }
    ]
}
