Repository: gsireesh/ddd-benchmark

# Data Driven Design as an Ecologically Valid Challenge Task for Document Understanding

This repo contains the code and metadata for the paper "Data Driven Design as an Ecologically Valid Challenge Task for Document

Understanding". 
---

## Metadata and Dataset Reconstruction

Because this dataset consists of non-open access academic papers, we are limited to providing the
metadata for this dataset, i.e. the DOIs of the papers, and publishing our further annotated 
versions of the zeolite data originally published in Jensen et. al. (2019) and the aluminum data 
from Pfeiffer et. al. (2020). Our re-annotated versions of this data can be found in the respective

File: claude/aluminum/xmlshort/responses/response_10.1016_j.jmatprotec.2017.04.024.json
{
    "table csv": "Element,Al,Fe,Cu,Mn,Mg,Ni,Zn,Fe+Ni,Ti,Other\nWeight(%),Other,0.50,3.8–4.9,0.30–0.9,1.2–1.8,0.10,0.10,0.5,0.50,0.10\n\nProperty,Value\nYield strength,333–336 MPa\nUltimate tensile strength,439–458 MPa\nElongation,15.6–18.8%\nModulus of elasticity,72 GPa\nPoisson's ratio,0.33",
    "extracted text": "The paper states that 2A12-T4 aluminum alloy (Chinese standard, GB) is identical to the 2024 (American standard) series of aluminum alloys. This alloy has wide application across the aerospace industry, providing a combination of high strength, moderate toughness, and corrosion resistance.",
    "property mapping": "AA: 2024 (American standard equivalent to 2A12 Chinese standard)\ntemper: T4\nYS [MPa]: 333-336 MPa\nUTS [MPa]: 439-458 MPa\nelong [%]: 15.6-18.8%",
    "abbreviations": "No abbreviations were used for the alloy composition.",
    "weight percentage": "For the ranges provided, I'll calculate the mean values:\nCu: (3.8+4.9)/2 = 4.35%\nMn: (0.30+0.9)/2 = 0.60%\nMg: (1.2+1.8)/2 = 1.5%\nFe: 0.50%\nNi: 0.10%\nZn: 0.10%\nTi: 0.50%\nOther: 0.10%\n\nNote: There's also a combined Fe+Ni value of 0.5% mentioned, which appears to be a maximum allowable combined value.",
    "recipes": [
        {
            "AA": "2024",
            "temper": "T4",
            "YS [MPa]": 334.5,
            "UTS [MPa]": 448.5,
            "elong [%]": 17.2,
            "Has composition": true,
            "Cu": 4.35,
            "Mn": 0.6,
            "Mg": 1.5,
            "Fe": 0.5,
            "Ni": 0.1,
            "Zn": 0.1,
            "Ti": 0.5
        }
    ]
}

File: claude/aluminum/xmlshort/responses/response_10.1016_j.jmatprotec.2017.07.031.json
{
    "table csv": "Al,Si,Fe,Cu,Mg,Mn,Zn,Ca,UTS(MPa),EL(%),MH(HV0.1)\nBal.,0.4,0.7,0.15,0.8,0.15,0.25,0.15,239.6,21.5,74",
    "extracted text": "Base material (BM) was 6061-T4 aluminum alloy, whose sheet dimension was 150 mm × 80 mm × 0.5 mm.",
    "property mapping": "UTS(MPa) -> UTS [MPa]\nEL(%) -> elong [%]\nMH(HV0.1) -> Hardness, with unit HV0.1",
    "abbreviations": "BM: Base Material\nHV0.1: Vickers Hardness with 0.1kg load\nBal.: Balance (remaining percentage is aluminum)",
    "weight percentage": "The weight percentages for elements excluding Al are given directly in the table: Si: 0.4%, Fe: 0.7%, Cu: 0.15%, Mg: 0.8%, Mn: 0.15%, Zn: 0.25%, Ca: 0.15%",
    "recipes": [
        {
            "AA": "6061",
            "temper": "T4",
            "YS [MPa]": "",
            "UTS [MPa]": 239.6,
            "elong [%]": 21.5,
            "Hardness": 74,
            "Hardness UNIT": "HV0.1",
            "Has composition": true,
            "Si": 0.4,
            "Fe": 0.7,
            "Cu": 0.15,
            "Mg": 0.8,
            "Mn": 0.15,
            "Zn": 0.25,
            "Ca": 0.15
        }
    ]
}

File: claude/aluminum/xmlshort/responses/response_10.1016_j.jmatprotec.2017.09.034.json
```json
{
    "table csv": "Element,Mg,Si,Fe,Cu,Zn,Ti,Mn,Cr,Al\nAA6061-T6,1.0,0.58,0.42,0.22,0.05,0.02,0.02,0.16,Bal\n\nMaterial,Yield strength (MPa),Ultimate Tensile strength (MPa),Elongation (%),Hardness (HV),Melting temperature (°C),Thermal conductivity (W/m-K)\nAA6061-T6,276,312,18,106,582,167",
    "extracted text": "The document describes friction stir welding of 0.5 mm thin sheets of aluminium alloy 6061-T6. The paper mentions that for the aluminium alloy 6061 in T6 temper which is artificially aged, the weld nuggets are remarkably softer compared to base metal due to dissolution of precipitates.",
    "property mapping": "AA: 6061 (Aluminum Association alloy designation)\ntemper: T6 (temper treatment)\nYS [MPa]: 276 (Yield strength in MPa)\nUTS [MPa]: 312 (Ultimate Tensile strength in MPa)\nelong [%]: 18 (Elongation percentage)\nHardness: 106 (Hardness value)\nHardness UNIT: HV (Vickers hardness)",
    "abbreviations": "AA: Aluminum Association\nT6: Solution heat-treated and artificially aged\nHV: Hardness Vickers\nFSW: Friction Stir Welding\nUTS: Ultimate Tensile Strength",
    "weight percentage": "The weight percentages for the elements in AA6061-T6 are already provided in Table 1 as follows:\nMg: 1.0%\nSi: 0.58%\nFe: 0.42%\nCu: 0.22%\nZn: 0.05%\nTi: 0.02%\nMn: 0.02%\nCr: 0.16%\nAl: Balance (remaining percentage)",
    "recipes": [
        {
            "AA": "6061",
            "temper": "T6",
            "YS [MPa]": 276.0,
            "UTS [MPa]": 312.0,
            "elong [%]": 18.0,
            "Hardness": 106.0,
            "Hardness UNIT": "HV",
            "Has composition": true,
            "Mg": 1.0,
            "Si": 0.58,
            "Fe": 0.42,
            "Cu": 0.22,
            "Zn": 0.05,
            "Ti": 0.02,
            "Mn": 0.02,
            "Cr": 0.16
        }
    ]
}
```

File: claude/aluminum/xmlshort/responses/response_10.1016_j.jmatprotec.2017.11.031.json
{
    "table csv": "Materials,Al,Mg,Si,Fe,Cu,Mn,Zn,Cr,Ti,UTS (MPa),EL (%),MH (HV0.1)\n6061-T4,Bal.,0.9,0.6,0.55,0.3,0.15,0.25,0.3,0.15,300,9,100aver.\nAZ31B,3.05,Bal.,0.016,0.001,0.003,0.44,1.10,–,–,240,12,50aver.",
    "extracted text": "The study uses 6061-T4 Al alloy and AZ31B Mg alloy plates of dimensions 200 mm (length) × 50 mm (width) × 3 mm (thickness) as test pieces. The chemical compositions and mechanical properties of these base metals are listed in Table 1.",
    "property mapping": "Aluminum alloy: AA designation = 6061-T4, UTS = 300 MPa, EL = 9%, Hardness = 100 HV0.1\nMagnesium alloy: AZ31B, UTS = 240 MPa, EL = 12%, Hardness = 50 HV0.1",
    "abbreviations": "Bal. = Balance (remaining percentage)\nUTS = Ultimate Tensile Strength\nEL = Elongation\nMH = Microhardness\nHV0.1 = Vickers hardness with 0.1 kgf load\naver. = average",
    "weight percentage": "For AA 6061-T4: Mg = 0.9%, Si = 0.6%, Fe = 0.55%, Cu = 0.3%, Mn = 0.15%, Zn = 0.25%, Cr = 0.3%, Ti = 0.15%, Al = Balance\nFor AZ31B: Al = 3.05%, Mg = Balance, Si = 0.016%, Fe = 0.001%, Cu = 0.003%, Mn = 0.44%, Zn = 1.10%",
    "recipes": [
        {
            "AA": "6061",
            "temper": "T4",
            "UTS [MPa]": 300,
            "elong [%]": 9,
            "Hardness": 100,
            "Hardness UNIT": "HV0.1",
            "Has composition": "True",
            "Mg": 0.9,
            "Si": 0.6,
            "Fe": 0.55,
            "Cu": 0.3,
            "Mn": 0.15,
            "Zn": 0.25,
            "Cr": 0.3,
            "Ti": 0.15
        },
        {
            "AA": "AZ31B",
            "UTS [MPa]": 240,
            "elong [%]": 12,
            "Hardness": 50,
            "Hardness UNIT": "HV0.1",
            "Has composition": "True",
            "Al": 3.05,
            "Si": 0.016,
            "Fe": 0.001,
            "Cu": 0.003,
            "Mn": 0.44,
            "Zn": 1.10
        }
    ]
}

File: claude/aluminum/xmlshort/responses/response_10.1016_j.jmatprotec.2017.12.042.json
{
    "table csv": "Al,Cu,Fe,Si,Mn,Mg,Zn,Ti,Others,V,Zn\nBalance,5.80–6.80,0.30 (max),0.20 (max),0.20–0.40,0.02 (max),0.10 (max),0.02–0.10,0.15,0.05–0.15,0.10–0.25\n\nCondition,Yield strength (MPa),Tensile strength (MPa),hardening exponent,Strength coefficient (MPa),Size of the particle (μm)\nAnnealed parent (P),78 ± 2.5%,159.9 ± 1.1%,0.28,668.17,3.25 ± 1.3%\nSolution treated (ST),43 ± 2.3%,182 ± 1.7%,0.34,473.36,–\nAge hardened (T6),302 ± 1.3%,397.7 ± 2%,0.203,886.83,1.50 ± 0.8%",
    "extracted text": "The paper discusses Al-2219 alloy which belongs to the class of age-hardenable materials. The alloy is precipitation hardened to T6 condition through a heat treatment cycle that consists of solution treatment (holding at 535°C for 35 min followed by water quenching) and aging (heating at 160°C).",
    "property mapping": "AA designation: Al-2219 corresponds to AA 2219\nYield strength: Reported in MPa in Table 2\nTensile strength: Reported as 'Tensile strength (MPa)' in Table 2\nTemper conditions: Annealed parent (P), Solution treated (ST), and Age hardened (T6)",
    "abbreviations": "P: Annealed parent condition\nST: Solution treated condition\nT6: Age hardened condition\nISF: Incremental Sheet Forming",
    "weight percentage": "For Cu, the range is 5.80-6.80%, so the mean is 6.30%\nFor Fe, the maximum is 0.30%, using 0.30%\nFor Si, the maximum is 0.20%, using 0.20%\nFor Mn, the range is 0.20-0.40%, so the mean is 0.30%\nFor Mg, the maximum is 0.02%, using 0.02%\nFor Zn, listed twice with different values: first as max 0.10%, then as 0.10-0.25%, taking the more specific range with mean 0.175%\nFor Ti, the range is 0.02-0.10%, so the mean is 0.06%\nFor V, the range is 0.05-0.15%, so the mean is 0.10%",
    "recipes": [
        {
            "AA": "2219",
            "temper": "P",
            "YS [MPa]": 78.0,
            "UTS [MPa]": 159.9,
            "elong [%]": "",
            "Has composition": true,
            "Cu": 6.3,
            "Fe": 0.3,
            "Si": 0.2,
            "Mn": 0.3,
            "Mg": 0.02,
            "Zn": 0.175,
            "Ti": 0.06,
            "V": 0.1
        },
        {
            "AA": "2219",
            "temper": "ST",
            "YS [MPa]": 43.0,
            "UTS [MPa]": 182.0,
            "elong [%]": "",
            "Has composition": true,
            "Cu": 6.3,
            "Fe": 0.3,
            "Si": 0.2,
            "Mn": 0.3,
            "Mg": 0.02,
            "Zn": 0.175,
            "Ti": 0.06,
            "V": 0.1
        },
        {
            "AA": "2219",
            "temper": "T6",
            "YS [MPa]": 302.0,
            "UTS [MPa]": 397.7,
            "elong [%]": "",
            "Has composition": true,
            "Cu": 6.3,
            "Fe": 0.3,
            "Si": 0.2,
            "Mn": 0.3,
            "Mg": 0.02,
            "Zn": 0.175,
            "Ti": 0.06,
            "V": 0.1
        }
    ]
}

File: claude/aluminum/xmlshort/responses/response_10.1016_j.jmatprotec.2018.01.010.json
```json
{
    "table csv": "Chemical composition (wt.%),,,,,,,,,Mechanical properties,,\nCu,Mn,Fe,Ti,V,Zn,Si,Zr,Al,Tensile strength (MPa),Elongation (%)\n6.48,0.32,0.23,0.06,0.08,0.04,0.49,0.2,Bal,432,11",
    "extracted text": "The paper describes friction stir welding of 2219-T6 aluminum alloy sheets with a thickness of 5 mm. The base material properties are given in Table 1. No yield strength or hardness values are provided for the base material.",
    "property mapping": "AA: 2219 (from text)\ntemper: T6 (from text)\nUTS [MPa]: Tensile strength (MPa) = 432\nelong [%]: Elongation (%) = 11\nCu: 6.48 wt.%\nMn: 0.32 wt.%\nFe: 0.23 wt.%\nTi: 0.06 wt.%\nV: 0.08 wt.%\nZn: 0.04 wt.%\nSi: 0.49 wt.%\nZr: 0.2 wt.%",
    "abbreviations": "No abbreviations were used for the alloy composition.",
    "weight percentage": "The weight percentages are already provided in the document: Cu: 6.48%, Mn: 0.32%, Fe: 0.23%, Ti: 0.06%, V: 0.08%, Zn: 0.04%, Si: 0.49%, Zr: 0.2%, Al: Balance",
    "recipes": [
        {
            "AA": "2219",
            "temper": "T6",
            "YS [MPa]": "",
            "UTS [MPa]": 432.0,
            "elong [%]": 11.0,
            "Hardness": "",
            "Hardness UNIT": "",
            "Has composition": true,
            "Cu": 6.48,
            "Mn": 0.32,
            "Fe": 0.23,
            "Ti": 0.06,
            "V": 0.08,
            "Zn": 0.04,
            "Si": 0.49,
            "Zr": 0.2
        }
    ]
}
```

File: claude/aluminum/xmlshort/responses/response_10.1016_j.jmatprotec.2018.06.022.json
{
    "table csv": "Si,Fe,Cu,Mn,Mg,Cr,Zn,Ti,V,Zr,Al\n0.09,0.28,1.7,2.5,2.5,0.19,5.6,0.03,0.01,0.01,Bal.\n\n0.2% proof strength (MPa),Tensile strength (MPa),Elongation (%)\n419,498,10.5",
    "extracted text": "The paper describes experiments on 7075-T73 aluminum alloy. T73 treatment is an overaged treatment condition to increase the resistance against stress corrosion cracking (SCC). Specimens of 7075-T73 aluminum alloy with the thickness of 3 mm were used in this study.",
    "property mapping": "0.2% proof strength (MPa) = YS [MPa]\nTensile strength (MPa) = UTS [MPa]\nElongation (%) = elong [%]",
    "abbreviations": "T73 = overaged treatment condition to increase resistance against stress corrosion cracking (SCC)",
    "weight percentage": "The weight percentages are already provided in the document for each element:\nSi: 0.09%\nFe: 0.28%\nCu: 1.7%\nMn: 2.5%\nMg: 2.5%\nCr: 0.19%\nZn: 5.6%\nTi: 0.03%\nV: 0.01%\nZr: 0.01%\nAl: Balance (remaining percentage)",
    "recipes": [
        {
            "AA": "7075",
            "temper": "T73",
            "YS [MPa]": 419.0,
            "UTS [MPa]": 498.0,
            "elong [%]": 10.5,
            "Has composition": true,
            "Si": 0.09,
            "Fe": 0.28,
            "Cu": 1.7,
            "Mn": 2.5,
            "Mg": 2.5,
            "Cr": 0.19,
            "Zn": 5.6,
            "Ti": 0.03,
            "V": 0.01,
            "Zr": 0.01
        }
    ]
}

File: claude/aluminum/xmlshort/responses/response_10.1016_j.matchar.2005.04.007.json
{
    "table csv": "Material,σy (MPa),UTS (MPa),Elongation (%)\n7075 T6,524,587,11\n7075 T6 FSP,325 (62%),450 (77%),7 (64%)",
    "extracted text": "The paper discusses 7075 aluminum alloy in the T6 condition that was subjected to Friction Stir Processing (FSP). The micro-hardness profile shows a value of 124 Hv in the center of the processed zone, with a maximum of 141 Hv at a distance of 3.5 mm from the center. The FSP process resulted in a fine, equiaxed grain structure with mean grain equivalent diameter close to 4 μm in the nugget zone.",
    "property mapping": "σy = Yield Strength (YS)\nUTS = Ultimate Tensile Strength\nElongation = elongation percentage\nHv = Vickers hardness",
    "abbreviations": "FSP = Friction Stir Processing\nT6 = Solution heat treated and artificially aged\nHv = Vickers hardness\nTMAZ = Thermo-mechanically affected zone\nHAZ = Heat affected zone",
    "weight percentage": "No specific weight percentage composition information is provided in the document for the 7075 aluminum alloy.",
    "recipes": [
        {
            "AA": "7075",
            "temper": "T6",
            "YS [MPa]": 524.0,
            "UTS [MPa]": 587.0,
            "elong [%]": 11.0,
            "Hardness": 141.0,
            "Hardness UNIT": "Hv",
            "Has composition": "nominal"
        },
        {
            "AA": "7075",
            "temper": "T6 FSP",
            "YS [MPa]": 325.0,
            "UTS [MPa]": 450.0,
            "elong [%]": 7.0,
            "Hardness": 124.0,
            "Hardness UNIT": "Hv",
            "Has composition": "nominal"
        }
    ]
}

File: claude/aluminum/xmlshort/responses/response_10.1016_j.matchar.2006.03.003.json
{
    "table csv": "Zn,Mg,Cu,Zr,Fe,Si,Al\n6.32,2.40,2.32,0.12,0.10,0.05,Bal.",
    "extracted text": "The 7150 alloy was received in extrusion form (30×100 mm). The 7150 extrusion was artificially aged by a two-step process, i.e. 120 °C/6 h followed by 155 °C/12 h (T6 temper). The tensile properties are: σy (MPa): 643, σUTS (MPa): 602, El%: 15.5 for 7150-T6(L) alloy.",
    "property mapping": "AA: 7150\ntemper: T6\nYS [MPa]: σy = 643 MPa\nUTS [MPa]: σUTS = 602 MPa\nelong [%]: El% = 15.5\nHas composition: True",
    "abbreviations": "T6: Solution heat treated and artificially aged by a two-step process (120 °C/6 h followed by 155 °C/12 h)\nBal.: Balance (remaining percentage is aluminum)",
    "weight percentage": "Zn: 6.32%\nMg: 2.40%\nCu: 2.32%\nZr: 0.12%\nFe: 0.10%\nSi: 0.05%\nAl: Balance (approximately 88.69%)",
    "recipes": [
        {
            "AA": "7150",
            "temper": "T6",
            "YS [MPa]": 643.0,
            "UTS [MPa]": 602.0,
            "elong [%]": 15.5,
            "Hardness": "",
            "Hardness UNIT": "",
            "Has composition": true,
            "Cu": 2.32,
            "Mg": 2.40,
            "Si": 0.05,
            "Zn": 6.32,
            "Zr": 0.12,
            "Fe": 0.10
        }
    ]
}

File: claude/aluminum/xmlshort/responses/response_10.1016_j.matchar.2007.09.006.json
{
    "table csv": "Table 1a: Chemical composition (wt.%) of base metal\nElements,Mg,Mn,Fe,Si,Cu,Al\nBase metal (6061-T6),1.1,0.12,0.35,0.58,0.22,Bal\n\nTable 1b: Mechanical properties of base metal\nMaterial,Yield strength (MPa),Ultimate tensile strength (MPa),Elongation (%),Vickers hardness at 0.5 kg load (Hv)\nBase metal (6061-T6),235,283,26.4,105",
    
    "extracted text": "The paper discusses AA6061 (Al-Mg-Si) alloy, which is an age hardenable alloy possessing enhanced strength due to the precipitation of Mg2Si phase upon solutionizing and artificial aging. The base metal is in T6 condition. The paper studies the effects of various post-weld heat treatments on friction stir-welded AA6061 joints, but as per instructions, we are only extracting information about the base metal.",
    
    "property mapping": "AA: AA6061\ntemper: T6\nYS [MPa]: 235 MPa\nUTS [MPa]: 283 MPa\nelong [%]: 26.4%\nHardness: 105 Hv (Vickers hardness at 0.5 kg load)",
    
    "abbreviations": "T6: Solution heat treated and artificially aged\nHv: Vickers hardness",
    
    "weight percentage": "Mg: 1.1%\nMn: 0.12%\nFe: 0.35%\nSi: 0.58%\nCu: 0.22%\nAl: Balance (remainder)",
    
    "recipes": [
        {
            "AA": "6061",
            "temper": "T6",
            "YS [MPa]": 235,
            "UTS [MPa]": 283,
            "elong [%]": 26.4,
            "Hardness": 105,
            "Hardness UNIT": "Hv",
            "Has composition": true,
            "Mg": 1.1,
            "Mn": 0.12,
            "Fe": 0.35,
            "Si": 0.58,
            "Cu": 0.22
        }
    ]
}

File: claude/aluminum/xmlshort/responses/response_10.1016_j.matchar.2018.04.029.json
{
    "table csv": "Materials conditions,Ultimate tensile strength (MPa),Yield strength (MPa),Elongation (%),Ultimate tensile strength efficiency (%),Elongation efficiency (%)\nBase alloy,630 ± 8,584 ± 10,12.9 ± 1.5,–,–\nAir-cooled joint,417 ± 11,368 ± 11,3.4 ± 1.1,0.66,0.26\nWater-cooled joint,457 ± 9,440 ± 12,4.0 ± 1.3,0.73,0.31",
    
    "extracted text": "Rolled sheets of 7055 aluminium alloy with a thickness of 1.8 mm, with the chemical composition (wt%): Zn, 7.68, Mg 1.98, Cu, 2.21, Zr, 0.12, Fe < 0.12, Si < 0.10, Al, Bal., were used. The sheets were solution heat treated at 470 °C for 30 min in an air furnace, quenched in water (≈20 °C) and then artificially aged at 120 °C for 24 h and then at 160 °C for 6 h. The Vickers hardness of the aged sheets is 205 ± 3 HV3.",
    
    "property mapping": "- AA: 7055 (from 'Rolled sheets of 7055 aluminium alloy')\n- temper: Custom heat treatment (solution heat treated at 470 °C for 30 min, quenched in water, aged at 120 °C for 24 h then at 160 °C for 6 h)\n- YS [MPa]: 584 ± 10 (from Table 1, 'Yield strength (MPa)' for 'Base alloy')\n- UTS [MPa]: 630 ± 8 (from Table 1, 'Ultimate tensile strength (MPa)' for 'Base alloy')\n- elong [%]: 12.9 ± 1.5 (from Table 1, 'Elongation (%)' for 'Base alloy')\n- Hardness: 205 ± 3 (from text 'The Vickers hardness of the aged sheets is 205 ± 3 HV3')\n- Hardness UNIT: HV3 (from text 'The Vickers hardness of the aged sheets is 205 ± 3 HV3')",
    
    "abbreviations": "HV3: Vickers hardness with 3 kg load",
    
    "weight percentage": "Zn: 7.68 wt%\nMg: 1.98 wt%\nCu: 2.21 wt%\nZr: 0.12 wt%\nFe: < 0.12 wt% (using maximum value of 0.12)\nSi: < 0.10 wt% (using maximum value of 0.10)\nAl: Balance",
    
    "recipes": [
        {
            "AA": "7055",
            "temper": "",
            "YS [MPa]": 584,
            "UTS [MPa]": 630,
            "elong [%]": 12.9,
            "Hardness": 205,
            "Hardness UNIT": "HV3",
            "Has composition": true,
            "Cu": 2.21,
            "Mg": 1.98,
            "Zn": 7.68,
            "Zr": 0.12,
            "Fe": 0.12,
            "Si": 0.10
        }
    ]
}

File: claude/aluminum/xmlshort/responses/response_10.1016_j.matchar.2018.04.045.json
{
    "table csv": "Element,Mg,Si,Mn,Fe,Cu,Zn,Ti,Al\nNominal [24],5.0–6.0,1.8–2.6,0.5–0.8,≤0.20,≤0.05,≤0.07,≤0.20,Bal.\nOES,5.77,2.27,0.714,0.115,0.02,0.04,0.02,Bal.\n\nPHD treatment,As-extruded,,,T4 heat-treated,,,T6 heat-treated,,\n,YS (MPa),TS (MPa),El (%),YS (MPa),TS (MPa),El (%),YS (MPa),TS (MPa),El (%)\n0%,91.2 ± 1.2,175.6 ± 1.4,17.2 ± 0.9,147.0 ± 1.7,273.6 ± 2.8,19.2 ± 0.8,236.6 ± 3.1,275.6 ± 2.0,11.3 ± 0.4\n5%,87.0 ± 2.6,174.1 ± 2.0,20.0 ± 0.2,156.3 ± 2.1,288.2 ± 2.1,21.4 ± 0.5,250.6 ± 2.3,286.3 ± 2.1,11.2 ± 0.6\n10%,89.3 ± 2.3,172.6 ± 1.8,23.6 ± 0.5,158.0 ± 2.6,292.3 ± 2.3,23.3 ± 0.7,255.3 ± 2.5,291.6 ± 1.8,10.7 ± 0.3",
    
    "extracted text": "The material studied is AlMg5Si2Mn HPDC alloy, which was produced by ingot metallurgical route. The paper investigates a novel pre-homogenization deformation (PHD) treatment with different reduction conditions (0%, 5%, and 10%) followed by homogenization at 580°C for 24h, extrusion, and heat treatments (T4 and T6). T4 treatment consisted of solution heat treatment at 580°C for 1h followed by water quenching and natural aging for 7 days. T6 samples were prepared by further heat treatment at 250°C for 1h after T4 treatment.",
    
    "property mapping": "- The alloy is referred to as 'AlMg5Si2Mn alloy' which indicates its primary alloying elements
    - 'YS' corresponds to 'YS [MPa]' (yield strength)
    - 'TS' corresponds to 'UTS [MPa]' (ultimate tensile strength or tensile strength)
    - 'El' corresponds to 'elong [%]' (elongation percentage)
    - 'PHD treatment' refers to the percentage of pre-homogenization deformation (0%, 5%, 10%)
    - 'As-extruded', 'T4 heat-treated', and 'T6 heat-treated' refer to different temper conditions",
    
    "abbreviations": "- PHD: Pre-Homogenization Deformation
    - OES: Optical Emission Spectroscopy
    - HPDC: High Pressure Die Casting
    - T4: Solution heat treatment at 580°C for 1h followed by water quenching and natural aging for 7 days
    - T6: T4 treatment plus artificial aging at 250°C for 1h",
    
    "weight percentage": "The weight percentages of elements in the AlMg5Si2Mn alloy according to OES analysis are:
    - Mg: 5.77 wt%
    - Si: 2.27 wt%
    - Mn: 0.714 wt%
    - Fe: 0.115 wt%
    - Cu: 0.02 wt%
    - Zn: 0.04 wt%
    - Ti: 0.02 wt%
    - Al: Balance (remainder)
    
    The nominal composition ranges are:
    - Mg: 5.0-6.0 wt% (mean: 5.5 wt%)
    - Si: 1.8-2.6 wt% (mean: 2.2 wt%)
    - Mn: 0.5-0.8 wt% (mean: 0.65 wt%)
    - Fe: ≤0.20 wt% (taking as 0.10 wt% for mean)
    - Cu: ≤0.05 wt% (taking as 0.025 wt% for mean)
    - Zn: ≤0.07 wt% (taking as 0.035 wt% for mean)
    - Ti: ≤0.20 wt% (taking as 0.10 wt% for mean)
    - Al: Balance (remainder)",
    
    "recipes": [
        {
            "AA": "",
            "temper": "As-extruded",
            "YS [MPa]": 91.2,
            "UTS [MPa]": 175.6,
            "elong [%]": 17.2,
            "Has composition": true,
            "Mg": 5.77,
            "Si": 2.27,
            "Mn": 0.714,
            "Fe": 0.115,
            "Cu": 0.02,
            "Zn": 0.04,
            "Ti": 0.02
        },
        {
            "AA": "",
            "temper": "T4",
            "YS [MPa]": 147.0,
            "UTS [MPa]": 273.6,
            "elong [%]": 19.2,
            "Has composition": true,
            "Mg": 5.77,
            "Si": 2.27,
            "Mn": 0.714,
            "Fe": 0.115,
            "Cu": 0.02,
            "Zn": 0.04,
            "Ti": 0.02
        },
        {
            "AA": "",
            "temper": "T6",
            "YS [MPa]": 236.6,
            "UTS [MPa]": 275.6,
            "elong [%]": 11.3,
            "Has composition": true,
            "Mg": 5.77,
            "Si": 2.27,
            "Mn": 0.714,
            "Fe": 0.115,
            "Cu": 0.02,
            "Zn": 0.04,
            "Ti": 0.02
        }
    ]
}

File: claude/aluminum/xmlshort/responses/response_10.1016_j.matdes.2007.11.005.json
{
    "table csv": "Type of material,Cu,Mn,Fe,Zr,V,Si,Ti,Zn,Al\nBase metal (AA 2219-T87),6.33,0.34,0.13,0.12,0.07,0.06,0.04,0.02,Bal\n\nBase metal,Yield strength (MPa),Ultimate tensile strength (MPa),Elongation (%),Reduction in cross-sectional area (%),Vickers hardness (0.05 kg HV)\nBase metal,392,475,15,10,140",
    "extracted text": "The document discusses AA2219 aluminum alloy in T87 temper condition. It is described as basically an Al-Cu-Mn ternary alloy with minor additions of Ti, V and Zr. The paper focuses on fatigue behavior of electron beam welded joints of this alloy after various post weld heat treatments.",
    "property mapping": "AA: AA 2219\ntemper: T87\nYS [MPa]: 392\nUTS [MPa]: 475\nelong [%]: 15\nHardness: 140\nHardness UNIT: HV",
    "abbreviations": "AA: Aluminum Association\nEB: Electron Beam\nEBW: Electron Beam Welding\nPWHT: Post Weld Heat Treatment\nAW: As Welded\nST: Solution Treated\nAA: Artificially Aged\nSTA: Solution Treated and Aged",
    "weight percentage": "The weight percentages of elements are directly provided in the document:\nCu: 6.33%\nMn: 0.34%\nFe: 0.13%\nZr: 0.12%\nV: 0.07%\nSi: 0.06%\nTi: 0.04%\nZn: 0.02%\nAl: Balance (remainder)",
    "recipes": [
        {
            "AA": "2219",
            "temper": "T87",
            "YS [MPa]": 392.0,
            "UTS [MPa]": 475.0,
            "elong [%]": 15.0,
            "Hardness": 140.0,
            "Hardness UNIT": "HV",
            "Has composition": true,
            "Cu": 6.33,
            "Mn": 0.34,
            "Fe": 0.13,
            "Zr": 0.12,
            "V": 0.07,
            "Si": 0.06,
            "Ti": 0.04,
            "Zn": 0.02
        }
    ]
}

File: claude/aluminum/xmlshort/responses/response_10.1016_j.matdes.2015.05.074.json
{
    "table csv": "Material,Al,Si,Cu,Mg,Cr,Zn,UTS (MPa),YS (MPa),Elongation (%)\nAA6061-T6,Bal.,0.6,0.3,1.0,0.2,–,310,275,15\nAA7050-T7451,Bal.,–,2.3,2.2,–,6.2,524,469,11",
    "extracted text": "The paper studies friction stir welding of AA6061-T6 and AA7050-T7451 aluminum alloys. The nominal composition and mechanical properties for each material is summarized in Table 1. Both alloys are precipitation hardenable via natural and artificial aging. The study notes that AA6061 base materials featured Al–Si–Fe coarse intermetallic particles, while AA7050 base materials featured Al–Fe–Cu coarse intermetallic particles.",
    "property mapping": "AA = Aluminum Association alloy designation (AA6061 and AA7050)\ntemper = T6 for AA6061, T7451 for AA7050\nUTS (MPa) = Ultimate Tensile Strength in MPa\nYS (MPa) = Yield Strength in MPa\nElongation (%) = Elongation percentage\nBal. = Balance (remainder is aluminum)",
    "abbreviations": "Bal. = Balance (remainder is aluminum)\nT6 = Solution heat treated and artificially aged\nT7451 = Solution heat treated and stabilized (overaged) with special control of stress relieve",
    "weight percentage": "For AA6061-T6:\nSi: 0.6%\nCu: 0.3%\nMg: 1.0%\nCr: 0.2%\nFe: not specified in table but mentioned in text as part of intermetallic particles\n\nFor AA7050-T7451:\nCu: 2.3%\nMg: 2.2%\nZn: 6.2%\nFe: not specified in table but mentioned in text as part of intermetallic particles",
    "recipes": [
        {
            "AA": "6061",
            "temper": "T6",
            "YS [MPa]": 275.0,
            "UTS [MPa]": 310.0,
            "elong [%]": 15.0,
            "Has composition": "nominal",
            "Si": 0.6,
            "Cu": 0.3,
            "Mg": 1.0,
            "Cr": 0.2
        },
        {
            "AA": "7050",
            "temper": "T7451",
            "YS [MPa]": 469.0,
            "UTS [MPa]": 524.0,
            "elong [%]": 11.0,
            "Has composition": "nominal",
            "Cu": 2.3,
            "Mg": 2.2,
            "Zn": 6.2
        }
    ]
}

File: claude/aluminum/xmlshort/responses/response_10.1016_j.matdes.2015.06.044.json
{
    "table csv": "Element,Si,Fe,Cu,Mn,Mg,Cr,Zn,Ti,Al\nwt.%,0.1,0.17,4.55,0.45,1.49,<0.01,0.16,0.021,Bal.",
    "extracted text": "The joining parts used in this work consist of two materials: an aluminum alloy and a thermoplastic composite. Rolled sheets of aluminum alloy (AA2024-T3) with a thickness of 2 mm (supplied by Constellium, France) were used as the metallic parts. This alloy is mainly used in the primary structures of aircrafts. AA2024 is a precipitation-hardenable alloy with Cu and Mg as the primary alloying elements. Heat treatment (T3) leads to the formation of strengthening phases such as Al₂CuMg and CuAl₂, which give rise to the high strength of this alloy.",
    "property mapping": "Tensile strength (direction TL) = UTS [MPa]\nYield strength (direction TL) = YS [MPa]\nElongation = elong [%]",
    "abbreviations": "TL refers to the transverse-longitudinal direction for mechanical testing. Bal. means balance, indicating that aluminum makes up the remainder of the composition after accounting for all other elements.",
    "weight percentage": "The weight percentages for the elements are directly provided in the document: Si: 0.1%, Fe: 0.17%, Cu: 4.55%, Mn: 0.45%, Mg: 1.49%, Cr: <0.01%, Zn: 0.16%, Ti: 0.021%, and Al: balance (remainder to 100%).",
    "recipes": [
        {
            "AA": "2024",
            "temper": "T3",
            "YS [MPa]": 299.0,
            "UTS [MPa]": 437.0,
            "elong [%]": 21.0,
            "Has composition": true,
            "Cu": 4.55,
            "Mn": 0.45,
            "Si": 0.1,
            "Mg": 1.49,
            "Zn": 0.16,
            "Cr": 0.01,
            "Fe": 0.17,
            "Ti": 0.021
        }
    ]
}

File: claude/aluminum/xmlshort/responses/response_10.1016_j.matdes.2015.08.003.json
{
    "table csv": "Metallurgical state,Yield strength (MPa),Ultimate tensile strength (MPa),Elongation to failure (%)\nT34 metallurgical state,280,470,20\nT84 metallurgical state,520,590,10.5",
    "extracted text": "The material was an aluminium–copper–lithium 2050 alloy (Al base, 3.86% Cu, 0.86% Li, wt %) provided by Constellium (France). It was received as a 50-mm-thick plate obtained by hot rolling, followed by solutioning, water quenching, stretching and natural ageing at room temperature, leading to the T34 metallurgical state. T34 samples were aged at 155°C for 30 h, leading to a T84 metallurgical state.",
    "property mapping": "AA: AA2050 (mentioned in title and text)\ntemper: T34 and T84 (two metallurgical states studied)\nYS [MPa]: Yield strength (MPa) in Table 1\nUTS [MPa]: Ultimate tensile strength (MPa) in Table 1\nelong [%]: Elongation to failure (%) in Table 1\nCu: 3.86% (weight percentage mentioned in text)\nLi: 0.86% (weight percentage mentioned in text)",
    "abbreviations": "T34: naturally aged state (solutioning, water quenching, stretching and natural ageing at room temperature)\nT84: artificially aged state (T34 + aging at 155°C for 30h)",
    "weight percentage": "Cu: 3.86 wt%\nLi: 0.86 wt%\nAl: balance (remaining percentage)",
    "recipes": [
        {
            "AA": "2050",
            "temper": "T34",
            "YS [MPa]": 280.0,
            "UTS [MPa]": 470.0,
            "elong [%]": 20.0,
            "Has composition": true,
            "Cu": 3.86,
            "Li": 0.86
        },
        {
            "AA": "2050",
            "temper": "T84",
            "YS [MPa]": 520.0,
            "UTS [MPa]": 590.0,
            "elong [%]": 10.5,
            "Has composition": true,
            "Cu": 3.86,
            "Li": 0.86
        }
    ]
}

File: claude/aluminum/xmlshort/responses/response_10.1016_j.matdes.2015.08.050.json
{
    "table csv": "Alloy,Zn,Mg,Cu,Mn,Si,Fe,Ti,Cr,Al\nAA6082-T6,0.20,1.12,0.14,0.91,1.20,0.34,0.08,0.04,Balancing\nAA7075-T6,5.21,2.30,1.32,0.10,0.21,0.37,0.12,0.18,Balancing\n\nAlloy,Yield stress (MPa),Tensile strength (MPa)\nAA6082-T6,288,337\nAA7075-T6,498,560",
    "extracted text": "The base materials AA6082-T6 and AA7075-T6 show the average Vickers micro-hardness values of about 95HV0.1 and 165HV0.1, respectively.",
    "property mapping": "Yield stress (MPa) = YS [MPa]\nTensile strength (MPa) = UTS [MPa]\nAverage Vickers micro-hardness values = Hardness (HV0.1)",
    "abbreviations": "T6 = Solution heat treated and artificially aged\nAA = Aluminum Association designation",
    "weight percentage": "The document already provides weight percentages for all elements in Table 1.",
    "recipes": [
        {
            "AA": "6082",
            "temper": "T6",
            "YS [MPa]": 288.0,
            "UTS [MPa]": 337.0,
            "Hardness": 95.0,
            "Hardness UNIT": "HV0.1",
            "Has composition": true,
            "Zn": 0.20,
            "Mg": 1.12,
            "Cu": 0.14,
            "Mn": 0.91,
            "Si": 1.20,
            "Fe": 0.34,
            "Ti": 0.08,
            "Cr": 0.04
        },
        {
            "AA": "7075",
            "temper": "T6",
            "YS [MPa]": 498.0,
            "UTS [MPa]": 560.0,
            "Hardness": 165.0,
            "Hardness UNIT": "HV0.1",
            "Has composition": true,
            "Zn": 5.21,
            "Mg": 2.30,
            "Cu": 1.32,
            "Mn": 0.10,
            "Si": 0.21,
            "Fe": 0.37,
            "Ti": 0.12,
            "Cr": 0.18
        }
    ]
}

File: claude/aluminum/xmlshort/responses/response_10.1016_j.matdes.2016.02.011.json
```json
{
    "table csv": "Compositions,Zn,Mg,Cu,Zr,Si,Fe,Al\nAs-cast,8.11,2.01,2.36,0.12,0.06,0.07,Bal.\nSpray-deposited,8.31,2.07,2.46,0.12,0.06,0.07,Bal.\n\nAlloy composition,UTS (MPa),Elongation (%),PSE (GPa·%),Ref.\nAl-8.11Zn-2.01Mg-2.36Cu-0.12Zr (as-cast+hot extrusion+T6),622,9.1,5.7,This work\nAl-8.31Zn-2.07Mg-2.46Cu-0.12Zr (spray-deposited+hot extrusion+T6),723,11.0,8.0,This work\nAl-8.11Zn-2.01 Mg-2.36Cu-0.12Zr (as-cast+hot extrusion+solution),577,16.6,9.6,This work\nAl-8.31Zn-2.07 Mg-2.46Cu-0.12Zr (spray-deposited+hot extrusion+solution treatment),684,17.4,11.9,This work",
    
    "extracted text": "The spray-deposited ingots were prepared using a SFZD-5000 type environmental chamber. The ingots were extruded at 420°C with an extrusion speed of 3 mm/s and an extrusion ratio of 39:1. The extruded bars were solution treated at 470°C for 1h then quenched in water, and artificial aging was carried out at 140±2°C for times ranging from 30 min to 72h (T6 treatment). The hardness of the spray-deposited Al-8.31Zn-2.07Mg-2.46Cu-0.12Zr alloy after hot extrusion and solution treatment was 158 HV. Peak hardness of 218 HV was reached after aging for 8h.",
    
    "property mapping": "UTS (MPa) -> 'UTS [MPa]'\nElongation (%) -> 'elong [%]'\nHV -> 'Hardness' with 'Hardness UNIT' as 'HV'",
    
    "abbreviations": "PSE: Product of Strength and Elongation (GPa·%)\nT6: Solution treatment followed by artificial aging\nBal.: Balance (remainder is aluminum)",
    
    "weight percentage": "The weight percentages are provided directly in Table 1:\nAs-cast: Zn (8.11%), Mg (2.01%), Cu (2.36%), Zr (0.12%), Si (0.06%), Fe (0.07%), Al (Balance)\nSpray-deposited: Zn (8.31%), Mg (2.07%), Cu (2.46%), Zr (0.12%), Si (0.06%), Fe (0.07%), Al (Balance)",
    
    "recipes": [
        {
            "AA": "",
            "temper": "T6",
            "UTS [MPa]": 622.0,
            "elong [%]": 9.1,
            "Hardness": "",
            "Hardness UNIT": "",
            "Has composition": true,
            "Cu": 2.36,
            "Mg": 2.01,
            "Zn": 8.11,
            "Zr": 0.12,
            "Si": 0.06,
            "Fe": 0.07
        },
        {
            "AA": "",
            "temper": "T6",
            "UTS [MPa]": 723.0,
            "elong [%]": 11.0,
            "Hardness": 218.0,
            "Hardness UNIT": "HV",
            "Has composition": true,
            "Cu": 2.46,
            "Mg": 2.07,
            "Zn": 8.31,
            "Zr": 0.12,
            "Si": 0.06,
            "Fe": 0.07
        },
        {
            "AA": "",
            "temper": "",
            "UTS [MPa]": 577.0,
            "elong [%]": 16.6,
            "Hardness": "",
            "Hardness UNIT": "",
            "Has composition": true,
            "Cu": 2.36,
            "Mg": 2.01,
            "Zn": 8.11,
            "Zr": 0.12,
            "Si": 0.06,
            "Fe": 0.07
        },
        {
            "AA": "",
            "temper": "",
            "UTS [MPa]": 684.0,
            "elong [%]": 17.4,
            "Hardness": 158.0,
            "Hardness UNIT": "HV",
            "Has composition": true,
            "Cu": 2.46,
            "Mg": 2.07,
            "Zn": 8.31,
            "Zr": 0.12,
            "Si": 0.06,
            "Fe": 0.07
        }
    ]
}
```

File: claude/aluminum/xmlshort/responses/response_10.1016_j.matdes.2016.08.004.json
{
    "table csv": "Table 1: Chemical composition of 2524 alloy (wt.%)\nCu,Mg,Mn,Fe,Si,Ti,Zn,Al\n4.19,1.42,0.55,0.11,<0.02,0.011,0.025,Bal.\n\nTable 2: Mechanical properties of 2524 alloy\nOrientation,Yield strength (MPa),Ultimate strength (MPa),Elongation(%)\nL-T,319,464,20.1",
    "extracted text": "The materials used in this study were a 2 mm thick plate of 2524 alloy. The as-received condition was solution heat treated at 498°C for 20 min, quenched in water at ambient temperature, then aged at room temperature over 96 h. The paper mentions this is 2524-T3 aluminum alloy in the introduction section.",
    "property mapping": "AA: 2524 (mentioned throughout the paper)\ntemper: T3 (mentioned in introduction)\nYS [MPa]: 319 (from Table 2)\nUTS [MPa]: 464 (from Table 2)\nelong [%]: 20.1 (from Table 2)\nCu: 4.19% (from Table 1)\nMg: 1.42% (from Table 1)\nMn: 0.55% (from Table 1)\nFe: 0.11% (from Table 1)\nSi: <0.02% (from Table 1, will use 0.02)\nTi: 0.011% (from Table 1)\nZn: 0.025% (from Table 1)",
    "abbreviations": "L-T: Longitudinal-Transverse orientation (for mechanical testing)",
    "weight percentage": "All composition values are already given in weight percentage. For Si, the paper states '<0.02%', so I'll use the upper bound of 0.02% for the recipe.",
    "recipes": [
        {
            "AA": "2524",
            "temper": "T3",
            "YS [MPa]": 319.0,
            "UTS [MPa]": 464.0,
            "elong [%]": 20.1,
            "Has composition": true,
            "Cu": 4.19,
            "Mg": 1.42,
            "Mn": 0.55,
            "Fe": 0.11,
            "Si": 0.02,
            "Ti": 0.011,
            "Zn": 0.025
        }
    ]
}

File: claude/aluminum/xmlshort/responses/response_10.1016_j.matdes.2017.07.013.json
{
    "table csv": "Table 1: Chemical composition of the 7075 aluminum alloy used in this study (wt%).\nAl,Cr,Cu,Mg,Mn,Si,Ti,Zn,Fe,Other\n89.39,0.19,1.57,2.63,0.05,0.084,0.038,5.82,0.18,0.04\n\nTable 2: Mechanical properties of the AA 7075-T651 used in this study.\nHardness (HV0.2),Yield strength (MPa),Tensile strength (MPa),Elongation (%)\n184.9,529.3,576.1,14.79",
    "extracted text": "The material used in the current study is a AA 7075-T651 plate with 6 mm thickness. The chemical composition and mechanical properties of this material are listed in Table 1 and Table 2. The plugs used as filler material for keyhole closure are machined from extruded rods made from the same aluminum alloy. The temper used was T651, i.e., solution heat treated, stress relieved by stretching and artificially aged.",
    "property mapping": "AA = AA 7075\ntemper = T651\nYS [MPa] = Yield strength (MPa) = 529.3 MPa\nUTS [MPa] = Tensile strength (MPa) = 576.1 MPa\nelong [%] = Elongation (%) = 14.79%\nHardness = 184.9\nHardness UNIT = HV0.2\nCu = 1.57%\nMn = 0.05%\nSi = 0.084%\nMg = 2.63%\nZn = 5.82%\nCr = 0.19%\nFe = 0.18%\nTi = 0.038%",
    "abbreviations": "AA = Aluminum Association\nT651 = Solution heat treated, stress relieved by stretching and artificially aged\nHV0.2 = Vickers hardness with 0.2 kgf load",
    "weight percentage": "The weight percentages are already provided in the table:\nAl: 89.39%\nCr: 0.19%\nCu: 1.57%\nMg: 2.63%\nMn: 0.05%\nSi: 0.084%\nTi: 0.038%\nZn: 5.82%\nFe: 0.18%\nOther: 0.04%",
    "recipes": [
        {
            "AA": "7075",
            "temper": "T651",
            "YS [MPa]": 529.3,
            "UTS [MPa]": 576.1,
            "elong [%]": 14.79,
            "Hardness": 184.9,
            "Hardness UNIT": "HV0.2",
            "Has composition": true,
            "Cu": 1.57,
            "Mn": 0.05,
            "Si": 0.084,
            "Mg": 2.63,
            "Zn": 5.82,
            "Cr": 0.19,
            "Fe": 0.18,
            "Ti": 0.038
        }
    ]
}

File: claude/aluminum/xmlshort/responses/response_10.1016_j.matlet.2013.08.093.json
{
    "table csv": "HT,Tensile strength σUTS (MPa),Elongation (%),Fracture toughness δ (μm),Bond strength P (N)\nT4,457,21,36,10290\nT62,449,6,18,10560",
    "extracted text": "The nominal composition of Al 2024 alloy is (in wt%): 0.5Si, 0.5Fe, 3.8–4.9Cu, 0.3–0.9Mn, 1.2–1.8Mg, 0.1Cr, 0.25Zn, 0.15Ti and Al balance. Specimens were cut with gauge length parallel to the longitudinal orientation of the metal foils. The specimens were divided into two groups and heat-treated to a T4 and a T62 temper, respectively.",
    "property mapping": "HT = temper\nTensile strength σUTS (MPa) = UTS [MPa]\nElongation (%) = elong [%]\nFracture toughness δ (μm) = not in property list\nBond strength P (N) = not in property list",
    "abbreviations": "HT = Heat Treatment\nT4 = Solution heat treatment and natural aging\nT62 = Solution heat treatment and artificial aging\nσUTS = Ultimate Tensile Strength\nδ = Crack Tip Opening Displacement (CTOD) at maximum load\nP = Bond strength",
    "weight percentage": "For Al 2024 alloy:\nSi: 0.5%\nFe: 0.5%\nCu: 4.35% (mean of 3.8-4.9%)\nMn: 0.6% (mean of 0.3-0.9%)\nMg: 1.5% (mean of 1.2-1.8%)\nCr: 0.1%\nZn: 0.25%\nTi: 0.15%\nAl: balance",
    "recipes": [
        {
            "AA": "2024",
            "temper": "T4",
            "UTS [MPa]": 457.0,
            "elong [%]": 21.0,
            "Has composition": "nominal",
            "Si": 0.5,
            "Fe": 0.5,
            "Cu": 4.35,
            "Mn": 0.6,
            "Mg": 1.5,
            "Cr": 0.1,
            "Zn": 0.25,
            "Ti": 0.15
        },
        {
            "AA": "2024",
            "temper": "T62",
            "UTS [MPa]": 449.0,
            "elong [%]": 6.0,
            "Has composition": "nominal",
            "Si": 0.5,
            "Fe": 0.5,
            "Cu": 4.35,
            "Mn": 0.6,
            "Mg": 1.5,
            "Cr": 0.1,
            "Zn": 0.25,
            "Ti": 0.15
        }
    ]
}
