Repository: gsireesh/ddd-benchmark

# Data Driven Design as an Ecologically Valid Challenge Task for Document Understanding

This repo contains the code and metadata for the paper "Data Driven Design as an Ecologically Valid Challenge Task for Document

Understanding". 
---

## Metadata and Dataset Reconstruction

Because this dataset consists of non-open access academic papers, we are limited to providing the
metadata for this dataset, i.e. the DOIs of the papers, and publishing our further annotated 
versions of the zeolite data originally published in Jensen et. al. (2019) and the aluminum data 
from Pfeiffer et. al. (2020). Our re-annotated versions of this data can be found in the respective

File: claude/aluminum/xmlshort/responses/response_10.1016_j.msea.2004.01.134.json
{
    "table csv": "Materials,Young's modulus (MPa),0.2% yield strength (MPa),Tensile strength (MPa),Poisson's ratio,Elongation (%)\nAl 7175-T74,70041,499,554,0.33,10.2\n17-4PH,199503,1170,1301,0.29,11.9",
    "extracted text": "The paper focuses on evaluating static and dynamic fracture toughness of Al 7175-T74 and 17-4PH casting steel for propulsive engine materials. The study uses three-point bend specimens with various notch root radii to determine fracture toughness properties. No additional composition information is provided beyond what appears in the table.",
    "property mapping": "Young's modulus (MPa) -> Not in property list\n0.2% yield strength (MPa) -> YS [MPa]\nTensile strength (MPa) -> UTS [MPa]\nPoisson's ratio -> Not in property list\nElongation (%) -> elong [%]",
    "abbreviations": "Al 7175-T74: Aluminum alloy 7175 with T74 temper treatment\nT74: Solution heat treated and artificially aged to a substantially stable condition",
    "weight percentage": "No weight percentage information is provided in the document.",
    "recipes": [
        {
            "AA": "7175",
            "temper": "T74",
            "YS [MPa]": 499.0,
            "UTS [MPa]": 554.0,
            "elong [%]": 10.2,
            "Has composition": "False"
        }
    ]
}

File: claude/aluminum/xmlshort/responses/response_10.1016_j.msea.2004.02.052.json
{
    "table csv": "Material/condition,Ultimate strength (MPa),Yield strength (MPa),Elongation % (50 mm)\nAA7150–T77511,624,582,11.0\nAA7150–T77511,586,538,7.0\nAA7150 − T6,660,594,14.0\nAA7150–RRA20 + T6,665,656,7.0\nAA7150–RRA40 + T6,660,651,5.0\nAA7050–T76511,540,475,10.8\nAA7050–T76511,531,469,7.0\nAA7050 − T6,610,512,16.1\nAA7050–RRA20 + T6,625,585,13.2\nAA7050–RRA40 + T6,618,600,9.9",
    "extracted text": "The paper focuses on the effect of retrogression and re-aging (RRA) treatment on AA7050 and AA7150 aluminum alloys. The alloys were tested in their original conditions (T77511 for AA7150 and T76511 for AA7050), after T6 treatment (solution heat treated at 475°C for 40 min, water quenched and aged at 120°C for 24 h), and after RRA treatment with retrogression times of 20 and 40 min at 200°C followed by re-aging at 120°C for 24 h. The RRA treatment aims to combine the high strength of T6 condition with the stress corrosion cracking (SCC) resistance of T7 condition. The paper mentions that the microstructure resulting from RRA is a very fine distribution of η′ MgZn₂ in the aluminum matrix grains and η MgZn₂ precipitates on grain boundaries. No specific alloy composition is provided in the paper.",
    "property mapping": "The paper contains the following properties:
- Ultimate strength (MPa) = UTS [MPa]
- Yield strength (MPa) = YS [MPa]
- Elongation % (50 mm) = elong [%]
- Hardness is measured in Rockwell B scale (mentioned in the text but specific values are not provided in the table)",
    "abbreviations": "- RRA: Retrogression and Re-Aging
- T6: Solution heat treated and artificially aged
- T76511: Over-aged condition for AA7050 (with 1.5-3.0% cold stretching)
- T77511: Over-aged condition for AA7150 (with 1.5-3.0% cold stretching)
- RRA20+T6: Retrogression for 20 min at 200°C followed by re-aging at 120°C for 24h
- RRA40+T6: Retrogression for 40 min at 200°C followed by re-aging at 120°C for 24h
- SCC: Stress Corrosion Cracking",
    "weight percentage": "No specific weight percentage information is provided in the paper for any elements.",
    "recipes": [
        {
            "AA": "7150",
            "temper": "T77511",
            "YS [MPa]": 582,
            "UTS [MPa]": 624,
            "elong [%]": 11.0,
            "Hardness UNIT": "Rockwell B",
            "Has composition": "nominal"
        },
        {
            "AA": "7150",
            "temper": "T6",
            "YS [MPa]": 594,
            "UTS [MPa]": 660,
            "elong [%]": 14.0,
            "Hardness UNIT": "Rockwell B",
            "Has composition": "nominal"
        },
        {
            "AA": "7150",
            "temper": "RRA20+T6",
            "YS [MPa]": 656,
            "UTS [MPa]": 665,
            "elong [%]": 7.0,
            "Hardness UNIT": "Rockwell B",
            "Has composition": "nominal"
        },
        {
            "AA": "7150",
            "temper": "RRA40+T6",
            "YS [MPa]": 651,
            "UTS [MPa]": 660,
            "elong [%]": 5.0,
            "Hardness UNIT": "Rockwell B",
            "Has composition": "nominal"
        },
        {
            "AA": "7050",
            "temper": "T76511",
            "YS [MPa]": 475,
            "UTS [MPa]": 540,
            "elong [%]": 10.8,
            "Hardness UNIT": "Rockwell B",
            "Has composition": "nominal"
        },
        {
            "AA": "7050",
            "temper": "T6",
            "YS [MPa]": 512,
            "UTS [MPa]": 610,
            "elong [%]": 16.1,
            "Hardness UNIT": "Rockwell B",
            "Has composition": "nominal"
        },
        {
            "AA": "7050",
            "temper": "RRA20+T6",
            "YS [MPa]": 585,
            "UTS [MPa]": 625,
            "elong [%]": 13.2,
            "Hardness UNIT": "Rockwell B",
            "Has composition": "nominal"
        },
        {
            "AA": "7050",
            "temper": "RRA40+T6",
            "YS [MPa]": 600,
            "UTS [MPa]": 618,
            "elong [%]": 9.9,
            "Hardness UNIT": "Rockwell B",
            "Has composition": "nominal"
        }
    ]
}

File: claude/aluminum/xmlshort/responses/response_10.1016_j.msea.2004.08.056.json
{
    "table csv": "Process,Si,Mg,Fe,Ti,Al\nRheocasting,7.20,0.38,0.13,0.14,Balance\nLow-pressure casting,7.22,0.42,0.09,0.11,Balance\n\nProcess,YS (MPa),UTS (MPa),Tensile elongation (%),Impact energy (J/cm²)\nRheocasting,209 (202-225),272 (263-285),12.9 (11.4-14.2),10.3 (9.5-11.2)\nLow-pressure casting,251 (247-255),294 (283-306),4.5 (3.1-5.6),7.0 (6.4-8.0)",
    "extracted text": "The paper compares mechanical and corrosion properties of A356-T6 alloy produced by rheocasting and low-pressure casting. Both products were T6 heat treated (solution heat-treated at 528°C for 5h, water quenched and aged at 170°C for 6h). The fatigue endurance limit was approximately 105 MPa for both products. The pitting corrosion potential value for the RC product was -600 mV versus Ag/AgCl, while it was -650 mV versus Ag/AgCl for the LP counterpart.",
    "property mapping": "YS = Yield Strength (MPa)\nUTS = Ultimate Tensile Strength (MPa)\nTensile elongation (%) = elong [%]\nImpact energy (J/cm²) = Impact energy (not included in the required properties)",
    "abbreviations": "RC = Rheocasting\nLPC = Low-pressure casting\nT6 = Solution heat-treated at 528°C for 5h, water quenched and aged at 170°C for 6h",
    "weight percentage": "For Rheocasting A356-T6:\nSi: 7.20%\nMg: 0.38%\nFe: 0.13%\nTi: 0.14%\nAl: Balance (approximately 92.15%)\n\nFor Low-pressure casting A356-T6:\nSi: 7.22%\nMg: 0.42%\nFe: 0.09%\nTi: 0.11%\nAl: Balance (approximately 92.16%)",
    "recipes": [
        {
            "AA": "A356",
            "temper": "T6",
            "YS [MPa]": 213.5,
            "UTS [MPa]": 274.0,
            "elong [%]": 12.8,
            "Has composition": true,
            "Si": 7.20,
            "Mg": 0.38,
            "Fe": 0.13,
            "Ti": 0.14
        },
        {
            "AA": "A356",
            "temper": "T6",
            "YS [MPa]": 251.0,
            "UTS [MPa]": 294.5,
            "elong [%]": 4.35,
            "Has composition": true,
            "Si": 7.22,
            "Mg": 0.42,
            "Fe": 0.09,
            "Ti": 0.11
        }
    ]
}

File: claude/aluminum/xmlshort/responses/response_10.1016_j.msea.2004.10.014.json
{
    "table csv": "Alloy,Yield strength (MPa),Tensile strength (MPa),Elongation (%)\nAA2024-T3,354,485,17\nAA2024-T81,450,485,7",
    "extracted text": "The paper investigates the relationship between fracture behaviors and thermomechanical effects of aluminum alloy AA2024 in T3 and T81 temper designations using center crack tensile (CCT) testing. The specimens had a thickness of 6.35 mm (1/4 in.). In the T3 tempering process, the material is first solution heat treated, then cold worked, and finally natural aging. In T81 tempering, the material is solution heat treated, cold worked, artificial aging, and finally worked by 1% of cold rolling.",
    "property mapping": "- Yield strength (MPa) → 'YS [MPa]'\n- Tensile strength (MPa) → 'UTS [MPa]'\n- Elongation (%) → 'elong [%]'",
    "abbreviations": "- CCT: Center Crack Tensile\n- T3: Solution heat treated, cold worked, and naturally aged\n- T81: Solution heat treated, cold worked, artificially aged, and 1% cold rolled",
    "weight percentage": "No weight percentage composition data is provided in the document.",
    "recipes": [
        {
            "AA": "2024",
            "temper": "T3",
            "YS [MPa]": 354.0,
            "UTS [MPa]": 485.0,
            "elong [%]": 17.0,
            "Has composition": "nominal"
        },
        {
            "AA": "2024",
            "temper": "T81",
            "YS [MPa]": 450.0,
            "UTS [MPa]": 485.0,
            "elong [%]": 7.0,
            "Has composition": "nominal"
        }
    ]
}

File: claude/aluminum/xmlshort/responses/response_10.1016_j.msea.2006.04.087.json
{
    "table csv": "Alloy,Cu,Mn,Mg,Si,Fe,Cr,Zn,Al\n2024,4.4,0.6,1.5,0.5,0.5,0.1,-,Balance\n2524,4.315,0.575,1.395,0.036,0.0825,-,0.008,Balance",
    "extracted text": "The paper examines AA2024-T351 and AA2524-T351 aluminum alloys with 6.4mm thick plate. Table 2 provides tensile properties: AA2024-T351 has yield strength of 322.5 MPa, UTS of 471.0 MPa, and total elongation of 21.2%. AA2524-T351 has yield strength of 335.2 MPa, UTS of 483.1 MPa, and total elongation of 21.0%.",
    "property mapping": "AA = Aluminum Association alloy designation (2024, 2524)\ntemper = T351 for both alloys\nYS [MPa] = Yield strength (MPa) in Table 2\nUTS [MPa] = UTS (MPa) in Table 2\nelong [%] = Total elong. (%) in Table 2",
    "abbreviations": "FSW = Friction Stir Welding (not relevant to base alloy composition)\nHAZ = Heat Affected Zone (not relevant to base alloy composition)\nTMAZ = Thermo-Mechanically Affected Zone (not relevant to base alloy composition)",
    "weight percentage": "The composition is already provided in weight percentage in Table 1:\nAA2024: Cu 4.4%, Mn 0.6%, Mg 1.5%, Si 0.5%, Fe 0.5%, Cr 0.1%, Al Balance\nAA2524: Cu 4.315%, Mn 0.575%, Mg 1.395%, Si 0.036%, Fe 0.0825%, Zn 0.008%, Al Balance",
    "recipes": [
        {
            "AA": "2024",
            "temper": "T351",
            "YS [MPa]": 322.5,
            "UTS [MPa]": 471.0,
            "elong [%]": 21.2,
            "Has composition": true,
            "Cu": 4.4,
            "Mn": 0.6,
            "Mg": 1.5,
            "Si": 0.5,
            "Fe": 0.5,
            "Cr": 0.1
        },
        {
            "AA": "2524",
            "temper": "T351",
            "YS [MPa]": 335.2,
            "UTS [MPa]": 483.1,
            "elong [%]": 21.0,
            "Has composition": true,
            "Cu": 4.315,
            "Mn": 0.575,
            "Mg": 1.395,
            "Si": 0.036,
            "Fe": 0.0825,
            "Zn": 0.008
        }
    ]
}

File: claude/aluminum/xmlshort/responses/response_10.1016_j.msea.2006.07.169.json
{
    "table csv": "Condition,σy (MPa),UTS (MPa),El (%),εF = ln A0/AF\nAs-extruded,175,295,14.5,0.32\nT4,415,595,17.0,0.23\nT6,370,460,11.5,0.40\n\nCondition,Vickers hardness HV10\nAs-extruded,85\nT4,165\nT6,152",
    "extracted text": "The age-hardening aluminium alloy Al 2024 was received as an extrusion (Ø 63 mm, extrusion ratio ER = 15). Specimen blanks were solution heat treated at 495°C for 1 h followed by water-quenching. Part of the blanks was naturally aged for at least 5 days at room temperature (condition T4). Another part was artificially aged at 190°C for 12 h (condition T6).",
    "property mapping": "σy - Yield strength in MPa\nUTS - Ultimate tensile strength in MPa\nEl - Elongation percentage\nεF - Fracture strain\nHV10 - Vickers hardness with 10 kg load",
    "abbreviations": "T4 - Solution heat treated at 495°C for 1 h, water-quenched, and naturally aged for at least 5 days at room temperature\nT6 - Solution heat treated at 495°C for 1 h, water-quenched, and artificially aged at 190°C for 12 h",
    "weight percentage": "No specific weight percentage of elements is provided in the document.",
    "recipes": [
        {
            "AA": "2024",
            "temper": "",
            "YS [MPa]": 175,
            "UTS [MPa]": 295,
            "elong [%]": 14.5,
            "Hardness": 85,
            "Hardness UNIT": "HV10",
            "Has composition": "nominal"
        },
        {
            "AA": "2024",
            "temper": "T4",
            "YS [MPa]": 415,
            "UTS [MPa]": 595,
            "elong [%]": 17.0,
            "Hardness": 165,
            "Hardness UNIT": "HV10",
            "Has composition": "nominal"
        },
        {
            "AA": "2024",
            "temper": "T6",
            "YS [MPa]": 370,
            "UTS [MPa]": 460,
            "elong [%]": 11.5,
            "Hardness": 152,
            "Hardness UNIT": "HV10",
            "Has composition": "nominal"
        }
    ]
}

File: claude/aluminum/xmlshort/responses/response_10.1016_j.msea.2007.02.100.json
```json
{
    "table csv": "Cu,Mg,Mn,Fe,Si,Zn,Ti,Aluminum\n4.45,1.36,0.71,0.5,0.5,0.2,0.15,Balance",
    "extracted text": "The material chosen was a rolled aluminum alloy 2024 plate having a thickness of 3 mm. The friction stir welded plates of the alloy were tested in the T8 temper.",
    "property mapping": "Elastic modulus (GPa) → Not included in properties list\nYield strength (MPa) → YS [MPa]\nUTS (MPa) → UTS [MPa]\nElongation, GL = 0.5 in. (%) → elong [%]\nReduction in area (%) → Not included in properties list\nTensile ductility, ln(Ao/Af) (%) → Not included in properties list",
    "abbreviations": "UTS = Ultimate Tensile Strength\nGPa = Gigapascal\nMPa = Megapascal\nGL = Gauge Length",
    "weight percentage": "The composition is already provided in weight percentage:\nCu: 4.45%\nMg: 1.36%\nMn: 0.71%\nFe: 0.5%\nSi: 0.5%\nZn: 0.2%\nTi: 0.15%\nAl: Balance",
    "recipes": [
        {
            "AA": "2024",
            "temper": "T8",
            "YS [MPa]": 445.0,
            "UTS [MPa]": 476.0,
            "elong [%]": 8.84,
            "Hardness": "",
            "Hardness UNIT": "",
            "Has composition": true,
            "Cu": 4.45,
            "Mg": 1.36,
            "Mn": 0.71,
            "Fe": 0.5,
            "Si": 0.5,
            "Zn": 0.2,
            "Ti": 0.15
        }
    ]
}
```

File: claude/aluminum/xmlshort/responses/response_10.1016_j.msea.2007.06.047.json
{
    "table csv": "Nominal chemical composition (wt.%), Tensile properties\nZn, Mg, Cu, Cr, Fe, Si, Mn, Ti, UTS (MPa), YS (MPa), El. (%)\n5.6, 2.5, 1.6, 0.23, Maximum 0.5, Maximum 0.4, Maximum 0.3, Maximum 0.2, 574, 502, 12.6",
    "extracted text": "The paper studies 7075Al-T651 rolled plates with a thickness of 8mm. Table 1 provides the nominal chemical composition and tensile properties of the base material. The study focuses on friction stir welding of this alloy and examines the effect of initial butt surface on tensile properties and fracture behavior. Post-weld T6-treatment (PW-T6) was also conducted, which involved solutionizing at 470°C for 1h, water quenching, and then aging at 120°C for 24h.",
    "property mapping": "AA: 7075 (mentioned as 7075Al throughout the paper)\ntemper: T651\nYS [MPa]: 502 (listed as YS in Table 1)\nUTS [MPa]: 574 (listed as UTS in Table 1)\nelong [%]: 12.6 (listed as El. in Table 1)\nZn: 5.6 wt.%\nMg: 2.5 wt.%\nCu: 1.6 wt.%\nCr: 0.23 wt.%\nFe: Maximum 0.5 wt.%\nSi: Maximum 0.4 wt.%\nMn: Maximum 0.3 wt.%\nTi: Maximum 0.2 wt.%",
    "abbreviations": "FSW: Friction Stir Welding\nPW-T6: Post-Weld T6-treatment\nUTS: Ultimate Tensile Strength\nYS: Yield Strength\nEl.: Elongation\nSZ: Stirred Zone\nHAZ: Heat-Affected Zone\nBM: Base Metal",
    "weight percentage": "The paper directly provides weight percentages (wt.%) for all elements:\nZn: 5.6 wt.%\nMg: 2.5 wt.%\nCu: 1.6 wt.%\nCr: 0.23 wt.%\nFe: Maximum 0.5 wt.% (using 0.5 for the calculation)\nSi: Maximum 0.4 wt.% (using 0.4 for the calculation)\nMn: Maximum 0.3 wt.% (using 0.3 for the calculation)\nTi: Maximum 0.2 wt.% (using 0.2 for the calculation)",
    "recipes": [
        {
            "AA": "7075",
            "temper": "T651",
            "YS [MPa]": 502.0,
            "UTS [MPa]": 574.0,
            "elong [%]": 12.6,
            "Has composition": "nominal",
            "Zn": 5.6,
            "Mg": 2.5,
            "Cu": 1.6,
            "Cr": 0.23,
            "Fe": 0.5,
            "Si": 0.4,
            "Mn": 0.3,
            "Ti": 0.2
        }
    ]
}

File: claude/aluminum/xmlshort/responses/response_10.1016_j.msea.2007.07.048.json
{
    "table csv": "Elements,Cu,Mg,Mn,Fe,Si,Zr,Cr,Ni,Pb,Sn,Zn,Ti,Al\nAA1050,0.05,0.05,0.05,0.4,0.25,–,–,–,–,–,0.07,0.05,Bal.\nAA6061-T6,0.22,1.1,0.12,0.3,0.58,–,–,–,–,–,–,–,Bal.\nAA2024-T3,4.2,1.6,0.6,0.5,0.5,0.2,0.1,0.05,.05,0.05,–,–,Bal.\nAA7039-T4,0.1,2.5,0.2,0.2,0.1,0.05,0.15,–,–,–,4.3,–,Bal.\nAA7075–T6,1.6,2.5,0.30,0.5,0.40,–,0.23,–,–,–,5.6,–,Bal.",
    "extracted text": "From Table 2, the mechanical properties of the base metals are as follows:\nMaterial,Yield strength (MPa),Ultimate tensile strength (MPa),Elongation (%),Hardness (VHN)\nAA1050,105,115,26,70\nAA6061,235,283,22,100\nAA2024,340,460,18,115\nAA7039,400,460,15,130\nAA7075,430,520,10,140",
    "property mapping": "The document includes the following properties:\n- AA: Aluminum Association alloy designation (e.g. AA1050, AA6061, AA2024, AA7039, AA7075)\n- temper: Thermal treatment (T6, T3, T4, T6) for some alloys\n- YS [MPa]: Yield strength in MPa from Table 2\n- UTS [MPa]: Ultimate tensile strength in MPa from Table 2\n- elong [%]: Elongation percentage from Table 2\n- Hardness: Hardness values from Table 2\n- Hardness UNIT: VHN (Vickers Hardness Number)\n- Has composition: True (compositions are specified in Table 1)\n- Element content (Cu, Mg, Mn, Fe, Si, Zr, Cr, Ni, Pb, Sn, Zn, Ti): Weight percentages from Table 1",
    "abbreviations": "Bal. = Balance (remainder is aluminum)\nVHN = Vickers Hardness Number\n– = Not present or not specified in the alloy",
    "weight percentage": "The weight percentages for each element are directly provided in Table 1. The missing percentages would account for the aluminum content, which is listed as 'Bal.' (Balance).",
    "recipes": [
        {
            "AA": "1050",
            "temper": "",
            "YS [MPa]": 105.0,
            "UTS [MPa]": 115.0,
            "elong [%]": 26.0,
            "Hardness": 70.0,
            "Hardness UNIT": "VHN",
            "Has composition": true,
            "Cu": 0.05,
            "Mg": 0.05,
            "Mn": 0.05,
            "Fe": 0.4,
            "Si": 0.25,
            "Zn": 0.07,
            "Ti": 0.05
        },
        {
            "AA": "6061",
            "temper": "T6",
            "YS [MPa]": 235.0,
            "UTS [MPa]": 283.0,
            "elong [%]": 22.0,
            "Hardness": 100.0,
            "Hardness UNIT": "VHN",
            "Has composition": true,
            "Cu": 0.22,
            "Mg": 1.1,
            "Mn": 0.12,
            "Fe": 0.3,
            "Si": 0.58
        },
        {
            "AA": "2024",
            "temper": "T3",
            "YS [MPa]": 340.0,
            "UTS [MPa]": 460.0,
            "elong [%]": 18.0,
            "Hardness": 115.0,
            "Hardness UNIT": "VHN",
            "Has composition": true,
            "Cu": 4.2,
            "Mg": 1.6,
            "Mn": 0.6,
            "Fe": 0.5,
            "Si": 0.5,
            "Zr": 0.2,
            "Cr": 0.1,
            "Ni": 0.05,
            "Pb": 0.05,
            "Sn": 0.05
        },
        {
            "AA": "7039",
            "temper": "T4",
            "YS [MPa]": 400.0,
            "UTS [MPa]": 460.0,
            "elong [%]": 15.0,
            "Hardness": 130.0,
            "Hardness UNIT": "VHN",
            "Has composition": true,
            "Cu": 0.1,
            "Mg": 2.5,
            "Mn": 0.2,
            "Fe": 0.2,
            "Si": 0.1,
            "Zr": 0.05,
            "Cr": 0.15,
            "Zn": 4.3
        },
        {
            "AA": "7075",
            "temper": "T6",
            "YS [MPa]": 430.0,
            "UTS [MPa]": 520.0,
            "elong [%]": 10.0,
            "Hardness": 140.0,
            "Hardness UNIT": "VHN",
            "Has composition": true,
            "Cu": 1.6,
            "Mg": 2.5,
            "Mn": 0.3,
            "Fe": 0.5,
            "Si": 0.4,
            "Cr": 0.23,
            "Zn": 5.6
        }
    ]
}

File: claude/aluminum/xmlshort/responses/response_10.1016_j.msea.2007.10.083.json
{
    "table csv": "Alloy,Si,Fe,Cu,Mn,Mg,Zn,Cr,Ti,Al\n7475,0.029,0.085,1.661,0.01,2.376,5.722,0.21,0.0266,Balance\n\nPre-strain level,Orient.,σYS (MPa),σUTS (MPa),ε (%)\n0%,L,405.76,482.60,12.11\n3%,L,412.17,496.38,9.82\n5%,L,416,497.67,8.82\n\nPre-strain level,Kc (MPa√m)\n0%,95.5\n3%,92.8\n5%,79.3",
    "extracted text": "The paper focuses on 7475-T7351 aluminum alloy plate with a thickness of 76.2 mm. The alloy microstructure consists of a typical unrecrystallized pancake-like grain structure. For the study, strips of 5 mm thickness were machined from the original plate and subjected to different pre-strain levels (0%, 3%, and 5%).",
    "property mapping": "AA: 7475 (from Table 1)\ntemper: T7351 (from text, title mentions '7475-T7351')\nYS [MPa]: σYS in Table 2\nUTS [MPa]: σUTS in Table 2\nelong [%]: ε in Table 2\nFracture toughness: Kc in Table 3 (measured in MPa√m)",
    "abbreviations": "σYS: 0.2% yield tensile strength\nσUTS: ultimate tensile strength\nε: total strain (elongation)\nKc: fracture toughness",
    "weight percentage": "The weight percentages are directly provided in Table 1:\nSi: 0.029%\nFe: 0.085%\nCu: 1.661%\nMn: 0.01%\nMg: 2.376%\nZn: 5.722%\nCr: 0.21%\nTi: 0.0266%\nAl: Balance (remainder)",
    "recipes": [
        {
            "AA": "7475",
            "temper": "T7351",
            "YS [MPa]": 405.76,
            "UTS [MPa]": 482.60,
            "elong [%]": 12.11,
            "Has composition": true,
            "Si": 0.029,
            "Fe": 0.085,
            "Cu": 1.661,
            "Mn": 0.01,
            "Mg": 2.376,
            "Zn": 5.722,
            "Cr": 0.21,
            "Ti": 0.0266
        }
    ]
}

File: claude/aluminum/xmlshort/responses/response_10.1016_j.msea.2008.03.017.json
{
    "table csv": "Material,0.2% Yield stress (MPa),Ultimate strength (MPa)\n2195-T8,503,537",
    "extracted text": "The paper discusses 2195 aluminum alloy in the T8 temper condition. The alloy was used in friction stir welding (FSW) experiments with various peening treatments. The paper mentions that two main precipitates in 2195 are T1 (Al2CuLi) and θ′ (Al2Cu), with T2 (Al6CuLi3) precipitating along grain boundaries. This indicates the alloy contains Cu and Li, but specific percentages are not provided.",
    "property mapping": "AA: 2195\ntemper: T8\nYS [MPa]: 503 (0.2% offset)\nUTS [MPa]: 537",
    "abbreviations": "FSW: Friction stir welding\nTMAZ: Thermo-mechanical affected zone\nHAZ: Heat affected zone\nXRD: X-ray diffraction\nDIC: Digital image correlation",
    "weight percentage": "The document does not provide specific weight percentages for the elements in the 2195 aluminum alloy.",
    "recipes": [
        {
            "AA": "2195",
            "temper": "T8",
            "YS [MPa]": 503.0,
            "UTS [MPa]": 537.0,
            "elong [%]": "",
            "Hardness": "",
            "Hardness UNIT": "",
            "Has composition": "nominal"
        }
    ]
}

File: claude/aluminum/xmlshort/responses/response_10.1016_j.msea.2008.07.028.json
{
    "table csv": "Alloys,Zn,Mg,Cu,Zr,Cr,Yb,Al\nAlZnMgCu–0.16Zr,8.6,2.5,2.2,0.16,–,–,Bal\nAlZnMgCu–0.16Zr–0.2Cr–0.3Yb,8.6,2.5,2.2,0.16,0.20,0.30,Bal\nAlZnMgCu–0.32Zr–0.4Cr–0.6Yb,8.6,2.5,2.2,0.32,0.40,0.60,Bal\n\nAlloys,UTS (MPa),YS (MPa),El (%),IACS (%),KIC(S-L) (MN/m3/2),KIC(L-T) (MN/m3/2)\nAlZnMgCu–0.16Zr,709.7,683.6,8.9,32.1,21.6,32.8\nAlZnMgCu–0.16Zr–0.2Cr–0.3Yb,747.1,725.2,9.3,34.5,29.3,42.5",
    
    "extracted text": "The study examines Al-Zn-Mg-Cu alloys with additions of Yb, Cr, and Zr. The alloys were solution treated with a stepped approach: held at 450°C and 470°C separately for 1h, then kept at 480°C for 2h, followed by quenching in ambient temperature water. The plates were then artificially aged at 130°C for 24h to achieve T6 temper. The complex additions of Yb, Cr and Zr formed 20-50nm dispersoids identified as Zn, Mg, Cu, Zr-containing YbCr2Al20 with cubic CeCr2Al20 crystal structure. These dispersoids remarkably inhibited recrystallization and enhanced corrosion resistance.",
    
    "property mapping": "UTS (MPa) → UTS [MPa]\nYS (MPa) → YS [MPa]\nEl (%) → elong [%]\nIACS (%) → electrical conductivity percentage\nKIC(S-L) (MN/m3/2) → fracture toughness in short-transverse direction\nKIC(L-T) (MN/m3/2) → fracture toughness in long-transverse direction",
    
    "abbreviations": "AlZnMgCu–0.16Zr: Al-Zn-Mg-Cu alloy with 0.16 wt% Zr\nAlZnMgCu–0.16Zr–0.2Cr–0.3Yb: Al-Zn-Mg-Cu alloy with 0.16 wt% Zr, 0.2 wt% Cr and 0.3 wt% Yb\nAlZnMgCu–0.32Zr–0.4Cr–0.6Yb: Al-Zn-Mg-Cu alloy with 0.32 wt% Zr, 0.4 wt% Cr and 0.6 wt% Yb\nT6: Solution heat treated and artificially aged\nUTS: Ultimate Tensile Strength\nYS: Yield Strength\nEl: Elongation\nIACS: International Annealed Copper Standard (measure of electrical conductivity)\nKIC: Fracture toughness\nBal: Balance (remainder is aluminum)",
    
    "weight percentage": "The weight percentages are already provided in Table 1 of the document. For all three alloys:\nZn: 8.6 wt%\nMg: 2.5 wt%\nCu: 2.2 wt%\n\nFor AlZnMgCu–0.16Zr:\nZr: 0.16 wt%\n\nFor AlZnMgCu–0.16Zr–0.2Cr–0.3Yb:\nZr: 0.16 wt%\nCr: 0.20 wt%\nYb: 0.30 wt%\n\nFor AlZnMgCu–0.32Zr–0.4Cr–0.6Yb:\nZr: 0.32 wt%\nCr: 0.40 wt%\nYb: 0.60 wt%",
    
    "recipes": [
        {
            "AA": "",
            "temper": "T6",
            "YS [MPa]": 683.6,
            "UTS [MPa]": 709.7,
            "elong [%]": 8.9,
            "Has composition": true,
            "Zn": 8.6,
            "Mg": 2.5,
            "Cu": 2.2,
            "Zr": 0.16
        },
        {
            "AA": "",
            "temper": "T6",
            "YS [MPa]": 725.2,
            "UTS [MPa]": 747.1,
            "elong [%]": 9.3,
            "Has composition": true,
            "Zn": 8.6,
            "Mg": 2.5,
            "Cu": 2.2,
            "Zr": 0.16,
            "Cr": 0.20,
            "Yb": 0.30
        },
        {
            "AA": "",
            "temper": "",
            "YS [MPa]": "",
            "UTS [MPa]": "",
            "elong [%]": "",
            "Has composition": true,
            "Zn": 8.6,
            "Mg": 2.5,
            "Cu": 2.2,
            "Zr": 0.32,
            "Cr": 0.40,
            "Yb": 0.60
        }
    ]
}

File: claude/aluminum/xmlshort/responses/response_10.1016_j.msea.2008.07.033.json
{
    "table csv": "Table 1. Nominal chemical composition of aluminum alloy 2219 (wt.%)\nAl,Balance\nCu,6.4\nMn,0.3\nCr,0.18\nZr,0.19\nFe,0.06\nTi,Traces\n\nTable 2. Macrohardness measurements on the as-provided sheet stock of aluminum Alloy 2219-T62\n,Trial 1,Trial 2,Trial 3,Trial 4,Average\nSheet A,,,,,\n RB,66.5,66.8,67.1,67.8,67\n Tensile strength (Ksi),56,56,58,58,57\n Tensile strength (MPa),386,386,400,400,393\n,,,,,\nSheet B,,,,,\n RB,68.1,67.3,66.8,67.3,67\n Tensile strength (Ksi),58,58,56,58,58\n Tensile strength (MPa),400,400,386,400,397\n\nTable 3. Room temperature tensile properties of aluminum alloy 2219-T62\nTest,Plate,Elastic modulus (GPa),Yield strength (MPa),UTS (MPa),Elongation GL = 0.5 in. (%),Reduction in area (%),Tensile ductility ln(Ao/Af) (%)\n1,A,87,275.8,410.9,8.8,6.7,7.0\n2,A,67,283.3,415.6,6.4,7.3,7.6\nAverage,A,77,279.6,413.3,7.6,7.0,7.3\n,,,,,,,\n1,B,75,274.7,405.1,8.0,13.2,14.1\n2,B,62,274.49,402.97,7.5,9.5,10.0\nAverage,B,68.5,274.6,404.0,7.7,11.3,12.0",
    
    "extracted text": "The 2219 aluminum alloy used in this experimental investigation was provided in the T62 condition. The T62 temper designation for the alloy refers to a heat treatment, which involved solution heat treat at 995 F (535 °C) for 40 min followed by water quench and then artificially aged at 375 F (191 °C) for 36 h. Two different sheet conditions were analyzed: Sheet A (non-anodized) and Sheet B (anodized with thin film sulfuric acid anodized and water sealed). Both sheets have the same T62 temper.",
    
    "property mapping": "AA: 2219 (from title and throughout text)\nTemper: T62 (mentioned throughout text)\nYS [MPa]: Yield strength (MPa) in Table 3\nUTS [MPa]: UTS (MPa) in Table 3\nelong [%]: Elongation GL = 0.5 in. (%) in Table 3\nHardness: RB values in Table 2\nHardness UNIT: RB (Rockwell B scale)",
    
    "abbreviations": "UTS - Ultimate Tensile Strength\nYS - Yield Strength\nRB - Rockwell B Hardness Scale\nGL - Gauge Length\nAo/Af - Initial area/Final area (for tensile ductility calculation)",
    
    "weight percentage": "The weight percentages for the elements in aluminum alloy 2219 are:\nCu: 6.4%\nMn: 0.3%\nCr: 0.18%\nZr: 0.19%\nFe: 0.06%\nTi: Traces (not quantified)\nAl: Balance (remaining percentage)",
    
    "recipes": [
        {
            "AA": "2219",
            "temper": "T62",
            "YS [MPa]": 279.6,
            "UTS [MPa]": 413.3,
            "elong [%]": 7.6,
            "Hardness": 67,
            "Hardness UNIT": "RB",
            "Has composition": "nominal",
            "Cu": 6.4,
            "Mn": 0.3,
            "Cr": 0.18,
            "Zr": 0.19,
            "Fe": 0.06,
            "Ti": 0.0
        },
        {
            "AA": "2219",
            "temper": "T62",
            "YS [MPa]": 274.6,
            "UTS [MPa]": 404.0,
            "elong [%]": 7.7,
            "Hardness": 67,
            "Hardness UNIT": "RB",
            "Has composition": "nominal",
            "Cu": 6.4,
            "Mn": 0.3,
            "Cr": 0.18,
            "Zr": 0.19,
            "Fe": 0.06,
            "Ti": 0.0
        }
    ]
}

File: claude/aluminum/xmlshort/responses/response_10.1016_j.msea.2009.04.049.json
{
    "table csv": "Material,0.2% yield stress (MPa),Ultimate strength (MPa),Young's modulus (GPa)\n2195-T8,503,537,76",
    "extracted text": "The paper focuses on fatigue crack growth performance of friction stir welded 2195 aluminum alloy joints with different surface treatments. The aluminum–lithium alloy 2195-T8 is described as having lower density, greater elastic modulus, and higher specific strengths compared to traditional aluminum alloys. The paper mentions that in the weld nugget, the original T1 (Al2CuLi) and θ′ (Al2Cu) precipitates were completely dissolved during the welding process.",
    "property mapping": "- 0.2% yield stress (MPa) = YS [MPa]\n- Ultimate strength (MPa) = UTS [MPa]\n- Young's modulus (GPa) is not in the required property list",
    "abbreviations": "- T8 refers to a temper designation for aluminum alloys, indicating solution heat-treated, cold worked, and artificially aged\n- T1 (Al2CuLi) refers to a precipitate phase containing aluminum, copper, and lithium\n- θ′ (Al2Cu) refers to a precipitate phase containing aluminum and copper",
    "weight percentage": "No specific weight percentages for elements are provided in the document. The alloy is described as an aluminum-lithium alloy with copper present in precipitate phases, but exact compositions are not given.",
    "recipes": [
        {
            "AA": "2195",
            "temper": "T8",
            "YS [MPa]": 503.0,
            "UTS [MPa]": 537.0,
            "elong [%]": "",
            "Hardness": "",
            "Hardness UNIT": "",
            "Has composition": "nominal",
            "Cu": "",
            "Li": ""
        }
    ]
}

File: claude/aluminum/xmlshort/responses/response_10.1016_j.msea.2009.08.032.json
{
    "table csv": "Table 1: Mechanical and physical properties of 7075 T73 and annealed aluminum alloy.\n\n,Density (kg/m3),Tensile strength (MPa),Yield strength (MPa),Elastic modulus (GPa),Elongation rate (%),Thermal conductivity (W/(m k)),Heat capacity (J/kg K)\nT73 alloy,2810,503,434,71,17,155,960\nAnnealed alloy,2810,228,103,71,11,130,960",
    
    "extracted text": "The paper discusses the self-organization behaviors of shear bands in 7075 aluminum alloy with two different heat treatments: T73 and annealed. For the T73 condition, the specimen was solution treated at 465-475°C/3h, quenched by water, aged at 115°C/8h and then at 175°C/8h. For the annealed condition, the specimen was heated at 410°C/1h and cooled to 230°C at a rate less than 25°C/h, then held at 230°C/6h and finally cooled to room temperature in air.",
    
    "property mapping": "- 'Tensile strength (MPa)' corresponds to 'UTS [MPa]'\n- 'Yield strength (MPa)' corresponds to 'YS [MPa]'\n- 'Elongation rate (%)' corresponds to 'elong [%]'\n- 'T73' and 'annealed' correspond to 'temper'",
    
    "abbreviations": "T73: A heat treatment designation involving solution treatment, water quenching and two-step aging.\nTWC: Thick-walled cylinder technique used in the experiments.\nASB: Adiabatic shear bands, which are the focus of the study.",
    
    "weight percentage": "No specific weight percentage of elements is provided for the 7075 aluminum alloy in this document.",
    
    "recipes": [
        {
            "AA": "7075",
            "temper": "T73",
            "YS [MPa]": 434.0,
            "UTS [MPa]": 503.0,
            "elong [%]": 17.0,
            "Has composition": "nominal"
        },
        {
            "AA": "7075",
            "temper": "annealed",
            "YS [MPa]": 103.0,
            "UTS [MPa]": 228.0,
            "elong [%]": 11.0,
            "Has composition": "nominal"
        }
    ]
}

File: claude/aluminum/xmlshort/responses/response_10.1016_j.msea.2010.12.045.json
```json
{
    "table csv": "Alloy,Si,Fe,Cu,Mn,Mg,Cr,Zn,Ti,Ni\n2024-T351,0.07,0.04,2.46,0.21,1.26,0.04,0.14,0.02,0.06\n\nAlloy,UTS (MPa),YS (MPa),HV,Elongation (%)\n2024-T351,435,285,138,12",
    "extracted text": "The aluminium alloy used in the present study was a rolled Al 2024-T351 plate of 12mm in thickness. The composition in atomic percentage of the alloy is included in Table 1 and some mechanical properties are summarized in Table 2. T351 temper indicates solution heat treatment plus stress relieving by stretching and finally natural ageing.",
    "property mapping": "AA: 2024\ntemper: T351\nYS [MPa]: 285\nUTS [MPa]: 435\nelong [%]: 12\nHardness: 138\nHardness UNIT: HV (Vickers Hardness)\nSi: 0.07 at.%\nFe: 0.04 at.%\nCu: 2.46 at.%\nMn: 0.21 at.%\nMg: 1.26 at.%\nCr: 0.04 at.%\nZn: 0.14 at.%\nTi: 0.02 at.%\nNi: 0.06 at.%",
    "abbreviations": "T351: solution heat treatment plus stress relieving by stretching and finally natural ageing\nHV: Vickers Hardness",
    "weight percentage": "To convert from atomic percentage to weight percentage:\n\nElement, Atomic %, Atomic Weight, Weight Contribution, Weight %\nSi, 0.07, 28.09, 1.97, 0.19\nFe, 0.04, 55.85, 2.23, 0.22\nCu, 2.46, 63.55, 156.33, 15.23\nMn, 0.21, 54.94, 11.54, 1.12\nMg, 1.26, 24.31, 30.63, 2.98\nCr, 0.04, 52.00, 2.08, 0.20\nZn, 0.14, 65.38, 9.15, 0.89\nTi, 0.02, 47.87, 0.96, 0.09\nNi, 0.06, 58.69, 3.52, 0.34\nAl, balance, 26.98, 808.07, 78.73\n\nTotal weight contribution: 1026.48\nWeight percentages calculated by dividing each element's weight contribution by the total.",
    "recipes": [
        {
            "AA": "2024",
            "temper": "T351",
            "YS [MPa]": 285.0,
            "UTS [MPa]": 435.0,
            "elong [%]": 12.0,
            "Hardness": 138.0,
            "Hardness UNIT": "HV",
            "Has composition": true,
            "Cu": 15.23,
            "Mn": 1.12,
            "Si": 0.19,
            "Mg": 2.98,
            "Zn": 0.89,
            "Cr": 0.20,
            "Fe": 0.22,
            "Ti": 0.09,
            "Ni": 0.34
        }
    ]
}
```

File: claude/aluminum/xmlshort/responses/response_10.1016_j.msea.2011.01.041.json
{
    "table csv": "Table 1: Chemical composition (wt. %) of the Al–Si–Mg alloy.\nSi,Mg,Fe,Al\n12.7,0.7,0.2,Bal.\n\nTable 2: Mechanical properties of the Al–12.7Si–0.7Mg alloy in different treatment conditions.\nAlloy state,YS (MPa),UTS (MPa),Elongation (%)\nT1,108,190,15.03\nT4,151,285,14.08\nT6 (solution treatment at 540 °C for 90 min + aged at 180 °C for 1 h),186,307,14\nT6 (solution treatment at 540 °C for 90 min + aged at 180 °C for 2 h),242,338,8.43\nT6 (solution treatment at 540 °C for 90 min + aged at 180 °C for 3 h),282,365,7.44\n\nTable 3: Mechanical properties of extruded 6063 alloys (GB/T 6892-2000).\n6063,YS (MPa),UTS (MPa),Elongation (%)\nT4,65,130,12\nT6,180,205,8",
    "extracted text": "The paper describes a Direct chill (DC) cast Al–12.7Si–0.7Mg alloy without chemical modification that was hot extruded and subsequently heat-treated under various conditions. The billet was extruded into a profile of 4 mm in thickness at 470 °C, after pre-heat-treatment at the same temperature for 2 h. The extrusion ratio is 15:1 and the ram speed was set at 10.5 mm/s. For T6 treatment, solution treatment was performed at 540 °C for 90 min in a salt bath and quenched into water at room temperature. Artificial aging was carried out at 180 °C for periods of 1, 2, or 3 h.",
    "property mapping": "YS = Yield Strength (MPa)\nUTS = Ultimate Tensile Strength (MPa)\nElongation (%) = elongation percentage\nT1 = as extruded\nT4 = solution treatment + natural aging\nT6 = solution treatment + artificial aging",
    "abbreviations": "DC = Direct chill\nBal. = Balance (remaining percentage is aluminum)",
    "weight percentage": "The weight percentages are provided directly in the document:\nSi: 12.7%\nMg: 0.7%\nFe: 0.2%\nAl: Balance (86.4%)",
    "recipes": [
        {
            "AA": "",
            "temper": "T1",
            "YS [MPa]": 108.0,
            "UTS [MPa]": 190.0,
            "elong [%]": 15.03,
            "Has composition": true,
            "Si": 12.7,
            "Mg": 0.7,
            "Fe": 0.2
        },
        {
            "AA": "",
            "temper": "T4",
            "YS [MPa]": 151.0,
            "UTS [MPa]": 285.0,
            "elong [%]": 14.08,
            "Has composition": true,
            "Si": 12.7,
            "Mg": 0.7,
            "Fe": 0.2
        },
        {
            "AA": "",
            "temper": "T6",
            "YS [MPa]": 186.0,
            "UTS [MPa]": 307.0,
            "elong [%]": 14.0,
            "Has composition": true,
            "Si": 12.7,
            "Mg": 0.7,
            "Fe": 0.2
        },
        {
            "AA": "",
            "temper": "T6",
            "YS [MPa]": 242.0,
            "UTS [MPa]": 338.0,
            "elong [%]": 8.43,
            "Has composition": true,
            "Si": 12.7,
            "Mg": 0.7,
            "Fe": 0.2
        },
        {
            "AA": "",
            "temper": "T6",
            "YS [MPa]": 282.0,
            "UTS [MPa]": 365.0,
            "elong [%]": 7.44,
            "Has composition": true,
            "Si": 12.7,
            "Mg": 0.7,
            "Fe": 0.2
        },
        {
            "AA": "6063",
            "temper": "T4",
            "YS [MPa]": 65.0,
            "UTS [MPa]": 130.0,
            "elong [%]": 12.0,
            "Has composition": "nominal"
        },
        {
            "AA": "6063",
            "temper": "T6",
            "YS [MPa]": 180.0,
            "UTS [MPa]": 205.0,
            "elong [%]": 8.0,
            "Has composition": "nominal"
        }
    ]
}
