Repository: gsireesh/ddd-benchmark

# Data Driven Design as an Ecologically Valid Challenge Task for Document Understanding

This repo contains the code and metadata for the paper "Data Driven Design as an Ecologically Valid Challenge Task for Document

Understanding". 
---

## Metadata and Dataset Reconstruction

Because this dataset consists of non-open access academic papers, we are limited to providing the
metadata for this dataset, i.e. the DOIs of the papers, and publishing our further annotated 
versions of the zeolite data originally published in Jensen et. al. (2019) and the aluminum data 
from Pfeiffer et. al. (2020). Our re-annotated versions of this data can be found in the respective

File: claude/aluminum/xmlshort/responses/response_10.1016_j.msea.2011.08.015.json
{
    "table csv": "Si,Fe,Cu,Mn,Mg,Cr,Zn,Ni,Al\n0.5,0.5,3.8-4.9,0.3-0.9,1.2-1.8,0.1,0.25,1.7-2.3,Bal.",
    "extracted text": "The material used in this study was an over-aged Al 2024 alloy. The chemical composition of this alloy, according to the AISI, is shown in Table 1. The material was subjected to one, three and six ECAP passes at 150°C. Tensile properties measured along the longitudinal axis of the ECAP-processed aluminum 2024 alloy include Young's modulus, yield strength, tensile strength, and elongation as shown in Table 2.",
    "property mapping": "AA: Al 2024 (mentioned throughout the paper)\ntemper: over-aged (mentioned in the abstract and text)\nYS [MPa]: σys in Table 2\nUTS [MPa]: σUTS in Table 2\nelong [%]: Elongation (%) in Table 2\nHardness: Hv (Vickers) and HB (Rockwell B) in Table 3\nHardness UNIT: Not specified for Vickers, but generally VHN; Rockwell B uses HRB",
    "abbreviations": "ECAP: Equal channel angular pressing\nSP: Small punch\nL-specimen: Specimen machined along longitudinal direction\nT-specimen: Specimen machined along transverse direction",
    "weight percentage": "Si: 0.5%\nFe: 0.5%\nCu: 4.35% (mean of 3.8-4.9%)\nMn: 0.6% (mean of 0.3-0.9%)\nMg: 1.5% (mean of 1.2-1.8%)\nCr: 0.1%\nZn: 0.25%\nNi: 2.0% (mean of 1.7-2.3%)\nAl: Balance",
    "recipes": [
        {
            "AA": "2024",
            "temper": "over-aged",
            "YS [MPa]": 410,
            "UTS [MPa]": 505,
            "elong [%]": 11.4,
            "Hardness": 154.4,
            "Hardness UNIT": "VHN",
            "Has composition": "True",
            "Si": 0.5,
            "Fe": 0.5,
            "Cu": 4.35,
            "Mn": 0.6,
            "Mg": 1.5,
            "Cr": 0.1,
            "Zn": 0.25,
            "Ni": 2.0
        },
        {
            "AA": "2024",
            "temper": "over-aged + 1 ECAP pass",
            "YS [MPa]": 462,
            "UTS [MPa]": 521,
            "elong [%]": 10.3,
            "Hardness": 173.0,
            "Hardness UNIT": "VHN",
            "Has composition": "True",
            "Si": 0.5,
            "Fe": 0.5,
            "Cu": 4.35,
            "Mn": 0.6,
            "Mg": 1.5,
            "Cr": 0.1,
            "Zn": 0.25,
            "Ni": 2.0
        },
        {
            "AA": "2024",
            "temper": "over-aged + 3 ECAP passes",
            "YS [MPa]": 462,
            "UTS [MPa]": 514,
            "elong [%]": 10.0,
            "Hardness": 182.7,
            "Hardness UNIT": "VHN",
            "Has composition": "True",
            "Si": 0.5,
            "Fe": 0.5,
            "Cu": 4.35,
            "Mn": 0.6,
            "Mg": 1.5,
            "Cr": 0.1,
            "Zn": 0.25,
            "Ni": 2.0
        },
        {
            "AA": "2024",
            "temper": "over-aged + 6 ECAP passes",
            "YS [MPa]": 470,
            "UTS [MPa]": 523,
            "elong [%]": 11.1,
            "Hardness": 154.7,
            "Hardness UNIT": "VHN",
            "Has composition": "True",
            "Si": 0.5,
            "Fe": 0.5,
            "Cu": 4.35,
            "Mn": 0.6,
            "Mg": 1.5,
            "Cr": 0.1,
            "Zn": 0.25,
            "Ni": 2.0
        }
    ]
}

File: claude/aluminum/xmlshort/responses/response_10.1016_j.msea.2011.11.025.json
{
    "table csv": "Alloys,Cu,Mn,Ce,Fe,Si,Al\nAl-Cu-Mn,5.00,0.98,-,0.05,0.02,Bal.\nAl-Cu-Mn-Ce,4.96,1.00,0.92,0.05,0.02,Bal.\n\nAlloys,Yield strength (MPa),Ultimate tensile strength (MPa),Elongation (%)\nAl-Cu-Mn,114.0±6.8,224.0±3.2,7.2±0.9\nAl-Cu-Mn-Ce,76.7±2.7,182.9±6.3,5.4±0.8",
    "extracted text": "The as-cast alloys were solutized at 525°C for 6h, followed by at 545°C for 6h in a SX-4-10 furnace, water-quenched, and finally aged at 170°C for 4h. The paper studies the effect of Ce addition on microstructure of Al20Cu2Mn3 twin phase in an Al-Cu-Mn casting alloy.",
    "property mapping": "Yield strength (MPa) = YS [MPa]\nUltimate tensile strength (MPa) = UTS [MPa]\nElongation (%) = elong [%]\nCu = Cu\nMn = Mn\nCe = Ce\nFe = Fe\nSi = Si\nAl = Al",
    "abbreviations": "Bal. = Balance (remainder of the composition is aluminum)",
    "weight percentage": "For Al-Cu-Mn alloy:\nCu: 5.00%\nMn: 0.98%\nFe: 0.05%\nSi: 0.02%\nAl: Balance (approximately 93.95%)\n\nFor Al-Cu-Mn-Ce alloy:\nCu: 4.96%\nMn: 1.00%\nCe: 0.92%\nFe: 0.05%\nSi: 0.02%\nAl: Balance (approximately 93.05%)",
    "recipes": [
        {
            "AA": "",
            "temper": "",
            "YS [MPa]": 114.0,
            "UTS [MPa]": 224.0,
            "elong [%]": 7.2,
            "Has composition": true,
            "Cu": 5.00,
            "Mn": 0.98,
            "Fe": 0.05,
            "Si": 0.02,
            "Ce": 0.0
        },
        {
            "AA": "",
            "temper": "",
            "YS [MPa]": 76.7,
            "UTS [MPa]": 182.9,
            "elong [%]": 5.4,
            "Has composition": true,
            "Cu": 4.96,
            "Mn": 1.00,
            "Fe": 0.05,
            "Si": 0.02,
            "Ce": 0.92
        }
    ]
}

File: claude/aluminum/xmlshort/responses/response_10.1016_j.msea.2011.11.026.json
{
    "table csv": "Elements,Si,Mg,Fe,Cu,Mn,Zn,Ti,Al\nComposition (wt%),7.00,0.35,0.2,0.2,0.1,0.1,0.23,Bal.",
    "extracted text": "The paper studies precipitation hardening of A356 Al alloy produced by gas induced semi-solid (GISS) process. The alloy underwent T6 heat treatment with solution treatment at 540°C for 4h followed by water quenching at room temperature. Aging was performed at different temperatures (165°C, 195°C, and 225°C) and times. The optimum aging condition was found to be 165°C for 18h. The mechanical properties for different conditions are reported, including as-cast and aged specimens. Fine β″ needle-like precipitates were mainly responsible for peak aged strengthening of the alloy.",
    "property mapping": "AA designation: A356 Al alloy\nTemper: T6 heat treatment (solution treatment at 540°C for 4h + aging at various temperatures and times)\nYS: Yield Strength (MPa)\nUTS: Ultimate Tensile Strength (MPa)\nElongation: Percent elongation (%)\nHardness: Hardness in HRE (Rockwell E scale)",
    "abbreviations": "GISS: Gas Induced Semi-Solid process\nT6: Solution heat treatment followed by artificial aging\nHRE: Hardness Rockwell E scale\nYS: Yield Strength\nUTS: Ultimate Tensile Strength",
    "weight percentage": "The weight percentages of elements in the A356 Al alloy are:\nSi: 7.00%\nMg: 0.35%\nFe: 0.2%\nCu: 0.2%\nMn: 0.1%\nZn: 0.1%\nTi: 0.23%\nAl: Balance (remaining percentage)",
    "recipes": [
        {
            "AA": "A356",
            "temper": "As-cast",
            "YS [MPa]": 77.0,
            "UTS [MPa]": 172.0,
            "elong [%]": 6.6,
            "Hardness": "",
            "Hardness UNIT": "",
            "Has composition": true,
            "Si": 7.0,
            "Mg": 0.35,
            "Fe": 0.2,
            "Cu": 0.2,
            "Mn": 0.1,
            "Zn": 0.1,
            "Ti": 0.23
        },
        {
            "AA": "A356",
            "temper": "T6",
            "YS [MPa]": 277.0,
            "UTS [MPa]": 312.0,
            "elong [%]": 7.6,
            "Hardness": 96.4,
            "Hardness UNIT": "HRE",
            "Has composition": true,
            "Si": 7.0,
            "Mg": 0.35,
            "Fe": 0.2,
            "Cu": 0.2,
            "Mn": 0.1,
            "Zn": 0.1,
            "Ti": 0.23
        },
        {
            "AA": "A356",
            "temper": "T6",
            "YS [MPa]": 272.0,
            "UTS [MPa]": 305.0,
            "elong [%]": 9.8,
            "Hardness": 94.5,
            "Hardness UNIT": "HRE",
            "Has composition": true,
            "Si": 7.0,
            "Mg": 0.35,
            "Fe": 0.2,
            "Cu": 0.2,
            "Mn": 0.1,
            "Zn": 0.1,
            "Ti": 0.23
        },
        {
            "AA": "A356",
            "temper": "T6",
            "YS [MPa]": 125.0,
            "UTS [MPa]": 226.0,
            "elong [%]": 14.9,
            "Hardness": 94.1,
            "Hardness UNIT": "HRE",
            "Has composition": true,
            "Si": 7.0,
            "Mg": 0.35,
            "Fe": 0.2,
            "Cu": 0.2,
            "Mn": 0.1,
            "Zn": 0.1,
            "Ti": 0.23
        }
    ]
}

File: claude/aluminum/xmlshort/responses/response_10.1016_j.msea.2012.01.125.json
```json
{
    "table csv": "Composition,Mg,Si,Fe,Cu,Cr,Mn,Ti,Zn,Al\nWt.%,0.90,0.62,0.33,0.28,0.17,0.06,0.02,0.02,Bal.\n\nYield strength, σ0.2 (MPa),Tensile strength, σb (MPa),Elongation δ%,Elastic modulus, E (GPa),Specific gravity, ρ (kg/m3),Possion's cofficient, ν\n289.9,328,13.5,69.8,2672,0.33",
    "extracted text": "The paper investigates the effect of repeated laser peening impacts on 6061-T6 aluminum alloy. The nano-hardness of the untreated sample is 1.71 GPa. After 1-3 LP impacts, nano-hardness increases by 18.1-59.1% compared to the untreated sample.",
    "property mapping": "AA: 6061 (mentioned throughout paper)\ntemper: T6 (mentioned throughout paper)\nYS [MPa]: 289.9 (listed as 'Yield strength, σ0.2 (MPa)' in Table 2)\nUTS [MPa]: 328 (listed as 'Tensile strength, σb (MPa)' in Table 2)\nelong [%]: 13.5 (listed as 'Elongation δ%' in Table 2)\nHardness: 1.71 (mentioned in text as nano-hardness of untreated sample)\nHardness UNIT: GPa (mentioned in text)",
    "abbreviations": "LP: Laser Peening\nFCI: Fatigue Crack Initiation\nFCG: Fatigue Crack Growth\nFSS: Fatigue Striation Spacing\nDLs: Dislocation Lines\nDTs: Dislocation Tangles",
    "weight percentage": "Mg: 0.90%\nSi: 0.62%\nFe: 0.33%\nCu: 0.28%\nCr: 0.17%\nMn: 0.06%\nTi: 0.02%\nZn: 0.02%\nAl: Balance (remainder)",
    "recipes": [
        {
            "AA": "6061",
            "temper": "T6",
            "YS [MPa]": 289.9,
            "UTS [MPa]": 328,
            "elong [%]": 13.5,
            "Hardness": 1.71,
            "Hardness UNIT": "GPa",
            "Has composition": true,
            "Mg": 0.90,
            "Si": 0.62,
            "Fe": 0.33,
            "Cu": 0.28,
            "Cr": 0.17,
            "Mn": 0.06,
            "Ti": 0.02,
            "Zn": 0.02
        }
    ]
}
```

File: claude/aluminum/xmlshort/responses/response_10.1016_j.msea.2012.06.076.json
{
    "table csv": "Materials,Si,Fe,Cu,Mn,Mg,Cr,Ni,Zn,Ti,Al\nAA6181-T4,0.85,0.25,0.06,0.09,0.74,0.01,0.002,0.012,0.023,Bal.\n\nMaterials,Yield strength (MPa),Tensile strength (MPa),Elongation (%)\nAA6181-T4,127±5,259±5,26±1",
    "extracted text": "The paper discusses friction-stir dissimilar welding of AA6181-T4 Al alloy to two different grades of high strength steel (DP600 and HC260LA). The microstructure of AA6181-T4 Al alloy shows typical large grains slightly elongated with a length of about 70 μm.",
    "property mapping": "Yield strength (MPa) → YS [MPa]\nTensile strength (MPa) → UTS [MPa]\nElongation (%) → elong [%]",
    "abbreviations": "T4: Solution heat treated and naturally aged to a substantially stable condition",
    "weight percentage": "The composition is already given in weight percentage (wt.%) as indicated in Table 1.",
    "recipes": [
        {
            "AA": "6181",
            "temper": "T4",
            "YS [MPa]": 127,
            "UTS [MPa]": 259,
            "elong [%]": 26,
            "Has composition": true,
            "Si": 0.85,
            "Fe": 0.25,
            "Cu": 0.06,
            "Mn": 0.09,
            "Mg": 0.74,
            "Cr": 0.01,
            "Ni": 0.002,
            "Zn": 0.012,
            "Ti": 0.023
        }
    ]
}

File: claude/aluminum/xmlshort/responses/response_10.1016_j.msea.2012.07.064.json
{
    "table csv": "Si,Fe,Cu,Mn,Mg,Sr,Al\n1.17,0.14,4.32,0.24,0.19,0.01,Bal.",
    "extracted text": "The paper studies a modified 206 aluminum alloy with high Si content (1.2%) to improve hot tearing resistance in semi-solid casting. The alloy was solution heat treated under different conditions and artificially aged at 185°C for 5h. Three different heat treatment conditions were evaluated: T7A (500°C for 12h, then quenched and aged), T7B (500°C for 6h + 515°C for 8h, then quenched and aged), and T7C (515°C for 2h + 525°C for 8h, then quenched and aged). The T7B condition was found to be optimal to avoid incipient melting while achieving the highest mechanical properties. The alloy showed primarily Al₂Cu and Al₁₅(FeMnCu)₃Si₂ intermetallic phases in the microstructure.",
    "property mapping": "AA: 206 alloy (experimental semi-solid cast version with high Si)
YS [MPa]: Yield stress (YS) at a 0.2% offset strain
UTS [MPa]: Ultimate tensile strength (UTS)
elong [%]: Fracture elongation (%El)
Temper: T7A, T7B, and T7C, each representing different solution treatment and aging conditions",
    "abbreviations": "T7A: Solution treated at 500°C for 12h, quenched in warm water at 65°C, and artificially aged at 185°C for 5h
T7B: Solution treated at 500°C for 6h + 515°C for 8h, quenched in warm water at 65°C, and artificially aged at 185°C for 5h
T7C: Solution treated at 515°C for 2h + 525°C for 8h, quenched in warm water at 65°C, and artificially aged at 185°C for 5h
DSC: Differential scanning calorimetry",
    "weight percentage": "Si: 1.17%
Fe: 0.14%
Cu: 4.32%
Mn: 0.24%
Mg: 0.19%
Sr: 0.01%
Al: Balance (remaining percentage)",
    "recipes": [
        {
            "AA": "206",
            "temper": "T7A",
            "YS [MPa]": 302,
            "UTS [MPa]": 376,
            "elong [%]": 8.8,
            "Has composition": true,
            "Si": 1.17,
            "Fe": 0.14,
            "Cu": 4.32,
            "Mn": 0.24,
            "Mg": 0.19,
            "Sr": 0.01
        },
        {
            "AA": "206",
            "temper": "T7B",
            "YS [MPa]": 324,
            "UTS [MPa]": 391,
            "elong [%]": 8.5,
            "Has composition": true,
            "Si": 1.17,
            "Fe": 0.14,
            "Cu": 4.32,
            "Mn": 0.24,
            "Mg": 0.19,
            "Sr": 0.01
        },
        {
            "AA": "206",
            "temper": "T7C",
            "YS [MPa]": 296,
            "UTS [MPa]": 366,
            "elong [%]": 4.9,
            "Has composition": true,
            "Si": 1.17,
            "Fe": 0.14,
            "Cu": 4.32,
            "Mn": 0.24,
            "Mg": 0.19,
            "Sr": 0.01
        },
        {
            "AA": "A206",
            "temper": "T71",
            "YS [MPa]": 347,
            "UTS [MPa]": 436,
            "elong [%]": 11.7,
            "Has composition": "nominal"
        }
    ]
}

File: claude/aluminum/xmlshort/responses/response_10.1016_j.msea.2012.09.044.json
{
    "table csv": "Alloys,Ti,Al,Si,Fe,Cu,Mn,Mg,Cr,Zn,V,C,O,N,H\nA6061P-T6,0.02,Bal.,0.63,0.29,0.27,0.07,1.00,0.17,0.01,–,–,–,–,–\nTi6Al4V,Bal.,6.21,–,0.135,–,–,–,–,–,3.93,0.023,0.126,0.003,0.002\n\nAlloys,Tensile strength σb(MPa),Yield strength σ0.2 (MPa),Elongation (%)\nA6061P-T6,318,289,11.2\nTi6Al4V,952,877,12.6",
    "extracted text": "The paper discusses laser brazing of Ti6Al4V and A6061-T6 alloys with 2mm thickness. The A6061-T6 aluminum alloy was strengthened by precipitation hardening heat treatment at T6 condition.",
    "property mapping": "AA: A6061P-T6 (from Table 1)\ntemper: T6 (from Table 1 and text)\nYS [MPa]: 289 (from Table 2, yield strength σ0.2)\nUTS [MPa]: 318 (from Table 2, tensile strength σb)\nelong [%]: 11.2 (from Table 2, Elongation)\nComposition: Si, Fe, Cu, Mn, Mg, Cr, Zn, Ti (from Table 1)",
    "abbreviations": "Bal. - Balance (remainder of composition)",
    "weight percentage": "The weight percentages for A6061P-T6 are directly provided in the document:\nTi: 0.02%\nSi: 0.63%\nFe: 0.29%\nCu: 0.27%\nMn: 0.07%\nMg: 1.00%\nCr: 0.17%\nZn: 0.01%\nAl: Balance (remainder, approximately 97.54%)",
    "recipes": [
        {
            "AA": "6061",
            "temper": "T6",
            "YS [MPa]": 289.0,
            "UTS [MPa]": 318.0,
            "elong [%]": 11.2,
            "Has composition": true,
            "Si": 0.63,
            "Fe": 0.29,
            "Cu": 0.27,
            "Mn": 0.07,
            "Mg": 1.00,
            "Cr": 0.17,
            "Zn": 0.01,
            "Ti": 0.02
        }
    ]
}

File: claude/aluminum/xmlshort/responses/response_10.1016_j.msea.2012.12.029.json
{
    "table csv": "Element,Si,Mg,Ti,Cu,Mn,Fe,Sr,Al\nComposition (wt%),7.18,0.35,0.14,0.14,0.01,0.02,0.02,Bal.\n\nHeat treatment,Time (h),Solution treatment,Time (h),Artificial aging\nContribution of the solution treatment,3,540°C,16,160°C\nContribution of the solution treatment,6,540°C,16,160°C\nContribution of the solution treatment,12,540°C,16,160°C\nContribution of the artificial aging,6,540°C,1,160°C\nContribution of the artificial aging,6,540°C,4,160°C\nContribution of the artificial aging,6,540°C,16,160°C\nContribution of the artificial aging,6,540°C,48,160°C\n\nTensile properties,Heat treatment,Time (h),Yield strength (MPa),Ultimate tensile strength (MPa),Tensile elongation (%)\nAs-cast,-,96.4,183.5,9.1\nSolution treatment (540°C); followed by artificial aging at 160°C for 16h,3,227.8,292.8,8.6\nSolution treatment (540°C); followed by artificial aging at 160°C for 16h,6,232.8,295.5,8.2\nSolution treatment (540°C); followed by artificial aging at 160°C for 16h,12,233.4,297.2,8.1\nArtificial aging (160°C); after solution treatment at 540°C for 6h,4,170.3,255.4,10.0\nArtificial aging (160°C); after solution treatment at 540°C for 6h,16,232.8,295.5,8.2\nArtificial aging (160°C); after solution treatment at 540°C for 6h,48,268.7,308.1,4.1",
    
    "extracted text": "The paper investigates the effects of microporosity variation on the impact properties of a low-pressure die-cast A356 aluminum alloy. The study compares as-cast and T6-treated conditions with various solution treatment times (1, 3, 6, and 12 hours at 540°C) and artificial aging times (1, 4, 16, and 48 hours at 160°C). From Table 3, hardness values (HRF) for different conditions are: as-cast (69.8), after 3h solution + 16h aging (88.3), after 6h solution + 16h aging (89.8), after 12h solution + 16h aging (88.4).",
    
    "property mapping": "AA = A356\ntemper = T6 (various times for solution treatment and artificial aging)\nYS [MPa] = Yield strength (MPa)\nUTS [MPa] = Ultimate tensile strength (MPa)\nelong [%] = Tensile elongation (%)\nHardness = Hardness value\nHardness UNIT = HRF (Hardness Rockwell F scale)",
    
    "abbreviations": "T6 = Solution treatment followed by artificial aging\nHRF = Hardness Rockwell F scale\nSDAS = Secondary Dendrite Arm Spacing",
    
    "weight percentage": "The weight percentages provided in Table 1 are:\nSi: 7.18%\nMg: 0.35%\nTi: 0.14%\nCu: 0.14%\nMn: 0.01%\nFe: 0.02%\nSr: 0.02%\nAl: Balance (approximately 92.14%)",
    
    "recipes": [
        {
            "AA": "A356",
            "temper": "as-cast",
            "YS [MPa]": 96.4,
            "UTS [MPa]": 183.5,
            "elong [%]": 9.1,
            "Hardness": 69.8,
            "Hardness UNIT": "HRF",
            "Has composition": true,
            "Si": 7.18,
            "Mg": 0.35,
            "Ti": 0.14,
            "Cu": 0.14,
            "Mn": 0.01,
            "Fe": 0.02,
            "Sr": 0.02
        },
        {
            "AA": "A356",
            "temper": "T6",
            "YS [MPa]": 227.8,
            "UTS [MPa]": 292.8,
            "elong [%]": 8.6,
            "Hardness": 88.3,
            "Hardness UNIT": "HRF",
            "Has composition": true,
            "Si": 7.18,
            "Mg": 0.35,
            "Ti": 0.14,
            "Cu": 0.14,
            "Mn": 0.01,
            "Fe": 0.02,
            "Sr": 0.02
        },
        {
            "AA": "A356",
            "temper": "T6",
            "YS [MPa]": 232.8,
            "UTS [MPa]": 295.5,
            "elong [%]": 8.2,
            "Hardness": 89.8,
            "Hardness UNIT": "HRF",
            "Has composition": true,
            "Si": 7.18,
            "Mg": 0.35,
            "Ti": 0.14,
            "Cu": 0.14,
            "Mn": 0.01,
            "Fe": 0.02,
            "Sr": 0.02
        },
        {
            "AA": "A356",
            "temper": "T6",
            "YS [MPa]": 233.4,
            "UTS [MPa]": 297.2,
            "elong [%]": 8.1,
            "Hardness": 88.4,
            "Hardness UNIT": "HRF",
            "Has composition": true,
            "Si": 7.18,
            "Mg": 0.35,
            "Ti": 0.14,
            "Cu": 0.14,
            "Mn": 0.01,
            "Fe": 0.02,
            "Sr": 0.02
        },
        {
            "AA": "A356",
            "temper": "T6",
            "YS [MPa]": 170.3,
            "UTS [MPa]": 255.4,
            "elong [%]": 10.0,
            "Hardness": "",
            "Hardness UNIT": "HRF",
            "Has composition": true,
            "Si": 7.18,
            "Mg": 0.35,
            "Ti": 0.14,
            "Cu": 0.14,
            "Mn": 0.01,
            "Fe": 0.02,
            "Sr": 0.02
        },
        {
            "AA": "A356",
            "temper": "T6",
            "YS [MPa]": 268.7,
            "UTS [MPa]": 308.1,
            "elong [%]": 4.1,
            "Hardness": "",
            "Hardness UNIT": "HRF",
            "Has composition": true,
            "Si": 7.18,
            "Mg": 0.35,
            "Ti": 0.14,
            "Cu": 0.14,
            "Mn": 0.01,
            "Fe": 0.02,
            "Sr": 0.02
        }
    ]
}

File: claude/aluminum/xmlshort/responses/response_10.1016_j.msea.2012.12.046.json
```json
{
    "table csv": "Fe,Si,Mn,Mg,Ti,Zn,V,Al\n0.135,0.095,0.055,0.025,0.015,0.013,0.010,bal.",
    "extracted text": "The investigation was performed on commercially pure (cp) aluminum Al 1050. The material was received as hot extruded bar. After severe plastic deformation by rotary swaging (RS) at ambient temperature, various deformation degrees (true strain calculated from cross sectional area reduction) φ=ln(A0/A) were applied. Deformation degrees studied were φ=0 (as-received), φ=0.4, φ=0.8, φ=2, φ=3, φ=4, and φ=4.5.",
    "property mapping": "AA designation: Al 1050\nYield Strength (YS): MPa\nUltimate Tensile Strength (UTS): MPa\nElongation: %\nHardness: HV (Vickers Hardness)",
    "abbreviations": "RS: Rotary Swaging\nCp: commercially pure\nφ: true strain deformation degree\nA0: initial cross section\nA: final cross section",
    "weight percentage": "Fe: 0.135%\nSi: 0.095%\nMn: 0.055%\nMg: 0.025%\nTi: 0.015%\nZn: 0.013%\nV: 0.010%\nAl: balance (remainder to 100%)",
    "recipes": [
        {
            "AA": "1050",
            "temper": "",
            "YS [MPa]": 20.0,
            "UTS [MPa]": 72.0,
            "elong [%]": 120.0,
            "Hardness": 23.0,
            "Hardness UNIT": "HV",
            "Has composition": true,
            "Fe": 0.135,
            "Si": 0.095,
            "Mn": 0.055,
            "Mg": 0.025,
            "Ti": 0.015,
            "Zn": 0.013,
            "V": 0.010
        },
        {
            "AA": "1050",
            "temper": "RS φ=0.4",
            "YS [MPa]": 87.0,
            "UTS [MPa]": 91.0,
            "elong [%]": 18.0,
            "Hardness": "",
            "Hardness UNIT": "HV",
            "Has composition": true,
            "Fe": 0.135,
            "Si": 0.095,
            "Mn": 0.055,
            "Mg": 0.025,
            "Ti": 0.015,
            "Zn": 0.013,
            "V": 0.010
        },
        {
            "AA": "1050",
            "temper": "RS φ=0.8",
            "YS [MPa]": 111.0,
            "UTS [MPa]": 112.0,
            "elong [%]": 15.1,
            "Hardness": "",
            "Hardness UNIT": "HV",
            "Has composition": true,
            "Fe": 0.135,
            "Si": 0.095,
            "Mn": 0.055,
            "Mg": 0.025,
            "Ti": 0.015,
            "Zn": 0.013,
            "V": 0.010
        },
        {
            "AA": "1050",
            "temper": "RS φ=2",
            "YS [MPa]": 137.0,
            "UTS [MPa]": 139.0,
            "elong [%]": 12.9,
            "Hardness": "",
            "Hardness UNIT": "HV",
            "Has composition": true,
            "Fe": 0.135,
            "Si": 0.095,
            "Mn": 0.055,
            "Mg": 0.025,
            "Ti": 0.015,
            "Zn": 0.013,
            "V": 0.010
        },
        {
            "AA": "1050",
            "temper": "RS φ=3",
            "YS [MPa]": 158.0,
            "UTS [MPa]": 163.0,
            "elong [%]": 11.6,
            "Hardness": 50.0,
            "Hardness UNIT": "HV",
            "Has composition": true,
            "Fe": 0.135,
            "Si": 0.095,
            "Mn": 0.055,
            "Mg": 0.025,
            "Ti": 0.015,
            "Zn": 0.013,
            "V": 0.010
        }
    ]
}
```

File: claude/aluminum/xmlshort/responses/response_10.1016_j.msea.2013.03.084.json
{
    "table csv": "Element,Si,Fe,Cu,Mn,Mg,Ti,Sr,Ni,Zr,Al\nA,9.43,0.08,1.85,0.01,0.49,0.22,0.0150,-,-,Bal.\nB,9.16,0.08,1.84,0.01,0.49,0.22,0.0149,0.46,-,Bal.\nC,9.10,0.07,1.83,0.00,0.45,0.21,0.0145,-,0.39,Bal.\nD,9.10,0.08,1.86,0.00,0.46,0.22,0.0122,0.40,0.39,Bal.\nE,9.01,0.08,1.85,0.00,0.45,0.21,0.0127,0.21,0.190,Bal.",
    "extracted text": "The paper studies 354 aluminum cast alloys with additions of Zr and Ni and their effects on high temperature tensile properties. The alloys were tested in both as-cast (AC) and T6 heat treated conditions. The T6 heat treatment involved solution heat treating at 495°C for 8h, quenched in warm water at 60°C, followed by artificial aging at 190°C for 2h. High temperature tensile tests were conducted at various temperatures from 25°C to 300°C. The results showed that tensile strength decreases with increasing temperature. Combined addition of 0.2wt% Zr and 0.2wt% Ni (alloy E) led to a 30% increase in tensile properties at 300°C compared to the base alloy.",
    "property mapping": "AA: 354 (mentioned in the text)\nTemper: AC (as-cast) and T6 (solution heat treated at 495°C for 8h, quenched at 60°C, and artificially aged at 190°C for 2h)\nUTS [MPa]: Ultimate tensile strength values in Tables 2\nYS [MPa]: Yield strength values in Tables 3\nTesting Temperatures: 25°C, 190°C, 250°C, and 300°C",
    "abbreviations": "AC: As-cast condition\nT6: Solution heat treated at 495°C for 8h, quenched in warm water at 60°C, followed by artificial aging at 190°C for 2h\nUTS: Ultimate Tensile Strength\nYS: Yield Strength\nBal.: Balance (remainder is aluminum)",
    "weight percentage": "The weight percentages are already provided in the table for each element. All values are in weight percentage (wt%).",
    "recipes": [
        {
            "AA": "354",
            "temper": "AC",
            "YS [MPa]": 161.29,
            "UTS [MPa]": 233.24,
            "elong [%]": "",
            "Hardness": "",
            "Hardness UNIT": "",
            "Has composition": true,
            "Si": 9.43,
            "Fe": 0.08,
            "Cu": 1.85,
            "Mn": 0.01,
            "Mg": 0.49,
            "Ti": 0.22,
            "Sr": 0.0150
        },
        {
            "AA": "354",
            "temper": "T6",
            "YS [MPa]": 307.41,
            "UTS [MPa]": 338.65,
            "elong [%]": "",
            "Hardness": "",
            "Hardness UNIT": "",
            "Has composition": true,
            "Si": 9.43,
            "Fe": 0.08,
            "Cu": 1.85,
            "Mn": 0.01,
            "Mg": 0.49,
            "Ti": 0.22,
            "Sr": 0.0150
        },
        {
            "AA": "354",
            "temper": "AC",
            "YS [MPa]": 163.79,
            "UTS [MPa]": 230.91,
            "elong [%]": "",
            "Hardness": "",
            "Hardness UNIT": "",
            "Has composition": true,
            "Si": 9.16,
            "Fe": 0.08,
            "Cu": 1.84,
            "Mn": 0.01,
            "Mg": 0.49,
            "Ti": 0.22,
            "Sr": 0.0149,
            "Ni": 0.46
        },
        {
            "AA": "354",
            "temper": "T6",
            "YS [MPa]": 309.73,
            "UTS [MPa]": 337.65,
            "elong [%]": "",
            "Hardness": "",
            "Hardness UNIT": "",
            "Has composition": true,
            "Si": 9.16,
            "Fe": 0.08,
            "Cu": 1.84,
            "Mn": 0.01,
            "Mg": 0.49,
            "Ti": 0.22,
            "Sr": 0.0149,
            "Ni": 0.46
        },
        {
            "AA": "354",
            "temper": "AC",
            "YS [MPa]": 146.79,
            "UTS [MPa]": 233.11,
            "elong [%]": "",
            "Hardness": "",
            "Hardness UNIT": "",
            "Has composition": true,
            "Si": 9.10,
            "Fe": 0.07,
            "Cu": 1.83,
            "Mn": 0.00,
            "Mg": 0.45,
            "Ti": 0.21,
            "Sr": 0.0145,
            "Zr": 0.39
        },
        {
            "AA": "354",
            "temper": "T6",
            "YS [MPa]": 305.21,
            "UTS [MPa]": 340.21,
            "elong [%]": "",
            "Hardness": "",
            "Hardness UNIT": "",
            "Has composition": true,
            "Si": 9.10,
            "Fe": 0.07,
            "Cu": 1.83,
            "Mn": 0.00,
            "Mg": 0.45,
            "Ti": 0.21,
            "Sr": 0.0145,
            "Zr": 0.39
        },
        {
            "AA": "354",
            "temper": "AC",
            "YS [MPa]": 184.27,
            "UTS [MPa]": 228.71,
            "elong [%]": "",
            "Hardness": "",
            "Hardness UNIT": "",
            "Has composition": true,
            "Si": 9.10,
            "Fe": 0.08,
            "Cu": 1.86,
            "Mn": 0.00,
            "Mg": 0.46,
            "Ti": 0.22,
            "Sr": 0.0122,
            "Ni": 0.40,
            "Zr": 0.39
        },
        {
            "AA": "354",
            "temper": "T6",
            "YS [MPa]": 312.51,
            "UTS [MPa]": 339.85,
            "elong [%]": "",
            "Hardness": "",
            "Hardness UNIT": "",
            "Has composition": true,
            "Si": 9.10,
            "Fe": 0.08,
            "Cu": 1.86,
            "Mn": 0.00,
            "Mg": 0.46,
            "Ti": 0.22,
            "Sr": 0.0122,
            "Ni": 0.40,
            "Zr": 0.39
        },
        {
            "AA": "354",
            "temper": "AC",
            "YS [MPa]": 190.81,
            "UTS [MPa]": 250.13,
            "elong [%]": "",
            "Hardness": "",
            "Hardness UNIT": "",
            "Has composition": true,
            "Si": 9.01,
            "Fe": 0.08,
            "Cu": 1.85,
            "Mn": 0.00,
            "Mg": 0.45,
            "Ti": 0.21,
            "Sr": 0.0127,
            "Ni": 0.21,
            "Zr": 0.190
        },
        {
            "AA": "354",
            "temper": "T6",
            "YS [MPa]": 316.35,
            "UTS [MPa]": 346.21,
            "elong [%]": "",
            "Hardness": "",
            "Hardness UNIT": "",
            "Has composition": true,
            "Si": 9.01,
            "Fe": 0.08,
            "Cu": 1.85,
            "Mn": 0.00,
            "Mg": 0.45,
            "Ti": 0.21,
            "Sr": 0.0127,
            "Ni": 0.21,
            "Zr": 0.190
        }
    ]
}

File: claude/aluminum/xmlshort/responses/response_10.1016_j.msea.2013.08.001.json
{
    "table csv": "Tensile test temperature,Test direction,0.2% PS (MPa),UTS (MPa),% Elongation\nAmbient (25 °C),L,557,591,9\nAmbient (25 °C),LT,521,558,7\n-196 °C,L,602,670,11\n-196 °C,LT,572,665,10\n-253 °C,L,650,730,11\n-253 °C,LT,616,714,7",
    "extracted text": "Aluminium alloy AA2195 having a composition (wt%) of Al–4.2 Cu–1.1 Li–0.35 Mg–0.35 Ag–0.15 Zr–0.15 Fe–0.10 Si was produced using ingot metallurgical route under argon atmosphere. The sheets were solutionized at 500°C for 60 min, quenched in water at ambient temperature and subjected to 7% cold work involving a combination of 5% cold rolling followed by 2% stretching. The cold worked sheets were subjected to artificial aging at 146°C for 30 h.",
    "property mapping": "AA: AA2195\ntemper: T87\n0.2% PS (MPa): YS [MPa]\nUTS (MPa): UTS [MPa]\n% Elongation: elong [%]",
    "abbreviations": "PS: Proof Stress (equivalent to Yield Strength)\nL: Longitudinal direction\nLT: Long Transverse direction",
    "weight percentage": "Cu: 4.2%\nLi: 1.1%\nMg: 0.35%\nAg: 0.35%\nZr: 0.15%\nFe: 0.15%\nSi: 0.10%",
    "recipes": [
        {
            "AA": "AA2195",
            "temper": "T87",
            "YS [MPa]": 557.0,
            "UTS [MPa]": 591.0,
            "elong [%]": 9.0,
            "Has composition": true,
            "Cu": 4.2,
            "Li": 1.1,
            "Mg": 0.35,
            "Ag": 0.35,
            "Zr": 0.15,
            "Fe": 0.15,
            "Si": 0.10
        },
        {
            "AA": "AA2195",
            "temper": "T87",
            "YS [MPa]": 521.0,
            "UTS [MPa]": 558.0,
            "elong [%]": 7.0,
            "Has composition": true,
            "Cu": 4.2,
            "Li": 1.1,
            "Mg": 0.35,
            "Ag": 0.35,
            "Zr": 0.15,
            "Fe": 0.15,
            "Si": 0.10
        },
        {
            "AA": "AA2195",
            "temper": "T87",
            "YS [MPa]": 602.0,
            "UTS [MPa]": 670.0,
            "elong [%]": 11.0,
            "Has composition": true,
            "Cu": 4.2,
            "Li": 1.1,
            "Mg": 0.35,
            "Ag": 0.35,
            "Zr": 0.15,
            "Fe": 0.15,
            "Si": 0.10
        },
        {
            "AA": "AA2195",
            "temper": "T87",
            "YS [MPa]": 572.0,
            "UTS [MPa]": 665.0,
            "elong [%]": 10.0,
            "Has composition": true,
            "Cu": 4.2,
            "Li": 1.1,
            "Mg": 0.35,
            "Ag": 0.35,
            "Zr": 0.15,
            "Fe": 0.15,
            "Si": 0.10
        },
        {
            "AA": "AA2195",
            "temper": "T87",
            "YS [MPa]": 650.0,
            "UTS [MPa]": 730.0,
            "elong [%]": 11.0,
            "Has composition": true,
            "Cu": 4.2,
            "Li": 1.1,
            "Mg": 0.35,
            "Ag": 0.35,
            "Zr": 0.15,
            "Fe": 0.15,
            "Si": 0.10
        },
        {
            "AA": "AA2195",
            "temper": "T87",
            "YS [MPa]": 616.0,
            "UTS [MPa]": 714.0,
            "elong [%]": 7.0,
            "Has composition": true,
            "Cu": 4.2,
            "Li": 1.1,
            "Mg": 0.35,
            "Ag": 0.35,
            "Zr": 0.15,
            "Fe": 0.15,
            "Si": 0.10
        }
    ]
}

File: claude/aluminum/xmlshort/responses/response_10.1016_j.msea.2013.09.005.json
{
    "table csv": "State,Aging temper,Tensile strength (MPa),Electrical conductivity (MS/m)\nT6,120°C/24h,660,17.4\nT79,120°C/8h+157°C/11h,655,19.4\nT76,120°C/8h+165°C/8h,643,20.5\nT74,120°C/8h+165°C/18h,591,22.8\nT73,120°C/8h+165°C/28h,562,23.6\nRRA,110°C/16h+175°C/2h+120°C/24h,659,20.7",
    "extracted text": "The investigations were carried out on specimens cutting from a rolled 7150 aluminum alloy plate, with compositions (mass fraction) of Zn 6.56%, Mg 2.25%, Cu 2.10%, Zr 0.12%, and Al balance.",
    "property mapping": "AA: 7150 (from text)\nTemper: T6, T79, T76, T74, T73, RRA (from table)\nUTS [MPa]: Tensile strength (MPa) in table\nElectrical conductivity (MS/m): Not in property list, not mapped",
    "abbreviations": "RRA: Retrogression and reaging - a three-step heat treatment involving a first T6 temper, followed by a short time retrogression at a higher temperature, quenching, and a final re-aging treatment similar to the T6 temper.",
    "weight percentage": "The weight percentages are already provided in the text: Zn 6.56%, Mg 2.25%, Cu 2.10%, Zr 0.12%, and Al balance (which would be 88.97% assuming no other elements are present).",
    "recipes": [
        {
            "AA": "7150",
            "temper": "T6",
            "UTS [MPa]": 660.0,
            "Has composition": true,
            "Cu": 2.10,
            "Mg": 2.25,
            "Zn": 6.56,
            "Zr": 0.12
        },
        {
            "AA": "7150",
            "temper": "T79",
            "UTS [MPa]": 655.0,
            "Has composition": true,
            "Cu": 2.10,
            "Mg": 2.25,
            "Zn": 6.56,
            "Zr": 0.12
        },
        {
            "AA": "7150",
            "temper": "T76",
            "UTS [MPa]": 643.0,
            "Has composition": true,
            "Cu": 2.10,
            "Mg": 2.25,
            "Zn": 6.56,
            "Zr": 0.12
        },
        {
            "AA": "7150",
            "temper": "T74",
            "UTS [MPa]": 591.0,
            "Has composition": true,
            "Cu": 2.10,
            "Mg": 2.25,
            "Zn": 6.56,
            "Zr": 0.12
        },
        {
            "AA": "7150",
            "temper": "T73",
            "UTS [MPa]": 562.0,
            "Has composition": true,
            "Cu": 2.10,
            "Mg": 2.25,
            "Zn": 6.56,
            "Zr": 0.12
        },
        {
            "AA": "7150",
            "temper": "RRA",
            "UTS [MPa]": 659.0,
            "Has composition": true,
            "Cu": 2.10,
            "Mg": 2.25,
            "Zn": 6.56,
            "Zr": 0.12
        }
    ]
}

File: claude/aluminum/xmlshort/responses/response_10.1016_j.msea.2014.01.009.json
{
    "table csv": "Alloy,Si,Mg,Ti,Fe,RE,Al\nAlloy 1 (unmodified),6.75,0.63,0.14,0.084,0,Bal.\nAlloy 2,6.75,0.63,0.14,0.084,0.1,Bal.\nAlloy 3,6.75,0.63,0.14,0.084,0.2,Bal.\nAlloy 4,6.75,0.63,0.14,0.084,0.3,Bal.",
    "extracted text": "The study investigates A357 aluminum alloy with different additions of rare earth (RE) elements containing Ce and La. The RE contains 65 wt% Ce and 35 wt% La elements and was added as Al-10%RE master alloy. The samples were tested in both as-cast and T6 heat treatment conditions. The T6 heat treatment consisted of solution treatment at 540°C for 8h, quenching in hot water at 80°C, followed by aging treatment at 165°C for 6h and cooling in air.",
    "property mapping": "AA designation: A357\nTemper: as-cast, T6\nTensile strength (MPa): reported in Table 3 as 'Tensile strength'\nYield strength (MPa): reported in Table 3 as 'Yield strength'\nElongation (%): reported in Table 3 as 'Elongation'\nHardness: reported in Table 3 as 'Hardness (HBS)'",
    "abbreviations": "RE: Rare Earth elements (mixture of Ce and La)\nSDAS: Secondary Dendrite Arm Spacing\nHBS: Brinell Hardness Scale\nBal.: Balance (remainder percentage is aluminum)",
    "weight percentage": "The weight percentages for the elements are already provided in the table. The RE addition consists of 65 wt% Ce and 35 wt% La. For Alloy 2 with 0.1 wt% RE, this translates to 0.065 wt% Ce and 0.035 wt% La. For Alloy 3 with 0.2 wt% RE, this translates to 0.13 wt% Ce and 0.07 wt% La. For Alloy 4 with 0.3 wt% RE, this translates to 0.195 wt% Ce and 0.105 wt% La.",
    "recipes": [
        {
            "AA": "A357",
            "temper": "as-cast",
            "YS [MPa]": 153.0,
            "UTS [MPa]": 193.0,
            "elong [%]": 2.2,
            "Hardness": 75.0,
            "Hardness UNIT": "HBS",
            "Has composition": true,
            "Si": 6.75,
            "Mg": 0.63,
            "Ti": 0.14,
            "Fe": 0.084
        },
        {
            "AA": "A357",
            "temper": "as-cast",
            "YS [MPa]": 152.0,
            "UTS [MPa]": 208.5,
            "elong [%]": 2.75,
            "Hardness": 78.0,
            "Hardness UNIT": "HBS",
            "Has composition": true,
            "Si": 6.75,
            "Mg": 0.63,
            "Ti": 0.14,
            "Fe": 0.084,
            "Ce": 0.065,
            "La": 0.035
        },
        {
            "AA": "A357",
            "temper": "as-cast",
            "YS [MPa]": 160.2,
            "UTS [MPa]": 228.1,
            "elong [%]": 2.97,
            "Hardness": 80.0,
            "Hardness UNIT": "HBS",
            "Has composition": true,
            "Si": 6.75,
            "Mg": 0.63,
            "Ti": 0.14,
            "Fe": 0.084,
            "Ce": 0.13,
            "La": 0.07
        },
        {
            "AA": "A357",
            "temper": "as-cast",
            "YS [MPa]": 153.0,
            "UTS [MPa]": 226.0,
            "elong [%]": 2.83,
            "Hardness": 79.0,
            "Hardness UNIT": "HBS",
            "Has composition": true,
            "Si": 6.75,
            "Mg": 0.63,
            "Ti": 0.14,
            "Fe": 0.084,
            "Ce": 0.195,
            "La": 0.105
        },
        {
            "AA": "A357",
            "temper": "T6",
            "YS [MPa]": 286.0,
            "UTS [MPa]": 310.0,
            "elong [%]": 2.56,
            "Hardness": 110.0,
            "Hardness UNIT": "HBS",
            "Has composition": true,
            "Si": 6.75,
            "Mg": 0.63,
            "Ti": 0.14,
            "Fe": 0.084
        },
        {
            "AA": "A357",
            "temper": "T6",
            "YS [MPa]": 290.0,
            "UTS [MPa]": 322.3,
            "elong [%]": 3.12,
            "Hardness": 115.0,
            "Hardness UNIT": "HBS",
            "Has composition": true,
            "Si": 6.75,
            "Mg": 0.63,
            "Ti": 0.14,
            "Fe": 0.084,
            "Ce": 0.065,
            "La": 0.035
        },
        {
            "AA": "A357",
            "temper": "T6",
            "YS [MPa]": 312.2,
            "UTS [MPa]": 349.1,
            "elong [%]": 3.89,
            "Hardness": 120.0,
            "Hardness UNIT": "HBS",
            "Has composition": true,
            "Si": 6.75,
            "Mg": 0.63,
            "Ti": 0.14,
            "Fe": 0.084,
            "Ce": 0.13,
            "La": 0.07
        },
        {
            "AA": "A357",
            "temper": "T6",
            "YS [MPa]": 287.0,
            "UTS [MPa]": 324.2,
            "elong [%]": 3.36,
            "Hardness": 116.0,
            "Hardness UNIT": "HBS",
            "Has composition": true,
            "Si": 6.75,
            "Mg": 0.63,
            "Ti": 0.14,
            "Fe": 0.084,
            "Ce": 0.195,
            "La": 0.105
        }
    ]
}
