Repository: gsireesh/ddd-benchmark

# Data Driven Design as an Ecologically Valid Challenge Task for Document Understanding

This repo contains the code and metadata for the paper "Data Driven Design as an Ecologically Valid Challenge Task for Document

Understanding". 
---

## Metadata and Dataset Reconstruction

Because this dataset consists of non-open access academic papers, we are limited to providing the
metadata for this dataset, i.e. the DOIs of the papers, and publishing our further annotated 
versions of the zeolite data originally published in Jensen et. al. (2019) and the aluminum data 
from Pfeiffer et. al. (2020). Our re-annotated versions of this data can be found in the respective

File: claude/aluminum/xmlshort/responses/response_10.1016_j.msea.2014.02.036.json
{
    "table csv": "Zn,Mg,Cu,Fe,Si,Zr,Al\n6.30,2.40,2.30,0.10,0.05,0.12,Balance\n\nTempers,Nominal strain rate,,,Slow strain rate,,\n,Yield strength (MPa),Ultimate tensile strength (MPa),% Strain to fracture,Yield strength (MPa),Ultimate tensile strength (MPa),% Strain to fracture\nUnder aged (T4),389,487,17.85,385,447,7.94\nPeak aged (T6),555,589,13.77,530,574,9.35\nHighly over aged,450,479,16.09,446,477,13.07",
    "extracted text": "The paper studies a 7150 Al-Zn-Mg-Cu aluminum alloy in three different temper conditions: under aged (T4), peak aged (T6), and highly over-aged. The specimens were obtained from rolled sheet and subjected to solutionizing treatment at 475°C for 45 min, quenched in cold water, followed by artificial ageing at 120°C for 0.5 h for under aged (T4) temper and at 120°C for 24 h for peak aged (T6) temper. For highly over-aged temper, a two-step ageing treatment was used: first ageing at 120°C for 24 h then ageing at 150°C for 30 h.",
    "property mapping": "AA designation: 7150\nTempers: Under aged (T4), Peak aged (T6), Highly over-aged\nYield strength: Listed in Table 3 as 'Yield strength (MPa)'\nUltimate tensile strength: Listed in Table 3 as 'Ultimate tensile strength (MPa)'\nElongation: Listed in Table 3 as '% Strain to fracture'\nChemical composition: Listed in Table 1 as weight percentage",
    "abbreviations": "No abbreviations were used for element compositions.",
    "weight percentage": "The weight percentages of elements are provided directly in Table 1:\nZn: 6.30%\nMg: 2.40%\nCu: 2.30%\nFe: 0.10%\nSi: 0.05%\nZr: 0.12%\nAl: Balance",
    "recipes": [
        {
            "AA": "7150",
            "temper": "T4",
            "YS [MPa]": 385.0,
            "UTS [MPa]": 447.0,
            "elong [%]": 7.94,
            "Has composition": true,
            "Zn": 6.30,
            "Mg": 2.40,
            "Cu": 2.30,
            "Fe": 0.10,
            "Si": 0.05,
            "Zr": 0.12
        },
        {
            "AA": "7150",
            "temper": "T6",
            "YS [MPa]": 530.0,
            "UTS [MPa]": 574.0,
            "elong [%]": 9.35,
            "Has composition": true,
            "Zn": 6.30,
            "Mg": 2.40,
            "Cu": 2.30,
            "Fe": 0.10,
            "Si": 0.05,
            "Zr": 0.12
        },
        {
            "AA": "7150",
            "temper": "Highly over-aged",
            "YS [MPa]": 446.0,
            "UTS [MPa]": 477.0,
            "elong [%]": 13.07,
            "Has composition": true,
            "Zn": 6.30,
            "Mg": 2.40,
            "Cu": 2.30,
            "Fe": 0.10,
            "Si": 0.05,
            "Zr": 0.12
        }
    ]
}

File: claude/aluminum/xmlshort/responses/response_10.1016_j.msea.2014.05.021.json
{
    "table csv": "Alloys,Zn,Mg,Cu,Zr,Er,Cr,Al\nAlZnMgCu-0.16Zr,8.49,2.39,2.10,0.16,-,-,Bal\nAlZnMgCu-0.16Zr-0.3Er-0.18Cr,8.53,2.38,2.16,0.16,0.28,0.17,Bal\n\nAlloys,HRB,UTS (MPa),YS (MPa),El (%),KIC (S-L) (MPa m1/2)\nAlZnMgCu-0.16Zr,96.3,704.0,683.6,8.9,24.8\nAlZnMgCu-0.16Zr-0.3Er-0.18Cr,99.6,743.9,728.1,9.2,30.8",
    "extracted text": "The alloys were homogenized at 465°C for 24h, followed by air cooling to room temperature. Then hot extrusion at 410-430°C with an extrusion ratio of 12.2:1. The extruded plates were held at 450°C and 470°C separately for 1h, then kept at 480°C for 2h for stepped solution treatment, and then quenched in ambient temperature water. The plates were aged at 130°C for 24h for T6-tempered.",
    "property mapping": "UTS (MPa) -> UTS [MPa]\nYS (MPa) -> YS [MPa]\nEl (%) -> elong [%]\nHRB -> Hardness (Rockwell B scale)",
    "abbreviations": "HRB: Hardness Rockwell B scale\nUTS: Ultimate Tensile Strength\nYS: Yield Strength\nEl: Elongation\nKIC: Fracture toughness\nBal: Balance (remainder percentage)",
    "weight percentage": "The weight percentages for all elements are already provided in the tables. For AlZnMgCu-0.16Zr alloy: Zn: 8.49%, Mg: 2.39%, Cu: 2.10%, Zr: 0.16%, Al: balance. For AlZnMgCu-0.16Zr-0.3Er-0.18Cr alloy: Zn: 8.53%, Mg: 2.38%, Cu: 2.16%, Zr: 0.16%, Er: 0.28%, Cr: 0.17%, Al: balance.",
    "recipes": [
        {
            "AA": "",
            "temper": "T6",
            "YS [MPa]": 683.6,
            "UTS [MPa]": 704.0,
            "elong [%]": 8.9,
            "Hardness": 96.3,
            "Hardness UNIT": "HRB",
            "Has composition": true,
            "Cu": 2.10,
            "Mg": 2.39,
            "Zn": 8.49,
            "Zr": 0.16
        },
        {
            "AA": "",
            "temper": "T6",
            "YS [MPa]": 728.1,
            "UTS [MPa]": 743.9,
            "elong [%]": 9.2,
            "Hardness": 99.6,
            "Hardness UNIT": "HRB",
            "Has composition": true,
            "Cu": 2.16,
            "Mg": 2.38,
            "Zn": 8.53,
            "Zr": 0.16,
            "Er": 0.28,
            "Cr": 0.17
        }
    ]
}

File: claude/aluminum/xmlshort/responses/response_10.1016_j.msea.2014.05.059.json
{
    "table csv": "Alloy,Addition (ppm),Si,Fe,Mg,Ni,V,Al\nA356,,7.054,0.092,0.355,0.003,0.007,bal.\nA356+Ni,600,6.902,0.087,0.344,0.061,0.007,bal.\nA356+V,1000,6.992,0.094,0.349,0.003,0.108,bal.\n\nAlloy code,Rp0.2 (MPa),UTS (MPa),A%\nA356 – AC,80.7±10.4,128.4±8.0,1.46±0.53\nA356 – T6,183.2±14.0,212.0±30.1,0.99±0.67\nNi – AC,43.2±6.0,93.8±9.1,1.73±0.28\nNi – T6,212.7±31.3,244.6±30.6,0.90±0.36\nV – AC,114.5±4.7,160.5±10.0,1.33±0.45\nV – T6,216.9±7.9,250.4±8.8,1.14±0.59\n\nAlloy code,Rp0.2 (MPa),UTS (MPa),A%\nA356 PM – AC,93.4±4.8,172.8±7.0,4.00±0.75\nA356 PM – T6,224.3±2.0,282.0±6.9,3.22±0.84\nNi PM – AC,93.4±5.5,169.1±9.9,3.44±1.32\nNi PM – T6,228.7±3.1,284.8±7.4,3.25±1.21\nV PM – AC,91.6±4.0,171.1±10.4,3.54±1.12\nV PM – T6,224.2±1.5,289.5±8.6,3.60±1.50",
    "extracted text": "The study investigates A356 aluminum alloy with trace additions of Ni or V at nominal concentrations of 600 ppm and 1000 ppm respectively. Specimens were tested in both sand cast and permanent mould cast conditions, in both as-cast and T6 heat treated states. The T6 heat treatment included solutionising at 540°C for 4 h followed by quenching in a water bath at 20°C, and subsequent aging at 160°C for 6 h. The cooling rate for sand cast samples was approximately 1.3 K/s, while for permanent mould cast specimens it was 4.2 K/s.",
    "property mapping": "AA designation: A356 (mentioned throughout the paper)\nTemper conditions: as-cast (AC) and T6 heat treated\nYield strength: Rp0.2 (MPa)\nUltimate tensile strength: UTS (MPa)\nElongation: A% (percentage elongation)\nCasting methods: Sand cast (no suffix) and Permanent mould cast (PM suffix)",
    "abbreviations": "AC - As-cast condition\nT6 - Solution heat treated and artificially aged\nPM - Permanent mould cast\nRp0.2 - Yield strength at 0.2% offset\nUTS - Ultimate tensile strength\nA% - Percentage elongation\nbal. - Balance (remainder is aluminum)",
    "weight percentage": "A356 reference alloy: Si: 7.054%, Fe: 0.092%, Mg: 0.355%, Ni: 0.003%, V: 0.007%, Al: balance\nA356+Ni alloy: Si: 6.902%, Fe: 0.087%, Mg: 0.344%, Ni: 0.061%, V: 0.007%, Al: balance\nA356+V alloy: Si: 6.992%, Fe: 0.094%, Mg: 0.349%, Ni: 0.003%, V: 0.108%, Al: balance",
    "recipes": [
        {
            "AA": "A356",
            "temper": "AC",
            "YS [MPa]": 80.7,
            "UTS [MPa]": 128.4,
            "elong [%]": 1.46,
            "Has composition": true,
            "Si": 7.054,
            "Fe": 0.092,
            "Mg": 0.355,
            "Ni": 0.003,
            "V": 0.007
        },
        {
            "AA": "A356",
            "temper": "T6",
            "YS [MPa]": 183.2,
            "UTS [MPa]": 212.0,
            "elong [%]": 0.99,
            "Has composition": true,
            "Si": 7.054,
            "Fe": 0.092,
            "Mg": 0.355,
            "Ni": 0.003,
            "V": 0.007
        },
        {
            "AA": "A356",
            "temper": "AC",
            "YS [MPa]": 43.2,
            "UTS [MPa]": 93.8,
            "elong [%]": 1.73,
            "Has composition": true,
            "Si": 6.902,
            "Fe": 0.087,
            "Mg": 0.344,
            "Ni": 0.061,
            "V": 0.007
        },
        {
            "AA": "A356",
            "temper": "T6",
            "YS [MPa]": 212.7,
            "UTS [MPa]": 244.6,
            "elong [%]": 0.90,
            "Has composition": true,
            "Si": 6.902,
            "Fe": 0.087,
            "Mg": 0.344,
            "Ni": 0.061,
            "V": 0.007
        },
        {
            "AA": "A356",
            "temper": "AC",
            "YS [MPa]": 114.5,
            "UTS [MPa]": 160.5,
            "elong [%]": 1.33,
            "Has composition": true,
            "Si": 6.992,
            "Fe": 0.094,
            "Mg": 0.349,
            "Ni": 0.003,
            "V": 0.108
        },
        {
            "AA": "A356",
            "temper": "T6",
            "YS [MPa]": 216.9,
            "UTS [MPa]": 250.4,
            "elong [%]": 1.14,
            "Has composition": true,
            "Si": 6.992,
            "Fe": 0.094,
            "Mg": 0.349,
            "Ni": 0.003,
            "V": 0.108
        },
        {
            "AA": "A356",
            "temper": "AC",
            "YS [MPa]": 93.4,
            "UTS [MPa]": 172.8,
            "elong [%]": 4.00,
            "Has composition": true,
            "Si": 7.054,
            "Fe": 0.092,
            "Mg": 0.355,
            "Ni": 0.003,
            "V": 0.007
        },
        {
            "AA": "A356",
            "temper": "T6",
            "YS [MPa]": 224.3,
            "UTS [MPa]": 282.0,
            "elong [%]": 3.22,
            "Has composition": true,
            "Si": 7.054,
            "Fe": 0.092,
            "Mg": 0.355,
            "Ni": 0.003,
            "V": 0.007
        },
        {
            "AA": "A356",
            "temper": "AC",
            "YS [MPa]": 93.4,
            "UTS [MPa]": 169.1,
            "elong [%]": 3.44,
            "Has composition": true,
            "Si": 6.902,
            "Fe": 0.087,
            "Mg": 0.344,
            "Ni": 0.061,
            "V": 0.007
        },
        {
            "AA": "A356",
            "temper": "T6",
            "YS [MPa]": 228.7,
            "UTS [MPa]": 284.8,
            "elong [%]": 3.25,
            "Has composition": true,
            "Si": 6.902,
            "Fe": 0.087,
            "Mg": 0.344,
            "Ni": 0.061,
            "V": 0.007
        },
        {
            "AA": "A356",
            "temper": "AC",
            "YS [MPa]": 91.6,
            "UTS [MPa]": 171.1,
            "elong [%]": 3.54,
            "Has composition": true,
            "Si": 6.992,
            "Fe": 0.094,
            "Mg": 0.349,
            "Ni": 0.003,
            "V": 0.108
        },
        {
            "AA": "A356",
            "temper": "T6",
            "YS [MPa]": 224.2,
            "UTS [MPa]": 289.5,
            "elong [%]": 3.60,
            "Has composition": true,
            "Si": 6.992,
            "Fe": 0.094,
            "Mg": 0.349,
            "Ni": 0.003,
            "V": 0.108
        }
    ]
}

File: claude/aluminum/xmlshort/responses/response_10.1016_j.msea.2014.06.037.json
{
    "table csv": "Material,Chemical composition (wt%)\n7017,4.6% Zn, 2.3% Mg, 0.25% Cr, 0.15% Si, 0.17% Fe, balance Al\n7055,8.0% Zn, 1.85% Mg, 2.0% Cu, 0.14% Zr, balance Al\n\nMaterial,Heat treatment temper schedules\n7017,Peak aged (120°C/48h)\n7055,Peak aged (100°C/8h+120°C/24h)\n\nMaterial,YS (MPa),UTS (MPa),Elongation (%),Hardness (VHN)\n7017,408,455,17,141\n7055,611,655,12,190",
    
    "extracted text": "The paper investigates the plastic flow behavior of 7017 and 7055 aluminum alloys under different high strain rate test methods. Both alloys were peak aged: 7017 was aged at 120°C for 48 hours, while 7055 underwent a two-step aging process of 100°C for 8 hours followed by 120°C for 24 hours.",
    
    "property mapping": "YS (MPa) → Yield Strength in MPa\nUTS (MPa) → Ultimate Tensile Strength in MPa\nElongation (%) → elongation percentage\nHardness (VHN) → Hardness in Vickers Hardness Number",
    
    "abbreviations": "YS = Yield Strength\nUTS = Ultimate Tensile Strength\nVHN = Vickers Hardness Number",
    
    "weight percentage": "For 7017 alloy: Zn: 4.6%, Mg: 2.3%, Cr: 0.25%, Si: 0.15%, Fe: 0.17%, balance Al\nFor 7055 alloy: Zn: 8.0%, Mg: 1.85%, Cu: 2.0%, Zr: 0.14%, balance Al",
    
    "recipes": [
        {
            "AA": "7017",
            "temper": "Peak aged",
            "YS [MPa]": 408.0,
            "UTS [MPa]": 455.0,
            "elong [%]": 17.0,
            "Hardness": 141.0,
            "Hardness UNIT": "VHN",
            "Has composition": true,
            "Zn": 4.6,
            "Mg": 2.3,
            "Cr": 0.25,
            "Si": 0.15,
            "Fe": 0.17
        },
        {
            "AA": "7055",
            "temper": "Peak aged",
            "YS [MPa]": 611.0,
            "UTS [MPa]": 655.0,
            "elong [%]": 12.0,
            "Hardness": 190.0,
            "Hardness UNIT": "VHN",
            "Has composition": true,
            "Zn": 8.0,
            "Mg": 1.85,
            "Cu": 2.0,
            "Zr": 0.14
        }
    ]
}

File: claude/aluminum/xmlshort/responses/response_10.1016_j.msea.2014.08.038.json
{
    "table csv": "BM,Cu,Mg,Li,Zr,Ag,Fe,Mn,Zn,Al,UTS (MPa),EL (%)\n2A97,3.90,0.42,1.40,0.15,0.24,0.12,0.30,0.44,Bal.,443.5,16-21",
    "extracted text": "The rectangular plates of rolled 2A97 Al–Li alloy delivered in 230 mm×60 mm×2 mm with T4 condition were used. The nominal chemical compositions and mechanical properties of the base metal (BM) are listed in Table 1.",
    "property mapping": "UTS (MPa) → UTS [MPa]\nEL (%) → elong [%]",
    "abbreviations": "BM = Base Metal\nBal. = Balance (remaining percentage is aluminum)",
    "weight percentage": "The weight percentages are directly given in the table:\nCu: 3.90%\nMg: 0.42%\nLi: 1.40%\nZr: 0.15%\nAg: 0.24%\nFe: 0.12%\nMn: 0.30%\nZn: 0.44%\nAl: Balance (remainder)",
    "recipes": [
        {
            "AA": "2A97",
            "temper": "T4",
            "UTS [MPa]": 443.5,
            "elong [%]": 18.5,
            "Has composition": true,
            "Cu": 3.90,
            "Mg": 0.42,
            "Li": 1.40,
            "Zr": 0.15,
            "Ag": 0.24,
            "Fe": 0.12,
            "Mn": 0.30,
            "Zn": 0.44
        }
    ]
}

File: claude/aluminum/xmlshort/responses/response_10.1016_j.msea.2014.09.094.json
{
    "table csv": "Base metal temper condition,Ultimate tensile strength (MPa),Yield strength (MPa),Elongation (%),Microhardness (Hv)\nT6,414±17.3,328±2.1,15.1±2,135±5.1\nW,376.4±5.1,238.1±2.5,42.5±5.2,111±3.3\nO,212.7±7.6,105.6±1.8,38.4±1.6,65±2.5",
    "extracted text": "The composition of AA7039 was 4.69% Zn, 2.37% Mg, 0.68% Mn, 0.69% Fe, 0.31% Si, 0.05% Cu, and remaining aluminum.",
    "property mapping": "AA - AA7039\ntemper - T6, W, O\nUTS [MPa] - Ultimate tensile strength (MPa)\nYS [MPa] - Yield strength (MPa)\nelong [%] - Elongation (%)\nHardness - Microhardness (Hv)\nHardness UNIT - Hv",
    "abbreviations": "T6 - Solution heat treated at 480°C for 1h, water quenched, then artificially aged at 165°C for 6h\nW - Solution heat treated at 470°C for 2h, water quenched, then naturally aged at room temperature\nO - Full annealing: heating to 435°C for 2h, air cooling, reheating at 230°C for 4h, air cooling",
    "weight percentage": "Zn: 4.69%\nMg: 2.37%\nMn: 0.68%\nFe: 0.69%\nSi: 0.31%\nCu: 0.05%\nAl: remainder (approximately 91.21%)",
    "recipes": [
        {
            "AA": "7039",
            "temper": "T6",
            "YS [MPa]": 328.0,
            "UTS [MPa]": 414.0,
            "elong [%]": 15.1,
            "Hardness": 135.0,
            "Hardness UNIT": "Hv",
            "Has composition": true,
            "Cu": 0.05,
            "Mn": 0.68,
            "Si": 0.31,
            "Mg": 2.37,
            "Zn": 4.69,
            "Fe": 0.69
        },
        {
            "AA": "7039",
            "temper": "W",
            "YS [MPa]": 238.1,
            "UTS [MPa]": 376.4,
            "elong [%]": 42.5,
            "Hardness": 111.0,
            "Hardness UNIT": "Hv",
            "Has composition": true,
            "Cu": 0.05,
            "Mn": 0.68,
            "Si": 0.31,
            "Mg": 2.37,
            "Zn": 4.69,
            "Fe": 0.69
        },
        {
            "AA": "7039",
            "temper": "O",
            "YS [MPa]": 105.6,
            "UTS [MPa]": 212.7,
            "elong [%]": 38.4,
            "Hardness": 65.0,
            "Hardness UNIT": "Hv",
            "Has composition": true,
            "Cu": 0.05,
            "Mn": 0.68,
            "Si": 0.31,
            "Mg": 2.37,
            "Zn": 4.69,
            "Fe": 0.69
        }
    ]
}

File: claude/aluminum/xmlshort/responses/response_10.1016_j.msea.2014.10.012.json
{
    "table csv": "Treating methods,UTS (MPa),YS (MPa),El (%)\nST,218±3,85±3,48±3\nST+PA,363±5,343±4,21±2\nRA+CR+ST,251±4,151±3,25±3\nRA+CR+ST+PA,384±4,369±5,11±2\nST+CR+ST,280±4,175±4,32±3\nST+CR+ST+PA,454±6,439±5,13±2",
    "extracted text": "Commercial 6061 hot-rolled plates with 4 mm thickness are used in the study and the compositions are 1.0 Mg, 0.72 Si, 0.2 Cu, 0.14 Fe, 0.13 Mn, 0.09 Cr, 0.01 Ti and balance Al (wt%). The samples were solution treated at 550°C for 1 h and water quenched in room temperature water, or recrystallization annealed at 420°C for 2 h. Then cold-rolled at room temperature to 1 mm with 75% thickness reduction. Final solution treatment was at 550°C for 1 h, water-quenched and then peak-aged at 180°C for 6 h.",
    "property mapping": "UTS (MPa) = 'UTS [MPa]'\nYS (MPa) = 'YS [MPa]'\nEl (%) = 'elong [%]'\nST = Solution Treatment\nPA = Peak Aging\nRA = Recrystallization Annealing\nCR = Cold Rolling",
    "abbreviations": "ST = Solution Treatment\nPA = Peak Aging\nRA = Recrystallization Annealing\nCR = Cold Rolling",
    "weight percentage": "The weight percentages provided in the document are:\nMg: 1.0%\nSi: 0.72%\nCu: 0.2%\nFe: 0.14%\nMn: 0.13%\nCr: 0.09%\nTi: 0.01%\nAl: balance (remainder)",
    "recipes": [
        {
            "AA": "6061",
            "temper": "",
            "YS [MPa]": 85.0,
            "UTS [MPa]": 218.0,
            "elong [%]": 48.0,
            "Has composition": true,
            "Mg": 1.0,
            "Si": 0.72,
            "Cu": 0.2,
            "Fe": 0.14,
            "Mn": 0.13,
            "Cr": 0.09,
            "Ti": 0.01
        },
        {
            "AA": "6061",
            "temper": "T6",
            "YS [MPa]": 343.0,
            "UTS [MPa]": 363.0,
            "elong [%]": 21.0,
            "Has composition": true,
            "Mg": 1.0,
            "Si": 0.72,
            "Cu": 0.2,
            "Fe": 0.14,
            "Mn": 0.13,
            "Cr": 0.09,
            "Ti": 0.01
        },
        {
            "AA": "6061",
            "temper": "",
            "YS [MPa]": 151.0,
            "UTS [MPa]": 251.0,
            "elong [%]": 25.0,
            "Has composition": true,
            "Mg": 1.0,
            "Si": 0.72,
            "Cu": 0.2,
            "Fe": 0.14,
            "Mn": 0.13,
            "Cr": 0.09,
            "Ti": 0.01
        },
        {
            "AA": "6061",
            "temper": "T6",
            "YS [MPa]": 369.0,
            "UTS [MPa]": 384.0,
            "elong [%]": 11.0,
            "Has composition": true,
            "Mg": 1.0,
            "Si": 0.72,
            "Cu": 0.2,
            "Fe": 0.14,
            "Mn": 0.13,
            "Cr": 0.09,
            "Ti": 0.01
        },
        {
            "AA": "6061",
            "temper": "",
            "YS [MPa]": 175.0,
            "UTS [MPa]": 280.0,
            "elong [%]": 32.0,
            "Has composition": true,
            "Mg": 1.0,
            "Si": 0.72,
            "Cu": 0.2,
            "Fe": 0.14,
            "Mn": 0.13,
            "Cr": 0.09,
            "Ti": 0.01
        },
        {
            "AA": "6061",
            "temper": "T6",
            "YS [MPa]": 439.0,
            "UTS [MPa]": 454.0,
            "elong [%]": 13.0,
            "Has composition": true,
            "Mg": 1.0,
            "Si": 0.72,
            "Cu": 0.2,
            "Fe": 0.14,
            "Mn": 0.13,
            "Cr": 0.09,
            "Ti": 0.01
        }
    ]
}

File: claude/aluminum/xmlshort/responses/response_10.1016_j.msea.2014.10.029.json
{
    "table csv": "Temper,Tensile strength (MPa),Yield strength (MPa),Elongation (%)\nT8,520.3,467.7,8.8\nT9,533.4,492.6,8.5",
    "extracted text": "The 2519A aluminum alloy (Al–5.8Cu–0.2 Mg–0.3Mn–0.2Zr–0.06 V–0.05Ti–0.2Fe–0.1Si (wt%)) hot-rolled plate was provided by the Southwest Aluminum Company. The plate was solution treated at 533°C for 2 h, quenched and cold rolled 50% directly, and finally peak aged at 165°C for 4 h, which is designated as T8 temper, while the comparison group alloy has a process of pre-aging at room temperature for 24 h before cold rolling, which is T9 temper.",
    "property mapping": "Tensile strength (MPa) -> UTS [MPa]\nYield strength (MPa) -> YS [MPa]\nElongation (%) -> elong [%]",
    "abbreviations": "No abbreviations related to composition were found in the document.",
    "weight percentage": "The document directly provides weight percentages:\nCu: 5.8 wt%\nMg: 0.2 wt%\nMn: 0.3 wt%\nZr: 0.2 wt%\nV: 0.06 wt%\nTi: 0.05 wt%\nFe: 0.2 wt%\nSi: 0.1 wt%",
    "recipes": [
        {
            "AA": "2519A",
            "temper": "T8",
            "YS [MPa]": 467.7,
            "UTS [MPa]": 520.3,
            "elong [%]": 8.8,
            "Has composition": true,
            "Cu": 5.8,
            "Mg": 0.2,
            "Mn": 0.3,
            "Zr": 0.2,
            "V": 0.06,
            "Ti": 0.05,
            "Fe": 0.2,
            "Si": 0.1
        },
        {
            "AA": "2519A",
            "temper": "T9",
            "YS [MPa]": 492.6,
            "UTS [MPa]": 533.4,
            "elong [%]": 8.5,
            "Has composition": true,
            "Cu": 5.8,
            "Mg": 0.2,
            "Mn": 0.3,
            "Zr": 0.2,
            "V": 0.06,
            "Ti": 0.05,
            "Fe": 0.2,
            "Si": 0.1
        }
    ]
}

File: claude/aluminum/xmlshort/responses/response_10.1016_j.msea.2014.12.002.json
{
    "table csv": "Table 2: Chemical composition (wt%) of the AA2219 DC cast alloy.\nCu,Fe,Mn,Si,Ti,Zr,V,Zn,Al\n6.02,0.11,0.27,0.03,0.043,0.10,0.11,0.042,Bal.\n\nTable 4: Mechanical properties of the AA2219 DC cast alloy under different heat treatment conditions.\nHeat treatment ID,Hardness (HRB),YS (MPa),UTS (MPa),El (%)\nW1,48±1.0,–,–,–\nW2,80±1.0,300±6,375±6,3.6±0.4\nA1,36±0.5,–,–,–\nA2,48±1.0,120±1,265±4,6.2±0.4\nA3,50±1.0,–,–,–\nA4,51±1.0,–,–,–\nA5,55±1.5,–,–,–\nA6,57±1.5,155±1,290±2,5.3±0.4\nA7,54±2.0,–,–,–\nA8,56±1.5,–,–,–\nA9,61±1.0,175±3,305±3,4.5±0.5\nA10,58±1.0,–,–,–\nA11,54±0.5,–,–,–",
    "extracted text": "The paper studies the effect of two-step aging on AA2219 direct chill (DC) cast alloy. The heat treatments involved solutionizing at 540°C for 8h, followed by either water quenching (cooling rate 120°C/s) or air quenching (cooling rate 0.2°C/s), and then various aging treatments. The best two-step aging treatment was 120°C/36h+190°C/8h (condition A9), which increased hardness, YS, and UTS by 27%, 46%, and 15% respectively compared to one-step aging at 190°C/8h (condition A2). Detailed heat treatments are described in Table 3: W1 (water quenched), W2 (water quenched + 190°C/8h), A1 (air quenched), A2 (air quenched + 190°C/8h), A9 (air quenched + 120°C/36h+190°C/8h).",
    "property mapping": "AA: AA2219 (from title and text)\nHardness: Hardness (HRB) in Table 4\nYS [MPa]: YS (MPa) in Table 4\nUTS [MPa]: UTS (MPa) in Table 4\nelong [%]: El (%) in Table 4\nComposition elements: Cu, Fe, Mn, Si, Ti, Zr, V, Zn from Table 2",
    "abbreviations": "DC = Direct chill (casting method)\nW1, W2 = Water-quenched samples with different treatments\nA1-A11 = Air-quenched samples with different treatments\nYS = Yield Strength\nUTS = Ultimate Tensile Strength\nEl = Elongation\nHRB = Hardness Rockwell B scale",
    "weight percentage": "The weight percentages are directly provided in Table 2:\nCu: 6.02%\nFe: 0.11%\nMn: 0.27%\nSi: 0.03%\nTi: 0.043%\nZr: 0.10%\nV: 0.11%\nZn: 0.042%\nAl: Balance (remainder)",
    "recipes": [
        {
            "AA": "2219",
            "temper": "",
            "YS [MPa]": "",
            "UTS [MPa]": "",
            "elong [%]": "",
            "Hardness": 48.0,
            "Hardness UNIT": "HRB",
            "Has composition": true,
            "Cu": 6.02,
            "Fe": 0.11,
            "Mn": 0.27,
            "Si": 0.03,
            "Ti": 0.043,
            "Zr": 0.10,
            "V": 0.11,
            "Zn": 0.042
        },
        {
            "AA": "2219",
            "temper": "",
            "YS [MPa]": 300.0,
            "UTS [MPa]": 375.0,
            "elong [%]": 3.6,
            "Hardness": 80.0,
            "Hardness UNIT": "HRB",
            "Has composition": true,
            "Cu": 6.02,
            "Fe": 0.11,
            "Mn": 0.27,
            "Si": 0.03,
            "Ti": 0.043,
            "Zr": 0.10,
            "V": 0.11,
            "Zn": 0.042
        },
        {
            "AA": "2219",
            "temper": "",
            "YS [MPa]": 120.0,
            "UTS [MPa]": 265.0,
            "elong [%]": 6.2,
            "Hardness": 48.0,
            "Hardness UNIT": "HRB",
            "Has composition": true,
            "Cu": 6.02,
            "Fe": 0.11,
            "Mn": 0.27,
            "Si": 0.03,
            "Ti": 0.043,
            "Zr": 0.10,
            "V": 0.11,
            "Zn": 0.042
        },
        {
            "AA": "2219",
            "temper": "",
            "YS [MPa]": 155.0,
            "UTS [MPa]": 290.0,
            "elong [%]": 5.3,
            "Hardness": 57.0,
            "Hardness UNIT": "HRB",
            "Has composition": true,
            "Cu": 6.02,
            "Fe": 0.11,
            "Mn": 0.27,
            "Si": 0.03,
            "Ti": 0.043,
            "Zr": 0.10,
            "V": 0.11,
            "Zn": 0.042
        },
        {
            "AA": "2219",
            "temper": "",
            "YS [MPa]": 175.0,
            "UTS [MPa]": 305.0,
            "elong [%]": 4.5,
            "Hardness": 61.0,
            "Hardness UNIT": "HRB",
            "Has composition": true,
            "Cu": 6.02,
            "Fe": 0.11,
            "Mn": 0.27,
            "Si": 0.03,
            "Ti": 0.043,
            "Zr": 0.10,
            "V": 0.11,
            "Zn": 0.042
        }
    ]
}

File: claude/aluminum/xmlshort/responses/response_10.1016_j.msea.2014.12.026.json
{
    "table csv": "Table 1: Chemical composition of 2195 alloy (wt%).\n\n,Cu,Mg,Li,Zr,Ag,Fe,Al\n2195,3.99,0.38,1.09,0.1,0.42,0.17,Bal\n\nTable 2: Mechanical properities of 2195 T8.\n\nTest direction,Yield strength (MPa),Tensile strength (MPa),Elogation (%)\nLongitudinal,500,560,12.7",
    "extracted text": "The paper discusses 2195-T8 Al-Li alloy. The material was studied in the T8 temper state. From the text, we can also see that the microhardness of the base material is approximately 185 HV. The paper focuses on friction stir welding of this alloy and analyzes the microstructure and precipitation evolution in different zones of the weld.",
    "property mapping": "AA: 2195 (aluminum-lithium alloy)\ntemper: T8\nYS [MPa]: 500 (from Table 2, in longitudinal direction)\nUTS [MPa]: 560 (from Table 2, in longitudinal direction)\nelong [%]: 12.7 (from Table 2, in longitudinal direction)\nHardness: 185\nHardness UNIT: HV (Vickers Hardness)",
    "abbreviations": "BM: Base Metal\nHAZ: Heat Affected Zone\nTMAZ: Thermo-Mechanically Affected Zone\nWNZ: Weld Nugget Zone\nFSW: Friction Stir Welding\nDSC: Differential Scanning Calorimetry\nTEM: Transmission Electron Microscopy",
    "weight percentage": "The weight percentages for the elements in 2195 alloy are directly provided in Table 1:\nCu: 3.99%\nMg: 0.38%\nLi: 1.09%\nZr: 0.1%\nAg: 0.42%\nFe: 0.17%\nAl: Balance (remainder)",
    "recipes": [
        {
            "AA": "2195",
            "temper": "T8",
            "YS [MPa]": 500.0,
            "UTS [MPa]": 560.0,
            "elong [%]": 12.7,
            "Hardness": 185.0,
            "Hardness UNIT": "HV",
            "Has composition": true,
            "Cu": 3.99,
            "Mg": 0.38,
            "Li": 1.09,
            "Zr": 0.1,
            "Ag": 0.42,
            "Fe": 0.17
        }
    ]
}

File: claude/aluminum/xmlshort/responses/response_10.1016_j.msea.2015.03.021.json
{
    "table csv": "Si,Cu,Ni,Mg,Fe,Mn,Ti,Zn,Al\n12.37,4.13,2.67,0.82,0.42,0.20,0.106,0.006,Bal.\n\nMaterials,Temperature (°C),E (GPa),YS (MPa),UTS (MPa),Elongation (%)\nAl–12Si,25,79,221,287,3.3\nAl–12Si,200,75,184,225,4.0\nAl–12Si,350,60,80,88,6.0\n4 wt% TiB2/Al–12Si,25,85,240,298,1.5\n4 wt% TiB2/Al–12Si,200,80,189,233,3.0\n4 wt% TiB2/Al–12Si,350,66,84,96,5.8",
    
    "extracted text": "The study focuses on Al-12Si piston alloy reinforced with in situ TiB2 particles. Both the composite and Al-12Si matrix alloy were solution treated at 470°C for 4h, water quenched and artificially aged at 235°C for 5.5h to achieve the T6 condition. The reinforced composite contains 4 wt% (2.4 vol%) TiB2 particles with size range of 50-400 nm. The mechanical properties were tested at three temperatures: 25°C (room temperature), 200°C (typical gudgeon pin boss temperature) and 350°C (typical combustion chamber bowl edge temperature).",
    
    "property mapping": "YS = Yield strength in MPa\nUTS = Ultimate tensile strength in MPa\nElongation = Elongation percentage\nE = Young's modulus in GPa",
    
    "abbreviations": "TiB2 = Titanium diboride\nMMCs = Metal matrix composites\nPRAMCs = Particle reinforced aluminum matrix composites",
    
    "weight percentage": "The Al-12Si matrix alloy contains: 12.37% Si, 4.13% Cu, 2.67% Ni, 0.82% Mg, 0.42% Fe, 0.20% Mn, 0.106% Ti, 0.006% Zn, and balance Al. The composite material contains 4 wt% TiB2 particles added to this matrix alloy.",
    
    "recipes": [
        {
            "AA": "",
            "temper": "T6",
            "YS [MPa]": 221,
            "UTS [MPa]": 287,
            "elong [%]": 3.3,
            "Hardness": "",
            "Hardness UNIT": "",
            "Has composition": true,
            "Si": 12.37,
            "Cu": 4.13,
            "Ni": 2.67,
            "Mg": 0.82,
            "Fe": 0.42,
            "Mn": 0.20,
            "Ti": 0.106,
            "Zn": 0.006
        },
        {
            "AA": "",
            "temper": "T6",
            "YS [MPa]": 240,
            "UTS [MPa]": 298,
            "elong [%]": 1.5,
            "Hardness": "",
            "Hardness UNIT": "",
            "Has composition": true,
            "Si": 12.37,
            "Cu": 4.13,
            "Ni": 2.67,
            "Mg": 0.82,
            "Fe": 0.42,
            "Mn": 0.20,
            "Ti": 0.106,
            "Zn": 0.006
        }
    ]
}

File: claude/aluminum/xmlshort/responses/response_10.1016_j.msea.2015.04.104.json
```json
{
    "table csv": "Alloy,Zn,Mg,Cu,Zr,Al,Zn+Mg+Cu,Zn/Mg\n7B85,7.50,1.70,1.40,0.12,Bal,10.6,4.4\n7050,5.93,2.23,2.16,-,Bal,10.3,2.7\n7B04,6.23,2.88,1.58,0.12,Bal,10.7,2.2\n7150,6.56,2.25,2.10,0.12,Bal,10.9,2.9\n7055,8.30,2.05,2.16,0.12,Bal,12.5,4.0\n7A93,10.80,2.90,1.80,0.12,Bal,15.5,3.7\n\nAlloy,Solution temper,Peak-aging temper,Ultimate tensile strength (MPa),Yield strength (MPa),Electrical conductivity (MS/m)\n7B85,475 °C/2 h,120°C/24 h,578±8,520±10,19.4±0.1\n7050,460 °C/1 h+474 °C/2 h,120°C/24 h,620±15,540±15,17.9±0.1\n7B04,470 °C/1.5 h,120°C/24 h,645±0,577±3,16.9±0.0\n7150,470 °C/1.5 h+480 °C/1 h,120°C/24 h,660±0,582±3,17.4±0.0\n7055,470 °C/2 h,120°C/24 h,673±3,595±5,17.5±0.1\n7A93,450 °C/1.5 h+475 °C/2 h,120°C/24 h,795±3,770±3,16.6±0.0",
    
    "extracted text": "The paper studies 6 different Al-Zn-Mg-Cu alloys in peak-aged state (T6 temper). All alloys underwent solution treatment followed by peak-aging at 120°C for 24 hours. The main precipitates in these alloys are platelet η′ precipitates with habit planes parallel to the {111}Al planes. The mechanical properties were measured at room temperature using a MTS-810 test machine at a constant crosshead speed of 1 mm/min.",
    
    "property mapping": "AA designation = Alloy column (7B85, 7050, 7B04, 7150, 7055, 7A93)\nTemper = T6 (peak-aged state, 120°C/24h)\nUTS [MPa] = Ultimate tensile strength (MPa) column\nYS [MPa] = Yield strength (MPa) column\nZn, Mg, Cu, Zr = corresponding columns in Table 1",
    
    "abbreviations": "Bal = Balance (remaining percentage is aluminum)\nMS/m = megasiemens per meter (unit for electrical conductivity)\nT6 = Solution heat treated and artificially aged",
    
    "weight percentage": "The weight percentages are directly provided in Table 1 for Zn, Mg, Cu, and Zr. Al is the balance (remainder) of the composition.",
    
    "recipes": [
        {
            "AA": "7B85",
            "temper": "T6",
            "YS [MPa]": 520,
            "UTS [MPa]": 578,
            "Has composition": true,
            "Zn": 7.50,
            "Mg": 1.70,
            "Cu": 1.40,
            "Zr": 0.12
        },
        {
            "AA": "7050",
            "temper": "T6",
            "YS [MPa]": 540,
            "UTS [MPa]": 620,
            "Has composition": true,
            "Zn": 5.93,
            "Mg": 2.23,
            "Cu": 2.16
        },
        {
            "AA": "7B04",
            "temper": "T6",
            "YS [MPa]": 577,
            "UTS [MPa]": 645,
            "Has composition": true,
            "Zn": 6.23,
            "Mg": 2.88,
            "Cu": 1.58,
            "Zr": 0.12
        },
        {
            "AA": "7150",
            "temper": "T6",
            "YS [MPa]": 582,
            "UTS [MPa]": 660,
            "Has composition": true,
            "Zn": 6.56,
            "Mg": 2.25,
            "Cu": 2.10,
            "Zr": 0.12
        },
        {
            "AA": "7055",
            "temper": "T6",
            "YS [MPa]": 595,
            "UTS [MPa]": 673,
            "Has composition": true,
            "Zn": 8.30,
            "Mg": 2.05,
            "Cu": 2.16,
            "Zr": 0.12
        },
        {
            "AA": "7A93",
            "temper": "T6",
            "YS [MPa]": 770,
            "UTS [MPa]": 795,
            "Has composition": true,
            "Zn": 10.80,
            "Mg": 2.90,
            "Cu": 1.80,
            "Zr": 0.12
        }
    ]
}
```

File: claude/aluminum/xmlshort/responses/response_10.1016_j.msea.2015.06.023.json
{
    "table csv": "Material,Elastic modulus (GPa),Yield strength (MPa),Ultimate strength (MPa),Elongation (%)\nTiB2/7050 composite,75.8,701,746,6.0\n7050 Al alloy,70.5,660,711,12.2",
    "extracted text": "The main chemical composition of the 7050 alloy (in wt%) was Al–6.5Zn–2.3Mg–2.3Cu–0.13Zr. The composite and the unreinforced alloy were subjected to the T6 treatment (477°C/70min+water quench+120°C/24h). The TiB2/7050 composite contained 6 wt% of TiB2 particles.",
    "property mapping": "Yield strength (MPa) -> YS [MPa]\nUltimate strength (MPa) -> UTS [MPa]\nElongation (%) -> elong [%]",
    "abbreviations": "TiB2 - Titanium diboride\nT6 - Solution heat treatment and artificial aging",
    "weight percentage": "For 7050 Al alloy: Zn: 6.5%, Mg: 2.3%, Cu: 2.3%, Zr: 0.13%\nFor TiB2/7050 composite: Contains the same base alloy with additional 6 wt% TiB2 particles",
    "recipes": [
        {
            "AA": "7050",
            "temper": "T6",
            "YS [MPa]": 660.0,
            "UTS [MPa]": 711.0,
            "elong [%]": 12.2,
            "Has composition": true,
            "Zn": 6.5,
            "Mg": 2.3,
            "Cu": 2.3,
            "Zr": 0.13
        },
        {
            "AA": "7050",
            "temper": "T6",
            "YS [MPa]": 701.0,
            "UTS [MPa]": 746.0,
            "elong [%]": 6.0,
            "Has composition": true,
            "Zn": 6.5,
            "Mg": 2.3,
            "Cu": 2.3,
            "Zr": 0.13,
            "Ti": 6.0
        }
    ]
}

File: claude/aluminum/xmlshort/responses/response_10.1016_j.msea.2015.06.036.json
{
    "table csv": "Elements,Mg,Si,Fe,Cu,Mn,Cr,Zn,Al\nwt%,1.01,0.67,0.28,0.2,0.04,0.05,0.06,Balance",
    "extracted text": "The study investigates Al 6061 alloy processed through multi-directional forging (MDF) at cryogenic temperature and subsequent aging at 125°C. The solution treatment (ST) was performed at 520°C for 2h followed by water quenching to room temperature. The MDF was carried out at liquid nitrogen temperature up to various cycles (3, 6, and 9 cycles). The peak aging time was determined to be 45h for the MDFed alloy.",
    "property mapping": "- YS: Yield Strength (MPa) in Table 2\n- UTS: Ultimate Tensile Strength (MPa) in Table 2\n- Strain (plastic): Elongation (%) in Table 2\n- Hardness (Hv): Vickers Hardness in Table 2",
    "abbreviations": "- ST: Solution Treated\n- T6: Solution treated and artificially aged\n- 3C: 3 cycles of MDF\n- 6C: 6 cycles of MDF\n- 9C: 9 cycles of MDF\n- PA: Peak Aged",
    "weight percentage": "Mg: 1.01 wt%\nSi: 0.67 wt%\nFe: 0.28 wt%\nCu: 0.2 wt%\nMn: 0.04 wt%\nCr: 0.05 wt%\nZn: 0.06 wt%\nAl: Balance",
    "recipes": [
        {
            "AA": "6061",
            "temper": "ST",
            "YS [MPa]": 50,
            "UTS [MPa]": 172,
            "elong [%]": 29.0,
            "Hardness": 52,
            "Hardness UNIT": "Hv",
            "Has composition": true,
            "Mg": 1.01,
            "Si": 0.67,
            "Fe": 0.28,
            "Cu": 0.2,
            "Mn": 0.04,
            "Cr": 0.05,
            "Zn": 0.06
        },
        {
            "AA": "6061",
            "temper": "T6",
            "YS [MPa]": 220,
            "UTS [MPa]": 330,
            "elong [%]": 16.0,
            "Hardness": 98,
            "Hardness UNIT": "Hv",
            "Has composition": true,
            "Mg": 1.01,
            "Si": 0.67,
            "Fe": 0.28,
            "Cu": 0.2,
            "Mn": 0.04,
            "Cr": 0.05,
            "Zn": 0.06
        },
        {
            "AA": "6061",
            "temper": "3C",
            "YS [MPa]": 295,
            "UTS [MPa]": 310,
            "elong [%]": 7.5,
            "Hardness": 91,
            "Hardness UNIT": "Hv",
            "Has composition": true,
            "Mg": 1.01,
            "Si": 0.67,
            "Fe": 0.28,
            "Cu": 0.2,
            "Mn": 0.04,
            "Cr": 0.05,
            "Zn": 0.06
        },
        {
            "AA": "6061",
            "temper": "6C",
            "YS [MPa]": 334,
            "UTS [MPa]": 350,
            "elong [%]": 5.2,
            "Hardness": 106,
            "Hardness UNIT": "Hv",
            "Has composition": true,
            "Mg": 1.01,
            "Si": 0.67,
            "Fe": 0.28,
            "Cu": 0.2,
            "Mn": 0.04,
            "Cr": 0.05,
            "Zn": 0.06
        },
        {
            "AA": "6061",
            "temper": "9C",
            "YS [MPa]": 374,
            "UTS [MPa]": 388,
            "elong [%]": 4.4,
            "Hardness": 115,
            "Hardness UNIT": "Hv",
            "Has composition": true,
            "Mg": 1.01,
            "Si": 0.67,
            "Fe": 0.28,
            "Cu": 0.2,
            "Mn": 0.04,
            "Cr": 0.05,
            "Zn": 0.06
        },
        {
            "AA": "6061",
            "temper": "3C+PA",
            "YS [MPa]": 324,
            "UTS [MPa]": 389,
            "elong [%]": 13.2,
            "Hardness": 104,
            "Hardness UNIT": "Hv",
            "Has composition": true,
            "Mg": 1.01,
            "Si": 0.67,
            "Fe": 0.28,
            "Cu": 0.2,
            "Mn": 0.04,
            "Cr": 0.05,
            "Zn": 0.06
        },
        {
            "AA": "6061",
            "temper": "6C+PA",
            "YS [MPa]": 361,
            "UTS [MPa]": 422,
            "elong [%]": 11.7,
            "Hardness": 119,
            "Hardness UNIT": "Hv",
            "Has composition": true,
            "Mg": 1.01,
            "Si": 0.67,
            "Fe": 0.28,
            "Cu": 0.2,
            "Mn": 0.04,
            "Cr": 0.05,
            "Zn": 0.06
        },
        {
            "AA": "6061",
            "temper": "9C+PA",
            "YS [MPa]": 409,
            "UTS [MPa]": 472,
            "elong [%]": 8.9,
            "Hardness": 132,
            "Hardness UNIT": "Hv",
            "Has composition": true,
            "Mg": 1.01,
            "Si": 0.67,
            "Fe": 0.28,
            "Cu": 0.2,
            "Mn": 0.04,
            "Cr": 0.05,
            "Zn": 0.06
        }
    ]
}
