Repository: gsireesh/ddd-benchmark

# Data Driven Design as an Ecologically Valid Challenge Task for Document Understanding

This repo contains the code and metadata for the paper "Data Driven Design as an Ecologically Valid Challenge Task for Document

Understanding". 
---

## Metadata and Dataset Reconstruction

Because this dataset consists of non-open access academic papers, we are limited to providing the
metadata for this dataset, i.e. the DOIs of the papers, and publishing our further annotated 
versions of the zeolite data originally published in Jensen et. al. (2019) and the aluminum data 
from Pfeiffer et. al. (2020). Our re-annotated versions of this data can be found in the respective

File: claude/aluminum/xmlshort/responses/response_10.1016_j.msea.2015.06.046.json
{
    "table csv": "Test material,Composition,Average grain size (μm)\n70/30 brass,70% Cu, 30%Zn,75\nPure copper,99.9% Cu,25\n5052 Aluminum,2.2% Mg, 0.40% Fe, 0.25% Si, 0.17% Cr, 0.1% Mn, 0.1% Cu, 0.1% Zn, Bal. Al,52\n6061 Aluminum,1.0% Mg, 0.6% Si, 0.4% Fe, 0.4% Cu, 0.3% Cr, 0.3% Zn, 0.1% Mn, 0.1% Ti, Bal. Al,100",
    "extracted text": "The paper studies flow forming of various FCC alloys including 5052 and 6061 aluminum alloys. The 6061 and 5052 aluminum alloys were annealed at 415 and 345°C for 2-3 h to get 6061-O and 5052-O alloys. Table 2 shows YS and UTS values for both as-received and flow formed conditions. Table 3 shows elongation percentages. The calculated n-values (work hardening exponent) are 0.29 for 5052 aluminum and 0.22 for 6061 aluminum.",
    "property mapping": "YS [MPa] = 'YS (MPa)' in Table 2\nUTS [MPa] = 'UTS (MPa)' in Table 2\nelong [%] = 'El (%)' in Table 3\nTemper = 'O' for both alloys as mentioned in extracted text",
    "abbreviations": "YS = Yield Strength\nUTS = Ultimate Tensile Strength\nEl = Elongation\nBal. = Balance (remainder of the composition)",
    "weight percentage": "For 5052 aluminum:\nMg: 2.2%\nFe: 0.40%\nSi: 0.25%\nCr: 0.17%\nMn: 0.1%\nCu: 0.1%\nZn: 0.1%\nAl: Balance (approximately 96.68%)\n\nFor 6061 aluminum:\nMg: 1.0%\nSi: 0.6%\nFe: 0.4%\nCu: 0.4%\nCr: 0.3%\nZn: 0.3%\nMn: 0.1%\nTi: 0.1%\nAl: Balance (approximately 96.8%)",
    "recipes": [
        {
            "AA": "5052",
            "temper": "O",
            "YS [MPa]": 80.0,
            "UTS [MPa]": 195.0,
            "elong [%]": 24.0,
            "Hardness": "",
            "Hardness UNIT": "",
            "Has composition": true,
            "Mg": 2.2,
            "Fe": 0.40,
            "Si": 0.25,
            "Cr": 0.17,
            "Mn": 0.1,
            "Cu": 0.1,
            "Zn": 0.1
        },
        {
            "AA": "6061",
            "temper": "O",
            "YS [MPa]": 80.0,
            "UTS [MPa]": 165.0,
            "elong [%]": 18.0,
            "Hardness": "",
            "Hardness UNIT": "",
            "Has composition": true,
            "Mg": 1.0,
            "Si": 0.6,
            "Fe": 0.4,
            "Cu": 0.4,
            "Cr": 0.3,
            "Zn": 0.3,
            "Mn": 0.1,
            "Ti": 0.1
        }
    ]
}

File: claude/aluminum/xmlshort/responses/response_10.1016_j.msea.2015.07.059.json
{
    "table csv": "Alloy,Mg,Si,Cu,Mn,Fe,Al\nA,0.8,0.9,0.2,0.1,0,Balance\nB,0.8,1.2,0.5,0.3,0.5,Balance",
    "extracted text": "The two alloys were solution treated at 555°C for different times (2 min and 5 min), followed by water quenching to room temperature. They were then pre-aged at 80°C for 12 h, and naturally aged for 14 days (T4P treatment). Tensile tests were performed in the directions of 0°, 45° and 90° with respect to the rolling direction.",
    "property mapping": "Ultimate tensile strength (UTS) is represented as 'TS (MPa)' in Table 2. Yield strength is represented as 'YS (MPa)'. Elongation is represented as 'Elongation (%)'. The paper also measures plasticity strain ratio r, strain-hardening exponent n, and Vickers hardness.",
    "abbreviations": "T4P - Solution treatment, water quenching, pre-aging at 80°C for 12h and natural aging for 14 days. YS - Yield Strength. TS - Tensile Strength (equivalent to UTS).",
    "weight percentage": "The alloy compositions are already given in weight percentage (mass%) in Table 1. Alloy A contains 0.8% Mg, 0.9% Si, 0.2% Cu, 0.1% Mn, and 0% Fe. Alloy B contains 0.8% Mg, 1.2% Si, 0.5% Cu, 0.3% Mn, and 0.5% Fe. Both alloys have the balance as aluminum.",
    "recipes": [
        {
            "AA": "",
            "temper": "T4P",
            "YS [MPa]": 113.0,
            "UTS [MPa]": 237.0,
            "elong [%]": 26.3,
            "Hardness": "",
            "Hardness UNIT": "",
            "Has composition": true,
            "Mg": 0.8,
            "Si": 0.9,
            "Cu": 0.2,
            "Mn": 0.1,
            "Fe": 0.0
        },
        {
            "AA": "",
            "temper": "T4P",
            "YS [MPa]": 153.0,
            "UTS [MPa]": 280.0,
            "elong [%]": 27.0,
            "Hardness": "",
            "Hardness UNIT": "",
            "Has composition": true,
            "Mg": 0.8,
            "Si": 0.9,
            "Cu": 0.2,
            "Mn": 0.1,
            "Fe": 0.0
        },
        {
            "AA": "",
            "temper": "T4P",
            "YS [MPa]": 162.0,
            "UTS [MPa]": 306.0,
            "elong [%]": 25.4,
            "Hardness": "",
            "Hardness UNIT": "",
            "Has composition": true,
            "Mg": 0.8,
            "Si": 1.2,
            "Cu": 0.5,
            "Mn": 0.3,
            "Fe": 0.5
        },
        {
            "AA": "",
            "temper": "T4P",
            "YS [MPa]": 186.0,
            "UTS [MPa]": 330.0,
            "elong [%]": 26.1,
            "Hardness": "",
            "Hardness UNIT": "",
            "Has composition": true,
            "Mg": 0.8,
            "Si": 1.2,
            "Cu": 0.5,
            "Mn": 0.3,
            "Fe": 0.5
        }
    ]
}

File: claude/aluminum/xmlshort/responses/response_10.1016_j.msea.2016.03.131.json
{
    "table csv": "Chemical compositions (mass,%),Si,Fe,Cu,Mn,Mg,Cr,Zn,Ti,Al,Tensile strength (MPa),Elongation (%),Hardness(Hv)\n7N01-T4,0.3,0.35,0.2,0.2-0.7,1.0-2.0,0.3,4.0-5.0,0.2,Bal.,445,14.5,142",
    "extracted text": "The paper studies 7N01-T4 aluminum alloy and its friction stir welding (FSW) joints. The tensile strength and elongation of 7N01-T4 aluminum alloy FSW joint are 379 MPa and 7.9%, up to 84.2% and 52% of the base material, respectively. The paper also mentions that when using A-PFFSR process at rotational velocity of 1600 rpm and plunge speed of 2 mm/min, the tensile strength and elongation of the repaired joint reach 311.1 MPa and 7.6%, equivalent to 82.1% and 95.8% of the defect-free FSW joint.",
    "property mapping": "AA: 7N01 (Aluminum Association designation)\ntemper: T4 (thermal treatment)\nUTS [MPa]: 445 (Tensile strength from table)\nelong [%]: 14.5 (Elongation from table)\nHardness: 142 (Hardness value from table)\nHardness UNIT: Hv (Vickers hardness)",
    "abbreviations": "A-PFFSR: active-passive filling friction stir repairing\nFSW: friction stir welding\nBM: base material\nHAZ: heat affected zone\nTMAZ: thermo-mechanically affected zone\nFZ: filling zone\nAFZ: active filling zone\nPFZ: passive filling zone",
    "weight percentage": "Si: 0.3%\nFe: 0.35%\nCu: 0.2%\nMn: 0.45% (mean of 0.2-0.7%)\nMg: 1.5% (mean of 1.0-2.0%)\nCr: 0.3%\nZn: 4.5% (mean of 4.0-5.0%)\nTi: 0.2%\nAl: Balance",
    "recipes": [
        {
            "AA": "7N01",
            "temper": "T4",
            "YS [MPa]": "",
            "UTS [MPa]": 445,
            "elong [%]": 14.5,
            "Hardness": 142,
            "Hardness UNIT": "Hv",
            "Has composition": true,
            "Si": 0.3,
            "Fe": 0.35,
            "Cu": 0.2,
            "Mn": 0.45,
            "Mg": 1.5,
            "Cr": 0.3,
            "Zn": 4.5,
            "Ti": 0.2
        }
    ]
}

File: claude/aluminum/xmlshort/responses/response_10.1016_j.msea.2016.04.029.json
{
    "table csv": "Alloy,Mg,Mn,Si,Fe,Sc,Zr,Al\nAl-Mg-Mn,5.98,0.47,0.40,0.35,─,─,Bal.\nAl-Mg-Mn-Sc-Zr,6.01,0.45,0.06,0.02,0.25,0.10,Bal.",
    "extracted text": "The paper studies two Al-Mg-Mn alloys with and without Sc and Zr additions. The alloys underwent various homogenization treatments (300°C, 350°C, and 440°C for 8h) followed by hot rolling, cold rolling, and then annealing at different temperatures (270°C, 300°C, and 330°C for 1h). For Al-Mg-Mn alloy, the optimized homogenization process for removing micro-segregation is 440°C×8h. For Al-Mg-Mn-Sc-Zr alloy, the optimized homogenization process for maximum precipitation strengthening of secondary Al3(Sc, Zr) particles is 300°C×8h.",
    "property mapping": "Yield Strength (YS) is represented as 'YS (MPa)' in Table 3\nUltimate Tensile Strength (UTS) is represented as 'UTS (MPa)' in Table 3\nElongation is represented as 'EI (%)' in Table 3\nHardness is measured in Brinell (HB) as mentioned in the experimental procedures section",
    "abbreviations": "Bal. = Balance (remainder is aluminum)\nYS = Yield Strength\nUTS = Ultimate Tensile Strength\nEI = Elongation to failure\nHB = Brinell Hardness",
    "weight percentage": "Al-Mg-Mn alloy: Mg (5.98%), Mn (0.47%), Si (0.40%), Fe (0.35%), Al (balance)\nAl-Mg-Mn-Sc-Zr alloy: Mg (6.01%), Mn (0.45%), Si (0.06%), Fe (0.02%), Sc (0.25%), Zr (0.10%), Al (balance)",
    "recipes": [
        {
            "AA": "",
            "temper": "",
            "YS [MPa]": 304,
            "UTS [MPa]": 411,
            "elong [%]": 12.6,
            "Hardness": 0,
            "Hardness UNIT": "HB",
            "Has composition": true,
            "Mg": 5.98,
            "Mn": 0.47,
            "Si": 0.40,
            "Fe": 0.35
        },
        {
            "AA": "",
            "temper": "",
            "YS [MPa]": 196,
            "UTS [MPa]": 360,
            "elong [%]": 20.2,
            "Hardness": 0,
            "Hardness UNIT": "HB",
            "Has composition": true,
            "Mg": 5.98,
            "Mn": 0.47,
            "Si": 0.40,
            "Fe": 0.35
        },
        {
            "AA": "",
            "temper": "",
            "YS [MPa]": 186,
            "UTS [MPa]": 356,
            "elong [%]": 21.8,
            "Hardness": 0,
            "Hardness UNIT": "HB",
            "Has composition": true,
            "Mg": 5.98,
            "Mn": 0.47,
            "Si": 0.40,
            "Fe": 0.35
        },
        {
            "AA": "",
            "temper": "",
            "YS [MPa]": 380,
            "UTS [MPa]": 460,
            "elong [%]": 7.8,
            "Hardness": 0,
            "Hardness UNIT": "HB",
            "Has composition": true,
            "Mg": 6.01,
            "Mn": 0.45,
            "Si": 0.06,
            "Fe": 0.02,
            "Sc": 0.25,
            "Zr": 0.10
        },
        {
            "AA": "",
            "temper": "",
            "YS [MPa]": 376,
            "UTS [MPa]": 455,
            "elong [%]": 8.3,
            "Hardness": 0,
            "Hardness UNIT": "HB",
            "Has composition": true,
            "Mg": 6.01,
            "Mn": 0.45,
            "Si": 0.06,
            "Fe": 0.02,
            "Sc": 0.25,
            "Zr": 0.10
        },
        {
            "AA": "",
            "temper": "",
            "YS [MPa]": 358,
            "UTS [MPa]": 437,
            "elong [%]": 8.5,
            "Hardness": 0,
            "Hardness UNIT": "HB",
            "Has composition": true,
            "Mg": 6.01,
            "Mn": 0.45,
            "Si": 0.06,
            "Fe": 0.02,
            "Sc": 0.25,
            "Zr": 0.10
        },
        {
            "AA": "",
            "temper": "",
            "YS [MPa]": 366,
            "UTS [MPa]": 459,
            "elong [%]": 8.7,
            "Hardness": 0,
            "Hardness UNIT": "HB",
            "Has composition": true,
            "Mg": 6.01,
            "Mn": 0.45,
            "Si": 0.06,
            "Fe": 0.02,
            "Sc": 0.25,
            "Zr": 0.10
        },
        {
            "AA": "",
            "temper": "",
            "YS [MPa]": 355,
            "UTS [MPa]": 449,
            "elong [%]": 12.2,
            "Hardness": 0,
            "Hardness UNIT": "HB",
            "Has composition": true,
            "Mg": 6.01,
            "Mn": 0.45,
            "Si": 0.06,
            "Fe": 0.02,
            "Sc": 0.25,
            "Zr": 0.10
        },
        {
            "AA": "",
            "temper": "",
            "YS [MPa]": 350,
            "UTS [MPa]": 444,
            "elong [%]": 14.0,
            "Hardness": 0,
            "Hardness UNIT": "HB",
            "Has composition": true,
            "Mg": 6.01,
            "Mn": 0.45,
            "Si": 0.06,
            "Fe": 0.02,
            "Sc": 0.25,
            "Zr": 0.10
        },
        {
            "AA": "",
            "temper": "",
            "YS [MPa]": 325,
            "UTS [MPa]": 451,
            "elong [%]": 14.4,
            "Hardness": 0,
            "Hardness UNIT": "HB",
            "Has composition": true,
            "Mg": 6.01,
            "Mn": 0.45,
            "Si": 0.06,
            "Fe": 0.02,
            "Sc": 0.25,
            "Zr": 0.10
        },
        {
            "AA": "",
            "temper": "",
            "YS [MPa]": 316,
            "UTS [MPa]": 440,
            "elong [%]": 17.0,
            "Hardness": 0,
            "Hardness UNIT": "HB",
            "Has composition": true,
            "Mg": 6.01,
            "Mn": 0.45,
            "Si": 0.06,
            "Fe": 0.02,
            "Sc": 0.25,
            "Zr": 0.10
        },
        {
            "AA": "",
            "temper": "",
            "YS [MPa]": 313,
            "UTS [MPa]": 437,
            "elong [%]": 19.9,
            "Hardness": 0,
            "Hardness UNIT": "HB",
            "Has composition": true,
            "Mg": 6.01,
            "Mn": 0.45,
            "Si": 0.06,
            "Fe": 0.02,
            "Sc": 0.25,
            "Zr": 0.10
        }
    ]
}

File: claude/aluminum/xmlshort/responses/response_10.1016_j.msea.2016.10.027.json
{
    "table csv": "Element,Mn,Si,Cr,Cu,Ti,Zn,Fe,Mg,Others,Al\nContent (wt%),0.11,0.53,0.1,0.17,0.032,0.084,0.31,1.06,0.012,Bal.",
    "extracted text": "The paper studies AA-6061 aluminum alloy sheet with 1mm thickness in T6 temper condition. Mechanical properties are measured in three different directions: rolling direction (RD), inclined direction (ID), and transverse direction (TD).",
    "property mapping": "AA = AA-6061\ntemper = T6\nPS (MPa) = Proof stress = Yield strength (YS)\nUTS (MPa) = Ultimate tensile strength\nPE (%) = Percentage elongation = elong [%]\nK = Strength factor\nn = strain hardening exponent",
    "abbreviations": "RD = Rolling Direction\nID = Inclined Direction (45° from rolling direction)\nTD = Transverse Direction (90° from rolling direction)\nPS = Proof Stress\nUTS = Ultimate Tensile Strength\nPE = Percentage Elongation\nBal. = Balance (remaining percentage)",
    "weight percentage": "The weight percentages of elements are provided directly in the table:\nMn: 0.11 wt%\nSi: 0.53 wt%\nCr: 0.1 wt%\nCu: 0.17 wt%\nTi: 0.032 wt%\nZn: 0.084 wt%\nFe: 0.31 wt%\nMg: 1.06 wt%\nOthers: 0.012 wt%\nAl: Balance (remainder to 100%)",
    "recipes": [
        {
            "AA": "6061",
            "temper": "T6",
            "YS [MPa]": 265,
            "UTS [MPa]": 308,
            "elong [%]": 14.45,
            "Has composition": true,
            "Cu": 0.17,
            "Mn": 0.11,
            "Si": 0.53,
            "Mg": 1.06,
            "Zn": 0.084,
            "Cr": 0.1,
            "Fe": 0.31,
            "Ti": 0.032
        },
        {
            "AA": "6061",
            "temper": "T6",
            "YS [MPa]": 255,
            "UTS [MPa]": 293,
            "elong [%]": 12.36,
            "Has composition": true,
            "Cu": 0.17,
            "Mn": 0.11,
            "Si": 0.53,
            "Mg": 1.06,
            "Zn": 0.084,
            "Cr": 0.1,
            "Fe": 0.31,
            "Ti": 0.032
        },
        {
            "AA": "6061",
            "temper": "T6",
            "YS [MPa]": 238,
            "UTS [MPa]": 274,
            "elong [%]": 13.06,
            "Has composition": true,
            "Cu": 0.17,
            "Mn": 0.11,
            "Si": 0.53,
            "Mg": 1.06,
            "Zn": 0.084,
            "Cr": 0.1,
            "Fe": 0.31,
            "Ti": 0.032
        }
    ]
}

File: claude/aluminum/xmlshort/responses/response_10.1016_j.msea.2016.12.087.json
{
    "table csv": "Elements,Cu,Si,Fe,Mn,Mg,Zn,Al\nwt%,4.8,0.97,0.7,0.38,0.54,0.25,Balance",
    "extracted text": "The base metal used is AA2014 in T651 temper condition. The tensile properties of the base metal are: Ultimate tensile strength (UTS) = 469 MPa, Yield strength (YS) = 410 MPa, Elongation = 9.14%. The microhardness of the base metal is approximately 135 HV based on the microhardness profile in Figure 8.",
    "property mapping": "Ultimate tensile strength (MPa) → UTS [MPa]\nYield strength (MPa) → YS [MPa]\nElongation (%) → elong [%]\nMicrohardness (HV) → Hardness (with UNIT = HV)",
    "abbreviations": "AA2014: Aluminum Association designation for this aluminum-copper alloy\nT651: Solution heat treated, stress-relieved by stretching, then artificially aged\nBM: Base Metal\nFSW: Friction Stir Welding",
    "weight percentage": "Cu: 4.8%\nSi: 0.97%\nFe: 0.7%\nMn: 0.38%\nMg: 0.54%\nZn: 0.25%\nAl: Balance (approximately 92.36%)",
    "recipes": [
        {
            "AA": "2014",
            "temper": "T651",
            "YS [MPa]": 410.0,
            "UTS [MPa]": 469.0,
            "elong [%]": 9.14,
            "Hardness": 135.0,
            "Hardness UNIT": "HV",
            "Has composition": true,
            "Cu": 4.8,
            "Si": 0.97,
            "Fe": 0.7,
            "Mn": 0.38,
            "Mg": 0.54,
            "Zn": 0.25
        }
    ]
}

File: claude/aluminum/xmlshort/responses/response_10.1016_j.msea.2016.12.107.json
{
    "table csv": "Element,Mg,Si,Mn,Fe,Cu,Zn,Ti,Al\nNominal [16],5.0–6.0,1.8–2.6,0.5–0.8,≤0.20,≤0.05,≤0.07,≤0.20,bal.\nOES,5.77,2.27,0.714,0.115,0.02,0.04,0.02,bal.\n\nSample,Tensile strength (MPa),Yield strength (MPa),Elongation (%)\nCast slab (F),204.9,90.2,6.1\nCast slab (T6),222.6,153.7,3.2\nRolled sheet* (T4),242.9,96.9,20.9\nRolled sheet* (T6),248.6,179.6,11.5\n*PB treated, hot rolled, cold rolled and heat treated sheets.",
    
    "extracted text": "The material used in this study was AlMg5Si2Mn HPDC alloy. The study compares different processing methods: PA treatment (homogenization at 580°C for 24h) and PB treatment (3% cold rolling followed by homogenization at 580°C for 24h). The PB treatment led to better hot workability by disintegrating interconnected Mg2Si phases. T4 treatment involved solution treatment at 580°C for 1h followed by water quenching. T6 treatment involved additional aging at 250°C for 1h after T4 treatment.",
    
    "property mapping": "- Tensile strength (MPa) → UTS [MPa]\n- Yield strength (MPa) → YS [MPa]\n- Elongation (%) → elong [%]\n- F → as-cast condition\n- T4 → solution heat treated and naturally aged\n- T6 → solution heat treated and artificially aged\n- PB → pre-homogenization deformation treatment (3% cold rolling + homogenization at 580°C for 24h)",
    
    "abbreviations": "- HPDC: High Pressure Die Casting\n- OES: Optical Emission Spectroscopy\n- PA: Process A (homogenization at 580°C for 24h)\n- PB: Process B (3% cold rolling followed by homogenization at 580°C for 24h)\n- bal.: balance (remainder of composition)",
    
    "weight percentage": "From the OES measurements (actual composition):\n- Mg: 5.77%\n- Si: 2.27%\n- Mn: 0.714%\n- Fe: 0.115%\n- Cu: 0.02%\n- Zn: 0.04%\n- Ti: 0.02%\n- Al: balance (approximately 91.051%)",
    
    "recipes": [
        {
            "AA": "AlMg5Si2Mn",
            "temper": "F",
            "YS [MPa]": 90.2,
            "UTS [MPa]": 204.9,
            "elong [%]": 6.1,
            "Has composition": true,
            "Mg": 5.77,
            "Si": 2.27,
            "Mn": 0.714,
            "Fe": 0.115,
            "Cu": 0.02,
            "Zn": 0.04,
            "Ti": 0.02
        },
        {
            "AA": "AlMg5Si2Mn",
            "temper": "T6",
            "YS [MPa]": 153.7,
            "UTS [MPa]": 222.6,
            "elong [%]": 3.2,
            "Has composition": true,
            "Mg": 5.77,
            "Si": 2.27,
            "Mn": 0.714,
            "Fe": 0.115,
            "Cu": 0.02,
            "Zn": 0.04,
            "Ti": 0.02
        },
        {
            "AA": "AlMg5Si2Mn",
            "temper": "T4",
            "YS [MPa]": 96.9,
            "UTS [MPa]": 242.9,
            "elong [%]": 20.9,
            "Has composition": true,
            "Mg": 5.77,
            "Si": 2.27,
            "Mn": 0.714,
            "Fe": 0.115,
            "Cu": 0.02,
            "Zn": 0.04,
            "Ti": 0.02
        },
        {
            "AA": "AlMg5Si2Mn",
            "temper": "T6",
            "YS [MPa]": 179.6,
            "UTS [MPa]": 248.6,
            "elong [%]": 11.5,
            "Has composition": true,
            "Mg": 5.77,
            "Si": 2.27,
            "Mn": 0.714,
            "Fe": 0.115,
            "Cu": 0.02,
            "Zn": 0.04,
            "Ti": 0.02
        }
    ]
}

File: claude/aluminum/xmlshort/responses/response_10.1016_j.msea.2017.12.067.json
{
    "table csv": "Alloy, Zn, Mg, Cu, Zr, Sc\n7055, 7.82, 1.95, 2.24, 0.16, -\n7055-0.25Sc, 7.81, 1.93, 2.24, 0.16, 0.25",
    "extracted text": "The sheets were subjected to solution treatment at 470°C for 2 h, water quenched, and then aged at 120°C and 150°C from 1 h to 72 h. The 7055 and 7055-0.25Sc alloys exhibited a hardening behavior, and the peak-aged times of these two alloys were in the range of 24-26 h during aging at 120°C. The peak-aged times of the 7055 and 7055-0.25Sc alloys were reduced to 8 and 5 h, respectively, when the aging temperature was increased to 150°C. Tensile properties were measured for both alloys after aging at 120°C for 24h, 150°C for 8h, and 150°C for 30h.",
    "property mapping": "YS = yield strength (MPa)\nUTS = ultimate tensile strength (MPa)\nEL = elongation (%)\nHardness is measured in Vickers (HV)",
    "abbreviations": "7055-0.25Sc = 7055 aluminum alloy with 0.25% Sc addition by mass ratio",
    "weight percentage": "All element compositions are already provided in weight percentage:\n7055 alloy: Zn: 7.82%, Mg: 1.95%, Cu: 2.24%, Zr: 0.16%\n7055-0.25Sc alloy: Zn: 7.81%, Mg: 1.93%, Cu: 2.24%, Zr: 0.16%, Sc: 0.25%",
    "recipes": [
        {
            "AA": "7055",
            "temper": "T6",
            "YS [MPa]": 577,
            "UTS [MPa]": 654,
            "elong [%]": 13,
            "Hardness": 0,
            "Hardness UNIT": "HV",
            "Has composition": true,
            "Zn": 7.82,
            "Mg": 1.95,
            "Cu": 2.24,
            "Zr": 0.16
        },
        {
            "AA": "7055",
            "temper": "T6",
            "YS [MPa]": 589,
            "UTS [MPa]": 627,
            "elong [%]": 8,
            "Hardness": 0,
            "Hardness UNIT": "HV",
            "Has composition": true,
            "Zn": 7.82,
            "Mg": 1.95,
            "Cu": 2.24,
            "Zr": 0.16
        },
        {
            "AA": "7055",
            "temper": "T7",
            "YS [MPa]": 557,
            "UTS [MPa]": 585,
            "elong [%]": 10,
            "Hardness": 0,
            "Hardness UNIT": "HV",
            "Has composition": true,
            "Zn": 7.82,
            "Mg": 1.95,
            "Cu": 2.24,
            "Zr": 0.16
        },
        {
            "AA": "7055",
            "temper": "T6",
            "YS [MPa]": 600,
            "UTS [MPa]": 679,
            "elong [%]": 14,
            "Hardness": 0,
            "Hardness UNIT": "HV",
            "Has composition": true,
            "Zn": 7.81,
            "Mg": 1.93,
            "Cu": 2.24,
            "Zr": 0.16,
            "Sc": 0.25
        },
        {
            "AA": "7055",
            "temper": "T6",
            "YS [MPa]": 611,
            "UTS [MPa]": 648,
            "elong [%]": 12,
            "Hardness": 0,
            "Hardness UNIT": "HV",
            "Has composition": true,
            "Zn": 7.81,
            "Mg": 1.93,
            "Cu": 2.24,
            "Zr": 0.16,
            "Sc": 0.25
        },
        {
            "AA": "7055",
            "temper": "T7",
            "YS [MPa]": 602,
            "UTS [MPa]": 628,
            "elong [%]": 12,
            "Hardness": 0,
            "Hardness UNIT": "HV",
            "Has composition": true,
            "Zn": 7.81,
            "Mg": 1.93,
            "Cu": 2.24,
            "Zr": 0.16,
            "Sc": 0.25
        }
    ]
}

File: claude/aluminum/xmlshort/responses/response_10.1016_j.msea.2018.01.040.json
{
    "table csv": "Table 1: Chemical composition of the Al-Zn-Mg-Cu alloy extruded plate (in wt%).\nElement,Zn,Mg,Cu,Zr,Fe,Si,Al\nContent,9.32,2.00,1.76,0.15,0.052,0.033,Balance\n\nTable 2: Hardness, electrical conductivity and mechanical properties of the alloy under various aging tempers.\nAging temper,Detailed regimes,Hardness (HV),Electrical conductivity (MS·m−1),UTS (MPa),YS (MPa),Elongation (%)\nT6,120°C/24h,213.8,17.6,704,658,13.5\nT79,110°C/8h + 160°C/3h,215.8,19.3,683,671,10.3\nT74,110°C/8h + 160°C/10h,207.6,21.4,614,590,13.7\nT73,110°C/8h + 160°C/16h,193.6,22.1,581,546,14.1",
    
    "extracted text": "The study investigates a high Zn-containing Al-Zn-Mg-Cu alloy extruded plate. The plate was obtained by hot extrusion on a perfectly homogenized ingot with a diameter of 220 mm and a length of 1400 mm. The specimens were solution heat treated at 465°C for 1.5h followed by cold water quenching, then subjected to different aging treatments. The T6 treatment was 120°C for 24h. The T79, T74, and T73 treatments all started with 110°C for 8h and then had different times at 160°C: 3h for T79, 10h for T74, and 16h for T73.",
    
    "property mapping": "AA: Not explicitly stated in the document\nTemper: T6, T79, T74, T73 specified in Table 2\nYS [MPa]: Values in Table 2 (658, 671, 590, 546)\nUTS [MPa]: Values in Table 2 (704, 683, 614, 581)\nElong [%]: Values in Table 2 labeled as 'Elongation (%)' (13.5, 10.3, 13.7, 14.1)\nHardness: Values in Table 2 (213.8, 215.8, 207.6, 193.6)\nHardness UNIT: HV (Vickers hardness)\nComposition: Table 1 provides weight percentages for Zn, Mg, Cu, Zr, Fe, Si, with Al as balance",
    
    "abbreviations": "No abbreviations requiring expansion were identified in the alloy composition or treatment descriptions.",
    
    "weight percentage": "The weight percentages are directly provided in Table 1:\nZn: 9.32%\nMg: 2.00%\nCu: 1.76%\nZr: 0.15%\nFe: 0.052%\nSi: 0.033%\nAl: Balance (remaining percentage)",
    
    "recipes": [
        {
            "AA": "",
            "temper": "T6",
            "YS [MPa]": 658.0,
            "UTS [MPa]": 704.0,
            "elong [%]": 13.5,
            "Hardness": 213.8,
            "Hardness UNIT": "HV",
            "Has composition": true,
            "Zn": 9.32,
            "Mg": 2.00,
            "Cu": 1.76,
            "Zr": 0.15,
            "Fe": 0.052,
            "Si": 0.033
        },
        {
            "AA": "",
            "temper": "T79",
            "YS [MPa]": 671.0,
            "UTS [MPa]": 683.0,
            "elong [%]": 10.3,
            "Hardness": 215.8,
            "Hardness UNIT": "HV",
            "Has composition": true,
            "Zn": 9.32,
            "Mg": 2.00,
            "Cu": 1.76,
            "Zr": 0.15,
            "Fe": 0.052,
            "Si": 0.033
        },
        {
            "AA": "",
            "temper": "T74",
            "YS [MPa]": 590.0,
            "UTS [MPa]": 614.0,
            "elong [%]": 13.7,
            "Hardness": 207.6,
            "Hardness UNIT": "HV",
            "Has composition": true,
            "Zn": 9.32,
            "Mg": 2.00,
            "Cu": 1.76,
            "Zr": 0.15,
            "Fe": 0.052,
            "Si": 0.033
        },
        {
            "AA": "",
            "temper": "T73",
            "YS [MPa]": 546.0,
            "UTS [MPa]": 581.0,
            "elong [%]": 14.1,
            "Hardness": 193.6,
            "Hardness UNIT": "HV",
            "Has composition": true,
            "Zn": 9.32,
            "Mg": 2.00,
            "Cu": 1.76,
            "Zr": 0.15,
            "Fe": 0.052,
            "Si": 0.033
        }
    ]
}

File: claude/aluminum/xmlshort/responses/response_10.1016_j.msea.2018.07.003.json
{
    "table csv": "Cu,Sc,Zr,Mn,V,Ti,Si,Fe,Al\n6.3–6.5,0.4,0.34,0.32,0.06,0.03,0.05,0.13,Bal",
    "extracted text": "The paper describes a 2219 aluminum alloy with additions of Sc and Zr, designated as 2219ScZr. The alloy was processed through a novel three-stage heat treatment route: 1) Direct ageing of cast alloy at 375°C to form thermally stable L12 type coherent Al3(Sc, Zr) precipitates, 2) Solution treatment at 535°C for 30 min, and 3) Ageing at 200°C which caused formation of highly dense θ′′ (Al3Cu) and θ′ (Al2Cu) precipitates. Tensile properties were measured at room temperature, 200°C, and 250°C.",
    "property mapping": "The paper provides the following properties:\n- 0.2% PS (MPa) = Yield Strength (YS)\n- UTS (MPa) = Ultimate Tensile Strength\n- % El = Elongation percentage\n- Vickers hardness (MPa) = Hardness",
    "abbreviations": "2219ScZr = 2219 aluminum alloy with additions of Sc and Zr\nPS = Proof Stress (equivalent to yield strength)\nBAL = Balance (remainder of composition)",
    "weight percentage": "The composition is already given in weight percentage as shown in the table:\nCu: 6.3-6.5 wt% (mean: 6.4 wt%)\nSc: 0.4 wt%\nZr: 0.34 wt%\nMn: 0.32 wt%\nV: 0.06 wt%\nTi: 0.03 wt%\nSi: 0.05 wt%\nFe: 0.13 wt%\nAl: Balance",
    "recipes": [
        {
            "AA": "2219",
            "temper": "",
            "YS [MPa]": 456,
            "UTS [MPa]": 536,
            "elong [%]": 5,
            "Hardness": 1425,
            "Hardness UNIT": "MPa",
            "Has composition": true,
            "Cu": 6.4,
            "Sc": 0.4,
            "Zr": 0.34,
            "Mn": 0.32,
            "V": 0.06,
            "Ti": 0.03,
            "Si": 0.05,
            "Fe": 0.13
        },
        {
            "AA": "2219",
            "temper": "T851",
            "YS [MPa]": 345,
            "UTS [MPa]": 455,
            "elong [%]": 12,
            "Hardness": "",
            "Hardness UNIT": "",
            "Has composition": "nominal"
        }
    ]
}

File: claude/aluminum/xmlshort/responses/response_10.1016_j.mseb.2012.04.008.json
{
    "table csv": "Table 1\nChemical composition of 7055 aluminum alloy.\nElement,Zn,Mg,Cu,Zr,Al\nwt%,8.4,2.4,2.6,0.2,Bal\nat%,3.7,2.84,1.18,0.06,Bal\n\nTable 4\nMechanical properties, KISCC and SCC duration for 7055 alloy.\nSample no.,Hardness (HRB),UTS (MPa),YS (MPa),El (%),KIC (MPa m1/2),KISCC (MPa m1/2),Duration for stress (523 MPa) corrosion crack (h),Duration for stress (580 MPa) corrosion crack (h)\n1,96.2,736,717,8.7,23.7,7.42,0.17,0.05\n2,96.4,755,738,10.0,24.2,9.18,0.5,0.18\n3,94.8,677,662,9.2,29.0,9.80,17,3.5",
    
    "extracted text": "The paper investigates the influence of high-temperature pre-precipitation treatment on corrosion behaviors of 7055 aluminum alloy. The alloy was subjected to different heat treatment processes detailed in Table 2: Sample 1 was solution treated at 450°C/1h + 470°C/1h + 480°C/3h followed by aging at 130°C/24h; Sample 2 had the same solution treatment plus 465°C/0.5h pre-precipitation before aging; Sample 3 had the same solution treatment plus 455°C/0.5h pre-precipitation before aging.",
    
    "property mapping": "- UTS = Ultimate Tensile Strength (MPa)
- YS = Yield Strength (MPa)
- El = Elongation (%)
- Hardness = Hardness in Rockwell B scale (HRB)
- KIC = Fracture toughness (MPa m1/2)
- KISCC = Stress intensity factor for stress corrosion cracking (MPa m1/2)",
    
    "abbreviations": "- Bal = Balance (remainder is aluminum)
- HRB = Hardness Rockwell B scale
- SCC = Stress Corrosion Crack
- HTPP = High-Temperature Pre-Precipitation
- PFZ = Precipitate Free Zone
- IGC = Inter-Granular Corrosion",
    
    "weight percentage": "The weight percentages are directly provided in Table 1:
- Zn: 8.4 wt%
- Mg: 2.4 wt%
- Cu: 2.6 wt%
- Zr: 0.2 wt%
- Al: Balance (remainder)",
    
    "recipes": [
        {
            "AA": "7055",
            "temper": "",
            "YS [MPa]": 717,
            "UTS [MPa]": 736,
            "elong [%]": 8.7,
            "Hardness": 96.2,
            "Hardness UNIT": "HRB",
            "Has composition": true,
            "Zn": 8.4,
            "Mg": 2.4,
            "Cu": 2.6,
            "Zr": 0.2
        },
        {
            "AA": "7055",
            "temper": "",
            "YS [MPa]": 738,
            "UTS [MPa]": 755,
            "elong [%]": 10.0,
            "Hardness": 96.4,
            "Hardness UNIT": "HRB",
            "Has composition": true,
            "Zn": 8.4,
            "Mg": 2.4,
            "Cu": 2.6,
            "Zr": 0.2
        },
        {
            "AA": "7055",
            "temper": "",
            "YS [MPa]": 662,
            "UTS [MPa]": 677,
            "elong [%]": 9.2,
            "Hardness": 94.8,
            "Hardness UNIT": "HRB",
            "Has composition": true,
            "Zn": 8.4,
            "Mg": 2.4,
            "Cu": 2.6,
            "Zr": 0.2
        }
    ]
}

File: claude/aluminum/xmlshort/responses/response_10.1016_j.optlastec.2012.06.019.json
{
    "table csv": "Material,Tensile strength (MPa),Yield strength (MPa),Elongation (%)\nAl-6061-T6,324.37,277.29,16.40",
    "extracted text": "The paper investigates laser peening without coating (LPwC) on aluminum alloy Al-6061-T6 using a low energy (300mJ) Nd:YAG laser. The sample dimensions were 4 cm × 4 cm × 4 mm prepared from 30 mm thick Al-6061-T6 sheet by electric discharge machining (EDM) wire cutting. After LPwC treatment, the micro-hardness showed a maximum improvement of 10 HV near the surface compared to the unpeened material. The hardened layer was observed up to 0.7 mm from the surface.",
    "property mapping": "Tensile strength: 324.37 MPa maps to 'UTS [MPa]'\nYield strength: 277.29 MPa maps to 'YS [MPa]'\nElongation: 16.40% maps to 'elong [%]'\nHardness improvement: 10 HV (Vickers Hardness) maps to 'Hardness' improvement, not baseline value",
    "abbreviations": "LPwC: Laser Peening without Coating\nT6: Solution heat treated and artificially aged\nHV: Vickers Hardness",
    "weight percentage": "No specific weight percentage composition is provided for the Al-6061-T6 alloy in this paper.",
    "recipes": [
        {
            "AA": "6061",
            "temper": "T6",
            "YS [MPa]": 277.29,
            "UTS [MPa]": 324.37,
            "elong [%]": 16.40,
            "Hardness": "",
            "Hardness UNIT": "HV",
            "Has composition": "nominal"
        }
    ]
}

File: claude/aluminum/xmlshort/responses/response_10.1016_j.scriptamat.2003.12.001.json
{
    "table csv": "Melt no.,Li,Cu,Mg,Zr,Fe,Si,Sc\n341,2.51,1.42,0.76,0.12,0.073,0.03,-\n342,2.52,1.3,0.74,0.13,0.072,0.02,0.11\n345,2.51,1.32,0.74,0.10,0.072,0.02,0.22\n349,2.34,1.19,0.77,0.14,0.036,0.03,0.43\n348,2.33,1.19,0.77,0.14,0.043,0.03,0.84\n\nNo.,8090 0.2%YS (MPa),8090 UTS (MPa),8090 %EL (35 mmGL),8090+0.11%Sc 0.2%YS (MPa),8090+0.11%Sc UTS (MPa),8090+0.11%Sc %EL (35 mmGL),8090+0.22%Sc 0.2%YS (MPa),8090+0.22%Sc UTS (MPa),8090+0.22%Sc %EL (35 mmGL)\n1,369,448,9.0,409,490,6.3,408,477,5.0\n2,387,461,8.7,391,486,8.9,397,465,5.7\n3,385,455,9.0,397,471,7.8,387,439,2.1*\n4,381,453,10.1,,,,,,\nAverage,381,454,9.2,399,482,7.7,397,460,5.4",
    "extracted text": "The study investigates the effect of minor Sc additions on AA8090 aluminum-lithium alloy. The alloys were homogenized at 540°C for 40h, forged at 500°C to 50mm thickness, solution treated at 540°C for 1-2h, cold water quenched, 2-3% stretched, and artificially aged at 170°C for 24h (T8 temper). All alloys contained approximately 0.015-0.02% Ti. The Vickers hardness was measured using 5kg load. Sc additions ≥0.43% resulted in significant grain refinement.",
    "property mapping": "AA: AA8090\nTemper: T8\nYS: 0.2% Yield Strength (MPa)\nUTS: Ultimate Tensile Strength (MPa)\nelong: % Elongation (35 mm gauge length)\nHardness: Vickers hardness (5 kg load)",
    "abbreviations": "No specific abbreviations requiring expansion were found in the document.",
    "weight percentage": "Weight percentages are already provided in Table 1 for all elements (Li, Cu, Mg, Zr, Fe, Si, Sc, Ti). The balance is aluminum (Al).",
    "recipes": [
        {
            "AA": "8090",
            "temper": "T8",
            "YS [MPa]": 381.0,
            "UTS [MPa]": 454.0,
            "elong [%]": 9.2,
            "Hardness": "",
            "Hardness UNIT": "HV5",
            "Has composition": true,
            "Li": 2.51,
            "Cu": 1.42,
            "Mg": 0.76,
            "Zr": 0.12,
            "Fe": 0.073,
            "Si": 0.03,
            "Ti": 0.0175
        },
        {
            "AA": "8090",
            "temper": "T8",
            "YS [MPa]": 399.0,
            "UTS [MPa]": 482.0,
            "elong [%]": 7.7,
            "Hardness": "",
            "Hardness UNIT": "HV5",
            "Has composition": true,
            "Li": 2.52,
            "Cu": 1.3,
            "Mg": 0.74,
            "Zr": 0.13,
            "Fe": 0.072,
            "Si": 0.02,
            "Sc": 0.11,
            "Ti": 0.0175
        },
        {
            "AA": "8090",
            "temper": "T8",
            "YS [MPa]": 397.0,
            "UTS [MPa]": 460.0,
            "elong [%]": 5.4,
            "Hardness": "",
            "Hardness UNIT": "HV5",
            "Has composition": true,
            "Li": 2.51,
            "Cu": 1.32,
            "Mg": 0.74,
            "Zr": 0.10,
            "Fe": 0.072,
            "Si": 0.02,
            "Sc": 0.22,
            "Ti": 0.0175
        }
    ]
}
