Repository: gsireesh/ddd-benchmark

# Data Driven Design as an Ecologically Valid Challenge Task for Document Understanding

This repo contains the code and metadata for the paper "Data Driven Design as an Ecologically Valid Challenge Task for Document

Understanding". 
---

## Metadata and Dataset Reconstruction

Because this dataset consists of non-open access academic papers, we are limited to providing the
metadata for this dataset, i.e. the DOIs of the papers, and publishing our further annotated 
versions of the zeolite data originally published in Jensen et. al. (2019) and the aluminum data 
from Pfeiffer et. al. (2020). Our re-annotated versions of this data can be found in the respective

File: claude/aluminum/xmlshort/responses/response_10.1016_j.scriptamat.2004.07.020.json
{
    "table csv": "Condition,0.2% Proof stress (MPa),Tensile strength (MPa),Elongation (%)\nUA,274±3,435±2,13±2\nPA,402±3,469±2,5±2",
    "extracted text": "The material under investigation was the aluminium alloy, 7017, of nominal composition (in weight %) 4.83 Zn, 2.19 Mg, 0.11 Cu, 0.29 Mn, 0.14 Zr, 0.17 Cr, 0.24 Fe, 0.11 Si, 0.04 Ti, balance Al. This is a weldable alloy, used as an armour material. It was supplied in the form of rolled plate, dimensions 150 mm × 150 mm × 75 mm. These were solution treated at 475 °C, followed by aging at 120 °C. Two aging regimes were chosen. The first was aged for 2 h to produce an under-aged condition (UA), whilst the second was aged for 24 h to produce an optimum balance of properties in the peak-aged (PA) condition.",
    "property mapping": "0.2% Proof stress (MPa) = YS [MPa]\nTensile strength (MPa) = UTS [MPa]\nElongation (%) = elong [%]",
    "abbreviations": "UA = Under-aged (solution treated at 475 °C, followed by aging at 120 °C for 2 h)\nPA = Peak-aged (solution treated at 475 °C, followed by aging at 120 °C for 24 h)",
    "weight percentage": "Zn: 4.83%, Mg: 2.19%, Cu: 0.11%, Mn: 0.29%, Zr: 0.14%, Cr: 0.17%, Fe: 0.24%, Si: 0.11%, Ti: 0.04%, Al: balance",
    "recipes": [
        {
            "AA": "7017",
            "temper": "UA",
            "YS [MPa]": 274.0,
            "UTS [MPa]": 435.0,
            "elong [%]": 13.0,
            "Has composition": true,
            "Cu": 0.11,
            "Mn": 0.29,
            "Si": 0.11,
            "Mg": 2.19,
            "Zn": 4.83,
            "Cr": 0.17,
            "Fe": 0.24,
            "Ti": 0.04,
            "Zr": 0.14
        },
        {
            "AA": "7017",
            "temper": "PA",
            "YS [MPa]": 402.0,
            "UTS [MPa]": 469.0,
            "elong [%]": 5.0,
            "Has composition": true,
            "Cu": 0.11,
            "Mn": 0.29,
            "Si": 0.11,
            "Mg": 2.19,
            "Zn": 4.83,
            "Cr": 0.17,
            "Fe": 0.24,
            "Ti": 0.04,
            "Zr": 0.14
        }
    ]
}

File: claude/aluminum/xmlshort/responses/response_10.1016_j.scriptamat.2006.04.013.json
{
    "table csv": "Al,Cu,Mn,Fe,Ti,V,Zn,Si,Zr,Tensile strength,0.2% proof strength,Elongation\nBal.,6.48,0.32,0.23,0.06,0.08,0.04,0.49,0.2,159 MPa,114 MPa,17.5 %",
    "extracted text": "The base material used in this study was a 5-mm-thick 2219-O aluminum alloy plate, with chemical compositions and mechanical properties listed in Table 1.",
    "property mapping": "AA: 2219-O (from text)\ntemper: O (from text)\nYS [MPa]: 114 MPa (from table, labeled as '0.2% proof strength')\nUTS [MPa]: 159 MPa (from table, labeled as 'Tensile strength')\nelong [%]: 17.5% (from table)",
    "abbreviations": "No abbreviations found in the composition data.",
    "weight percentage": "Cu: 6.48%, Mn: 0.32%, Fe: 0.23%, Ti: 0.06%, V: 0.08%, Zn: 0.04%, Si: 0.49%, Zr: 0.2%, Al: Balance",
    "recipes": [
        {
            "AA": "2219",
            "temper": "O",
            "YS [MPa]": 114.0,
            "UTS [MPa]": 159.0,
            "elong [%]": 17.5,
            "Has composition": true,
            "Cu": 6.48,
            "Mn": 0.32,
            "Fe": 0.23,
            "Ti": 0.06,
            "V": 0.08,
            "Zn": 0.04,
            "Si": 0.49,
            "Zr": 0.2
        }
    ]
}

File: claude/aluminum/xmlshort/responses/response_10.1016_j.scriptamat.2008.11.032.json
{
    "table csv": "Sample,Yield stress (MPa),UTS (MPa),Elongation (%)\n7075-T6 Sheet,502±25,545±34,12±1\n7075-FSP,461±27,514±21,16±1",
    "extracted text": "The paper studies the effect of grain refinement on the fatigue life of 7075Al alloy. The 7075-FSP (Friction Stir Processed) samples showed improved high-cycle fatigue life compared to the parent 7075-T6 material. The FSP samples had a fine grain size in the range of 1-3 μm compared to an average grain size of 35 μm in the longitudinal rolling direction for 7075-T6 sheets.",
    "property mapping": "Yield stress (MPa) -> YS [MPa]\nUTS (MPa) -> UTS [MPa]\nElongation (%) -> elong [%]",
    "abbreviations": "FSP - Friction Stir Processing, a technique used to refine the microstructure of the alloy\nT6 - Solution heat treated and artificially aged",
    "weight percentage": "No specific elemental composition data is provided in the paper. 7075 is a standard aluminum alloy designation which would have a nominal composition according to Aluminum Association standards.",
    "recipes": [
        {
            "AA": "7075",
            "temper": "T6",
            "YS [MPa]": 502,
            "UTS [MPa]": 545,
            "elong [%]": 12,
            "Has composition": "nominal"
        },
        {
            "AA": "7075",
            "temper": "FSP",
            "YS [MPa]": 461,
            "UTS [MPa]": 514,
            "elong [%]": 16,
            "Has composition": "nominal"
        }
    ]
}

File: claude/aluminum/xmlshort/responses/response_10.1016_j.scriptamat.2011.12.011.json
{
    "table csv": "Alloy,Cu,Mg,Ge,Al\nA,3.5,0.4,0,Balance\nB,3.5,0.4,0.2,Balance",
    "extracted text": "The aluminum alloys were solution treated at 530°C for 1h, and immediately quenched into cold water, then aged at 175°C. Alloy A (Ge-free) reached peak hardness (102 HV) after aging for 32h, while Alloy B (Ge-containing) reached peak hardness (140 HV) after aging for 25h. The alloys are in the Al-Cu-Mg system, specifically in the α+θ+S phase field. The paper studies the effect of Ge addition on Al-3.5Cu-0.4Mg (wt.%) alloy.",
    "property mapping": "Ultimate Tensile Strength (UTS): Reported in MPa in Table 2 and Table 3\nYield Strength (YS): Reported in MPa in Table 2 and Table 3\nElongation: Reported in percentage (%) in Table 2 and Table 3\nHardness: Reported in HV (Hardness Vickers) in the text",
    "abbreviations": "Alloy A: Al-3.5Cu-0.4Mg (wt.%) alloy\nAlloy B: Al-3.5Cu-0.4Mg-0.2Ge (wt.%) alloy\nUTS: Ultimate Tensile Strength\nYS: Yield Strength\nHV: Hardness Vickers",
    "weight percentage": "All compositions are already provided in weight percentage (wt.%):\nAlloy A: 3.5% Cu, 0.4% Mg, 0% Ge, Balance Al\nAlloy B: 3.5% Cu, 0.4% Mg, 0.2% Ge, Balance Al",
    "recipes": [
        {
            "AA": "",
            "temper": "",
            "YS [MPa]": 276.5,
            "UTS [MPa]": 355.4,
            "elong [%]": 12.4,
            "Hardness": 102,
            "Hardness UNIT": "HV",
            "Has composition": true,
            "Cu": 3.5,
            "Mg": 0.4
        },
        {
            "AA": "",
            "temper": "",
            "YS [MPa]": 347.3,
            "UTS [MPa]": 415.3,
            "elong [%]": 17.8,
            "Hardness": 140,
            "Hardness UNIT": "HV",
            "Has composition": true,
            "Cu": 3.5,
            "Mg": 0.4,
            "Ge": 0.2
        }
    ]
}

File: claude/aluminum/xmlshort/responses/response_10.1016_j.solmat.2017.06.063.json
{
    "table csv": "Si,Fe,Cu,Mn,Mg,Cr,Zn,Ti,Ni,Ga,V,Al\n1.07,0.28,0.04,0.7,1.15,0.024,0.04,0.015,0.005,0.013,0.016,Bal.",
    "extracted text": "The paper discusses AA6082-T6 aluminum alloy thin plates (3mm thickness). The base metal (unwelded) has the following mechanical properties: Yield stress of 289 MPa, Ultimate Tensile Strength (UTS) of 334 MPa, and elongation of 7.5%. The microhardness of the AA6082 in the T6 solution heat treated and artificially aged temper is 105 HV.",
    "property mapping": "Yield stress (MPa) → YS [MPa]\nUTS (MPa) → UTS [MPa]\nElongation (%) → elong [%]\nMicrohardness (HV) → Hardness (in Vickers scale)",
    "abbreviations": "T6 refers to solution heat treated and artificially aged temper condition\nBM refers to base metal (unwelded material)\nBal. refers to balance, meaning aluminum makes up the remainder of the composition to 100%",
    "weight percentage": "The composition is already provided in weight percentage: Si (1.07%), Fe (0.28%), Cu (0.04%), Mn (0.7%), Mg (1.15%), Cr (0.024%), Zn (0.04%), Ti (0.015%), Ni (0.005%), Ga (0.013%), V (0.016%), and Al (balance).",
    "recipes": [
        {
            "AA": "6082",
            "temper": "T6",
            "YS [MPa]": 289,
            "UTS [MPa]": 334,
            "elong [%]": 7.5,
            "Hardness": 105,
            "Hardness UNIT": "HV",
            "Has composition": true,
            "Si": 1.07,
            "Fe": 0.28,
            "Cu": 0.04,
            "Mn": 0.7,
            "Mg": 1.15,
            "Cr": 0.024,
            "Zn": 0.04,
            "Ti": 0.015,
            "Ni": 0.005,
            "Ga": 0.013,
            "V": 0.016
        }
    ]
}

File: claude/aluminum/xmlshort/responses/response_10.1016_j.wear.2007.05.011.json
{
    "table csv": "Element,Percentage\nSi,7.27\nFe,0.10\nCu,–\nMn,0.02\nMg,0.31\nNi,0.01\nZn,0.04\nTi,0.10\nAl,Balance",
    "extracted text": "The paper examines hypoeutectic Al–Si alloy A356 (EN AlSi7Mg0.3). Two sets of specimens were used: one from the original alloy billet produced through magnetohydrodynamic (MHD) stirring, and another from thixocast alloy. Heat treatment (T6) was applied on both sets of specimens, consisting of solution annealing at 548°C for 6 hours followed by water quenching and artificial aging at 160°C for 6 hours followed by water quenching. Mechanical properties for all four variants (A356, A356 T6, Thixo, Thixo T6) are provided in Table 2.",
    "property mapping": "AA: A356 (EN AlSi7Mg0.3)\ntemper: T6\nYield stress, Rp0.2: YS [MPa]\nTensile strength, Rm: UTS [MPa]\nElongation, A5: elong [%]\nHardness, HB 5/250/30: Hardness [N/mm²]",
    "abbreviations": "A356: Aluminum Association designation for a hypoeutectic Al-Si alloy\nEN AlSi7Mg0.3: European Norm designation for the same alloy\nThixo: Thixocast version of the A356 alloy\nT6: Solution heat treatment and artificial aging\nMHD: Magnetohydrodynamic",
    "weight percentage": "The weight percentages for elements in the A356 alloy are directly provided in Table 1: Si (7.27%), Fe (0.10%), Cu (not detected), Mn (0.02%), Mg (0.31%), Ni (0.01%), Zn (0.04%), Ti (0.10%), and Al (balance).",
    "recipes": [
        {
            "AA": "A356",
            "temper": "",
            "YS [MPa]": 206.7,
            "UTS [MPa]": 235.3,
            "elong [%]": 17.7,
            "Hardness": 680,
            "Hardness UNIT": "N/mm²",
            "Has composition": true,
            "Si": 7.27,
            "Fe": 0.10,
            "Mn": 0.02,
            "Mg": 0.31,
            "Ni": 0.01,
            "Zn": 0.04,
            "Ti": 0.10
        },
        {
            "AA": "A356",
            "temper": "T6",
            "YS [MPa]": 276.0,
            "UTS [MPa]": 304.3,
            "elong [%]": 13.7,
            "Hardness": 1050,
            "Hardness UNIT": "N/mm²",
            "Has composition": true,
            "Si": 7.27,
            "Fe": 0.10,
            "Mn": 0.02,
            "Mg": 0.31,
            "Ni": 0.01,
            "Zn": 0.04,
            "Ti": 0.10
        },
        {
            "AA": "A356",
            "temper": "Thixo",
            "YS [MPa]": 307.7,
            "UTS [MPa]": 339.5,
            "elong [%]": 7.3,
            "Hardness": 1070,
            "Hardness UNIT": "N/mm²",
            "Has composition": true,
            "Si": 7.27,
            "Fe": 0.10,
            "Mn": 0.02,
            "Mg": 0.31,
            "Ni": 0.01,
            "Zn": 0.04,
            "Ti": 0.10
        },
        {
            "AA": "A356",
            "temper": "Thixo T6",
            "YS [MPa]": "",
            "UTS [MPa]": 341.5,
            "elong [%]": 9.2,
            "Hardness": 1150,
            "Hardness UNIT": "N/mm²",
            "Has composition": true,
            "Si": 7.27,
            "Fe": 0.10,
            "Mn": 0.02,
            "Mg": 0.31,
            "Ni": 0.01,
            "Zn": 0.04,
            "Ti": 0.10
        }
    ]
}

File: claude/aluminum/xmlshort/responses/response_10.1016_j.wear.2012.07.026.json
```json
{
    "table csv": "Material,Cu,Mg,Si,Fe,Mn,Zn,Ti,Cr,Al\nAA6063-T6,0.1,0.4–0.9,0.3–0.7,0.35,0.3,0.2,0.2,0.1,Balance",
    "extracted text": "Material: AA6063-T6\nMechanical properties:\nYield strength, σy (MPa): 150±7\nUltimate tensile strength, σUTS (MPa): 185±6\nIndentation hardness (MPa): 585±10\nElongation El (%): 7±1",
    "property mapping": "AA: AA6063-T6\ntemper: T6\nYS [MPa]: 150±7\nUTS [MPa]: 185±6\nelong [%]: 7±1\nHardness: 585±10\nHardness UNIT: MPa\nCu: 0.1\nMg: 0.4–0.9\nSi: 0.3–0.7\nFe: 0.35\nMn: 0.3\nZn: 0.2\nTi: 0.2\nCr: 0.1",
    "abbreviations": "AA: Aluminum Association\nT6: Solution heat treated and artificially aged\nσy: Yield strength\nσUTS: Ultimate tensile strength\nEl: Elongation",
    "weight percentage": "Cu: 0.1 wt%\nMg: Mean of range 0.4-0.9 = 0.65 wt%\nSi: Mean of range 0.3-0.7 = 0.5 wt%\nFe: 0.35 wt%\nMn: 0.3 wt%\nZn: 0.2 wt%\nTi: 0.2 wt%\nCr: 0.1 wt%\nAl: Balance (remainder)",
    "recipes": [
        {
            "AA": "AA6063",
            "temper": "T6",
            "YS [MPa]": 150.0,
            "UTS [MPa]": 185.0,
            "elong [%]": 7.0,
            "Hardness": 585.0,
            "Hardness UNIT": "MPa",
            "Has composition": true,
            "Cu": 0.1,
            "Mg": 0.65,
            "Si": 0.5,
            "Fe": 0.35,
            "Mn": 0.3,
            "Zn": 0.2,
            "Ti": 0.2,
            "Cr": 0.1
        }
    ]
}
```

File: claude/aluminum/xmlshort/responses/response_10.1016_s0013-7944(98)00101-5.json
{
    "table csv": "Si,Fe,Cu,Mn,Mg,Cr,Zn,Ti,Al\n0.06,0.19,4.60,0.63,1.53,0.01,0.25,0.03,Balance\n\nYield strength (MPa),UTS (MPa),Elongation in four dimensions (%)\n345,483,17.5",
    "extracted text": "The material used in this study is 2024-T3 aluminum alloy. It was supplied as one flat bare sheet with 1.6 mm thickness.",
    "property mapping": "AA = 2024\ntemper = T3\nYS [MPa] = Yield strength (MPa) = 345\nUTS [MPa] = UTS (MPa) = 483\nelong [%] = Elongation in four dimensions (%) = 17.5\nSi = 0.06%\nFe = 0.19%\nCu = 4.60%\nMn = 0.63%\nMg = 1.53%\nCr = 0.01%\nZn = 0.25%\nTi = 0.03%\nAl = Balance",
    "abbreviations": "AA = Aluminum Association designation\nUTS = Ultimate Tensile Strength",
    "weight percentage": "Si: 0.06%\nFe: 0.19%\nCu: 4.60%\nMn: 0.63%\nMg: 1.53%\nCr: 0.01%\nZn: 0.25%\nTi: 0.03%\nAl: Balance (remaining percentage)",
    "recipes": [
        {
            "AA": "2024",
            "temper": "T3",
            "YS [MPa]": 345.0,
            "UTS [MPa]": 483.0,
            "elong [%]": 17.5,
            "Has composition": true,
            "Cu": 4.6,
            "Mn": 0.63,
            "Si": 0.06,
            "Mg": 1.53,
            "Zn": 0.25,
            "Cr": 0.01,
            "Fe": 0.19,
            "Ti": 0.03
        }
    ]
}

File: claude/aluminum/xmlshort/responses/response_10.1016_s0921-5093(00)00805-4.json
{
    "table csv": "Table 1: Composition of the aluminum alloys (in wt%)\n\n,Si,Fe,Cu,Mn,Mg,Cr,Zn,Ti,Al\n6005A T6,0.5–0.9,0.35,0.30,0.50,0.4–0.7,0.30,0.20,0.10,Bal.\n6082 T6,0.7–1.3,0.50,0.10,0.4–1.0,0.6–1.2,0.25,0.20,0.10,Bal.\n\nTable 2: Mechanical properties of the aluminum alloys\n\n,Yield stress (MPa),Tensile strength (MPa),Elongation (%),Young's modulus (GPa)\n6005A T6,260,285,12,69.5\n6082 T6,280,315,12,69.5",
    "extracted text": "The materials used were two types of aluminum alloy, 6005A T6 and 6082 T6. These two alloys present a good aptitude for hot transformation by laminating or forging. They have a high resistance to atmospheric corrosion in particular and they are usually used as structural elements in the construction of vehicle, railroad and navigation. Alloy 6005A T6 possess a grain size of about 200 μm and the grains are lightly elongated in the rolling direction. Alloy 6082 T6 consists of more fine grains than alloy 6005A T6. The grains are strongly elongated in the rolling direction and are difficult to recognize.",
    "property mapping": "AA: 6005A and 6082 (aluminum alloy designations)\ntemper: T6 (thermal treatment)\nYS [MPa]: Yield stress (MPa) in Table 2\nUTS [MPa]: Tensile strength (MPa) in Table 2\nelong [%]: Elongation (%) in Table 2\nYoung's modulus (GPa): Not in our property list but included in Table 2",
    "abbreviations": "Bal. = Balance (remainder is aluminum)\nT6 = Solution heat treated and artificially aged",
    "weight percentage": "For 6005A T6:\nSi: 0.5-0.9% (mean: 0.7%)\nFe: 0.35%\nCu: 0.30%\nMn: 0.50%\nMg: 0.4-0.7% (mean: 0.55%)\nCr: 0.30%\nZn: 0.20%\nTi: 0.10%\nAl: Balance (remainder)\n\nFor 6082 T6:\nSi: 0.7-1.3% (mean: 1.0%)\nFe: 0.50%\nCu: 0.10%\nMn: 0.4-1.0% (mean: 0.7%)\nMg: 0.6-1.2% (mean: 0.9%)\nCr: 0.25%\nZn: 0.20%\nTi: 0.10%\nAl: Balance (remainder)",
    "recipes": [
        {
            "AA": "6005A",
            "temper": "T6",
            "YS [MPa]": 260.0,
            "UTS [MPa]": 285.0,
            "elong [%]": 12.0,
            "Has composition": true,
            "Si": 0.7,
            "Fe": 0.35,
            "Cu": 0.30,
            "Mn": 0.50,
            "Mg": 0.55,
            "Cr": 0.30,
            "Zn": 0.20,
            "Ti": 0.10
        },
        {
            "AA": "6082",
            "temper": "T6",
            "YS [MPa]": 280.0,
            "UTS [MPa]": 315.0,
            "elong [%]": 12.0,
            "Has composition": true,
            "Si": 1.0,
            "Fe": 0.50,
            "Cu": 0.10,
            "Mn": 0.7,
            "Mg": 0.9,
            "Cr": 0.25,
            "Zn": 0.20,
            "Ti": 0.10
        }
    ]
}

File: claude/aluminum/xmlshort/responses/response_10.1016_s0921-5093(00)01912-2.json
```json
{
    "table csv": "Element,Si,Fe,Cu,Mn,Mg,Cr,Zn,Al\nPercentage,0.036,0.0825,4.315,0.575,1.395,,0.008,balance\n\nTemperature (°C),Orientation,Elastic modulus (GPa),Yield strength (MPa),Tensile strength (MPa),Elongation (%),Reduction in-area (%),Tensile ductility (%)\n-54,Longitudinal,71,372,483,27,26,30\n,Transverse,76,324,489,24,22,25\n27,Longitudinal,72,372,469,27,26,30\n,Transverse,70,324,489,21,22,25\n94,Longitudinal,76,338,448,30,35,43\n,Transverse,70,324,441,23,24,27",
    
    "extracted text": "The paper examines aluminum alloy 2524 in the T351 temper. The alloy is described as a proprietary alloy of the Aluminum Company of America (ALCOA), and is an alclad Al-Cu-Mg alloy designed to replace 2024-T3 skin sheet. The alloy was received as rolled plate of length 1300mm (51 inches) with a rectangular cross-section, approximately 12.5 mm (0.5 inch) thickness, and 610 mm (24 inches) in width.",
    
    "property mapping": "AA designation: 2524\nTemper: T351\nYield strength (MPa): Listed in Table 2 as 'Yield strength (MPa)'\nTensile strength (MPa): Listed in Table 2 as 'Tensile strength (MPa)'\nElongation (%): Listed in Table 2 as 'Elongation (%)'\nChemical composition (wt.%): Listed in Table 1 for Si, Fe, Cu, Mn, Mg, Zn, Al",
    
    "abbreviations": "The paper doesn't contain any abbreviations related to alloy composition or properties that need expansion.",
    
    "weight percentage": "The weight percentages for each element are directly provided in Table 1:\nSi: 0.036 wt.%\nFe: 0.0825 wt.%\nCu: 4.315 wt.%\nMn: 0.575 wt.%\nMg: 1.395 wt.%\nZn: 0.008 wt.%\nAl: balance (remainder to make 100%)",
    
    "recipes": [
        {
            "AA": "2524",
            "temper": "T351",
            "YS [MPa]": 372,
            "UTS [MPa]": 469,
            "elong [%]": 27,
            "Has composition": true,
            "Cu": 4.315,
            "Mn": 0.575,
            "Si": 0.036,
            "Mg": 1.395,
            "Zn": 0.008,
            "Fe": 0.0825
        }
    ]
}
```

File: claude/aluminum/xmlshort/responses/response_10.1016_s0921-5093(02)00158-2.json
{
    "table csv": "Alloy,Si,Fe,Cu,Mg,Zn,Ti,Al,Zn:Mg(wt.%),Zn:Mg(at.%)\nAl–2Mg–5Zn,0.071,0.039,0.012,2.02,5.27,0.013,Bal,2.61,0.97\n,,,,,,,,\n,,,,,,,,\nAl–3Mg–5Zn,0.064,0.033,0.010,3.00,5.25,0.012,Bal,1.75,0.65\n,,,,,,,,\n,,,,,,,,\nAl–4Mg–5Zn,0.051,0.038,0.007,4.02,5.21,0.012,Bal,1.30,0.48\n,,,,,,,,",
    "extracted text": "The study examines three Al-Mg-Zn alloys with varying Mg content (2-4 wt%) and approximately 5.25 wt% Zn. The materials were prepared as book-mold castings, homogenized at 550°C for approximately 8 hours, hot-and-warm rolled at temperatures from 450 to 350°C, and then cold rolled to a thickness of 4.1 mm. Tension test results are available for two aging conditions: NAN (30 min, 840 h) which represents simulated paint-bake aging followed by natural aging, and NA (500 min) which represents peak-aged condition. The alloys show yield strengths from 192-249 MPa for NAN condition and 340-412 MPa for NA condition, with UTS values ranging from 320-401 MPa for NAN condition and 381-462 MPa for NA condition. Elongation to failure was approximately 17% for NAN condition and 8-17% for NA condition.",
    "property mapping": "YS = Yield strength (MPa)\nUTS = Ultimate tensile strength (MPa)\nEF = Elongation to failure (%)\nVHN = Vickers hardness number\nK = Strength coefficient (MPa)\nn = Strain-hardening exponent",
    "abbreviations": "N(x) = Natural aging: Solutionized at 450°C for 30 min, water quenched, then naturally aged at 25°C for x hours\nA(x) = Artificial aging: Solutionized at 450°C for 30 min, water quenched, then artificially aged at 175°C for x minutes\nNA(x) = Natural/artificial aging: Solutionized at 450°C for 30 min, water quenched, naturally aged at 25°C for 168 or 240 hours, then artificially aged at 175°C for x minutes\nNAN(x,y) = Natural/artificial/natural aging: Solutionized at 450°C for 30 min, water quenched, naturally aged at 25°C for 168 or 240 hours, artificially aged at 175°C for x minutes, air cooled, and naturally aged at 25°C for y hours",
    "weight percentage": "The weight percentages are provided directly in Table 1 of the paper and do not need conversion.",
    "recipes": [
        {
            "AA": "",
            "temper": "NAN (30 min, 840 h)",
            "YS [MPa]": 192.0,
            "UTS [MPa]": 320.0,
            "elong [%]": 17.0,
            "Hardness": 0.0,
            "Hardness UNIT": "VHN",
            "Has composition": true,
            "Si": 0.071,
            "Fe": 0.039,
            "Cu": 0.012,
            "Mg": 2.02,
            "Zn": 5.27,
            "Ti": 0.013
        },
        {
            "AA": "",
            "temper": "NAN (30 min, 840 h)",
            "YS [MPa]": 226.0,
            "UTS [MPa]": 363.0,
            "elong [%]": 17.0,
            "Hardness": 0.0,
            "Hardness UNIT": "VHN",
            "Has composition": true,
            "Si": 0.064,
            "Fe": 0.033,
            "Cu": 0.010,
            "Mg": 3.00,
            "Zn": 5.25,
            "Ti": 0.012
        },
        {
            "AA": "",
            "temper": "NAN (30 min, 840 h)",
            "YS [MPa]": 249.0,
            "UTS [MPa]": 401.0,
            "elong [%]": 17.0,
            "Hardness": 0.0,
            "Hardness UNIT": "VHN",
            "Has composition": true,
            "Si": 0.051,
            "Fe": 0.038,
            "Cu": 0.007,
            "Mg": 4.02,
            "Zn": 5.21,
            "Ti": 0.012
        },
        {
            "AA": "",
            "temper": "NA (500 min)",
            "YS [MPa]": 341.0,
            "UTS [MPa]": 381.5,
            "elong [%]": 14.5,
            "Hardness": 0.0,
            "Hardness UNIT": "VHN",
            "Has composition": true,
            "Si": 0.071,
            "Fe": 0.039,
            "Cu": 0.012,
            "Mg": 2.02,
            "Zn": 5.27,
            "Ti": 0.013
        },
        {
            "AA": "",
            "temper": "NA (500 min)",
            "YS [MPa]": 385.0,
            "UTS [MPa]": 427.0,
            "elong [%]": 11.0,
            "Hardness": 0.0,
            "Hardness UNIT": "VHN",
            "Has composition": true,
            "Si": 0.064,
            "Fe": 0.033,
            "Cu": 0.010,
            "Mg": 3.00,
            "Zn": 5.25,
            "Ti": 0.012
        },
        {
            "AA": "",
            "temper": "NA (500 min)",
            "YS [MPa]": 404.5,
            "UTS [MPa]": 455.5,
            "elong [%]": 12.5,
            "Hardness": 0.0,
            "Hardness UNIT": "VHN",
            "Has composition": true,
            "Si": 0.051,
            "Fe": 0.038,
            "Cu": 0.007,
            "Mg": 4.02,
            "Zn": 5.21,
            "Ti": 0.012
        }
    ]
}

File: claude/aluminum/xmlshort/responses/response_10.1016_s0921-5093(02)00456-2.json
{
    "table csv": "Table 1: Chemical composition of the alloys used in the experiment\nAlloy,Mg,Si,Mn,Cu,Fe,Ti,Zn,Cr,Al\n6063,0.45,0.41,0.07,0.004,0.17,-,-,0.007,Bal.\n6082,0.67,1.06,0.51,0.20,0.29,0.16,0.18,0.030,Bal.\n\nTable 2: Mechanical properties of the alloys in different aging conditions\nSample,Aging condition,YS (MPa),UTS (MPa),El (%),S (MPa),S/UTS\n6063UA,160 °C 1 h,67,164,26,133,0.81\n6063PA,160 °C 64 h,220,259,15,165,0.64\n6082UA,160 °C 1 h,142,190,18,145,0.76\n6082PA,160 °C 24 h,256,300,14,195,0.65",
    "extracted text": "The materials used were commercial Al alloys 6063 and 6082. The alloys were solution treated at 530°C for 30 min, quenched in water at room temperature and aged at 190°C for 0–200 h. The specific aging conditions selected for testing were: 160°C for 1 hour (underaged - UA) and 160°C for 64 hours (peak aged - PA) for 6063; 160°C for 1 hour (underaged - UA) and 160°C for 24 hours (peak aged - PA) for 6082.",
    "property mapping": "YS = yield strength (MPa)\nUTS = ultimate tensile strength (MPa)\nEl = elongation (%)\nS = fatigue strength at the number of cycles to failure (MPa)\nUA = underaged condition\nPA = peak aged condition",
    "abbreviations": "UA = underaged condition\nPA = peak aged condition\nYS = yield strength\nUTS = ultimate tensile strength\nEl = elongation\nS = fatigue strength\nBal. = balance (remainder of composition is aluminum)",
    "weight percentage": "The weight percentages are provided directly in Table 1 for all elements. Missing values (indicated by '-') are treated as 0% in the JSON.",
    "recipes": [
        {
            "AA": "6063",
            "temper": "UA",
            "YS [MPa]": 67,
            "UTS [MPa]": 164,
            "elong [%]": 26,
            "Has composition": true,
            "Mg": 0.45,
            "Si": 0.41,
            "Mn": 0.07,
            "Cu": 0.004,
            "Fe": 0.17,
            "Cr": 0.007
        },
        {
            "AA": "6063",
            "temper": "PA",
            "YS [MPa]": 220,
            "UTS [MPa]": 259,
            "elong [%]": 15,
            "Has composition": true,
            "Mg": 0.45,
            "Si": 0.41,
            "Mn": 0.07,
            "Cu": 0.004,
            "Fe": 0.17,
            "Cr": 0.007
        },
        {
            "AA": "6082",
            "temper": "UA",
            "YS [MPa]": 142,
            "UTS [MPa]": 190,
            "elong [%]": 18,
            "Has composition": true,
            "Mg": 0.67,
            "Si": 1.06,
            "Mn": 0.51,
            "Cu": 0.20,
            "Fe": 0.29,
            "Ti": 0.16,
            "Zn": 0.18,
            "Cr": 0.030
        },
        {
            "AA": "6082",
            "temper": "PA",
            "YS [MPa]": 256,
            "UTS [MPa]": 300,
            "elong [%]": 14,
            "Has composition": true,
            "Mg": 0.67,
            "Si": 1.06,
            "Mn": 0.51,
            "Cu": 0.20,
            "Fe": 0.29,
            "Ti": 0.16,
            "Zn": 0.18,
            "Cr": 0.030
        }
    ]
}

File: claude/aluminum/xmlshort/responses/response_10.1016_s0924-0136(03)00806-9.json
{
    "table csv": "Chemical compositions (wt.%),,,,,,,,,Mechanical properties,,\nAl,Si,Fe,Cu,Mg,Mn,Ti,Zn,Cr,Tensile strength (MPa),Proof strength, 0.2% (MPa),Elongation (%)\nBalance,0.52,0.29,4.29,0.60,0.58,0.02,0.08,0.02,428.1,319.2,23.8",
    "extracted text": "The base material used in this study was a 2017-T351 aluminum alloy plate of 5 mm thick.",
    "property mapping": "AA = 2017\ntemper = T351\nYS [MPa] = Proof strength, 0.2% (MPa) = 319.2\nUTS [MPa] = Tensile strength (MPa) = 428.1\nelong [%] = Elongation (%) = 23.8",
    "abbreviations": "No abbreviations were used in the alloy composition or properties.",
    "weight percentage": "The document already provides weight percentages for all elements:\nSi: 0.52%\nFe: 0.29%\nCu: 4.29%\nMg: 0.60%\nMn: 0.58%\nTi: 0.02%\nZn: 0.08%\nCr: 0.02%\nAl: Balance (remainder)",
    "recipes": [
        {
            "AA": "2017",
            "temper": "T351",
            "YS [MPa]": 319.2,
            "UTS [MPa]": 428.1,
            "elong [%]": 23.8,
            "Has composition": true,
            "Si": 0.52,
            "Fe": 0.29,
            "Cu": 4.29,
            "Mg": 0.60,
            "Mn": 0.58,
            "Ti": 0.02,
            "Zn": 0.08,
            "Cr": 0.02
        }
    ]
}
