Repository: gsireesh/ddd-benchmark

# Data Driven Design as an Ecologically Valid Challenge Task for Document Understanding

This repo contains the code and metadata for the paper "Data Driven Design as an Ecologically Valid Challenge Task for Document

Understanding". 
---

## Metadata and Dataset Reconstruction

Because this dataset consists of non-open access academic papers, we are limited to providing the
metadata for this dataset, i.e. the DOIs of the papers, and publishing our further annotated 
versions of the zeolite data originally published in Jensen et. al. (2019) and the aluminum data 
from Pfeiffer et. al. (2020). Our re-annotated versions of this data can be found in the respective
folders in the `data/` directory. 

We additionally provide our EDA notebooks in this repository, as `eda_zeolite.ipynb` 
and `eda_aluminum.ipynb`, respectively.

To reconstruct the sections of the dataset that are available from publisher TDM APIs, we provide 
the `construct_dataset.py` script. This script pulls papers in publisher provided format from the 
APIs of three publishers: Elsevier, Wiley, and Springer, assuming that the user is licensed 
appropriately. To use this script, you must first get API keys for Elsevier 
[here](https://dev.elsevier.com/) and Wiley 
[here](https://onlinelibrary.wiley.com/library-info/resources/text-and-datamining). 
The user must then specify these API keys, along with a mailto address for the 
[polite](https://github.com/CrossRef/rest-api-doc#good-manners--more-reliable-service) usage
tier of the Crossref API for Springer papers, in `secrets.json`:

```json
{
    "ELSEVIER_API_KEY": "...",
    "WILEY_API_KEY": "...",
    "SPRINGER_MAILTO": "..."
}
```

Once the secrets file has been set up appropriately, you can run the construct dataset script:

```bash
python construct_dataset.py --dataset=<zeolite|aluminum> --from_scratch=<False|True>
```

This script will download XML from Elsevier, PDFs from Wiley, and both PDF and an HTML/XML 
representation from Springer, and place them in `xml` and `pdf` directories within the data 
directory for each dataset. The `from_scratch` parameter determines whether the script will fetch
publisher metadata afresh (not recommended) or use the version already provided in 
`data/<dataset>/publisher_metadata.csv`. It will not replace files that have already been downloaded.
Every file is stored in the format `<doi>.<extension>` where the DOI has had filesystem noncompliant 
characters, e.g. "/" replaced with underscores.

For models that do not accept PDFs, and require images of individual pages instead, we provide the 
`generate_page_images.py` script, which will segment PDFs into pages and write PNGs of those pages
to individual files, in the format `<doi>_<page_number>.<extension>`.

## Running Baselines

TBD. 

We provide our baseline predictions in the `predictions/` folder.

## Evaluation

Once predictions have been generated, run the evaluation script with the following command:

```bash
python evaluate_and_report.py --dataset=<zeolite|aluminum> --modality=<pdf|xml> --predictions_path=...  
```

This will evaluate the provided predictions against ground truth, and generate a json report with 
both final results and per-location results in a file with the same filename as the predictions, in
the same directory. This script expects a predictions file in CSV format with a "doi" column, and
additional columns corresponding to the columns to predict in the dataset.

## Baseline Results

## Regenerating figures from the paper. 

Baseline figures TBD. 

To regenerate the location visualization (figure 2 in the paper), run the cells in the
`location_visualization.ipynb` notebook.

File: claude/zeolite/html/responses/response_10.1002_anie.200461911.json
{
    "table csv": "GeO2:H2O:[NH2(CH2)2NH(CH2)2NH2] (DETA):pyridine:H3BO3 = 1:20:8:40:2",
    "extracted text": "SU-16 was synthesized from a mixture containing GeO2, H2O, [NH2(CH2)2NH(CH2)2NH2] (DETA), pyridine, and H3BO3 in a molar ratio of 1:20:8:40:2. Typically GeO2 (0.25 g) was added to H2O (0.85 mL) under stirring, and then DETA (2.04 mL) was added dropwise to the mixture until the GeO2 was completely dissolved. Finally, pyridine (7.59 mL) and H3BO3 (0.29 g) were added. The reaction mixture (pH ≈ 14) was sealed in a 38-mL Teflon-lined autoclave and heated at 165°C for eight days. The autoclave was slowly cooled to room temperature, and then the product was filtered, washed with distilled water and acetone, and dried at room temperature. Large colorless needlelike single crystals of SU-16 were obtained in yields up to 70% (based on GeO2). The synthesis conditions of SU-16 were not very critical: Crystals of SU-16 could be obtained with molar ratios of GeO2/DETA ranging from 1:4 to 1:12, GeO2/H2O from 1:20 to 1:40, GeO2/pyridine from 1:20 to 1:60, and GeO2/H3BO3 from 1:1 to 1:2.",
    "property mapping": "GeO2 corresponds to Ge, H2O corresponds to H2O, [NH2(CH2)2NH(CH2)2NH2] (DETA) corresponds to osda_names and osda_ratios, H3BO3 corresponds to B, 165°C corresponds to crystallization_temperature, eight days corresponds to crystallization_time, SU-16 corresponds to product_names",
    "formula abbreviations": "DETA stands for diethylenetriamine [NH2(CH2)2NH(CH2)2NH2], which is the structure directing agent (OSDA). SU-16 is the product name, representing a three-dimensional open-framework borogermanate with a novel zeolite topology.",
    "ratio calculations": "Since there is no Si in this recipe (Si = 0), and we're dealing with a germanate, I'll normalize based on Ge = 1.0. The original ratio was GeO2:H2O:DETA:pyridine:H3BO3 = 1:20:8:40:2, so we have Ge = 1.0, H2O = 20.0, OSDA (DETA) ratio = 8.0, and B = 2.0 (from H3BO3).",
    "recipes": [
        {
            "Si": 0.0,
            "Ge": 1.0,
            "Al": 0.0,
            "OH": 0.0,
            "H2O": 20.0,
            "HF": 0.0,
            "B": 2.0,
            "osda_names": "diethylenetriamine",
            "osda_ratios": 8.0,
            "crystallization_temperature": 165.0,
            "crystallization_time": 192.0,
            "product_names": "SU-16"
        }
    ]
}

File: claude/zeolite/html/responses/response_10.1002_anie.200801375.json
```json
{
    "table csv": "GeO2/H2O/pyridine/2-methylpiperazine/HF in a molar ratio of 1:58.6:43.2:4.7:1.6",
    "extracted text": "JLG-5 was synthesized under hydro(solvo)thermal conditions with pyridine and H2O as the solvents. Typically, GeO2 (0.156 g) was dispersed in a mixture of H2O (1.5 mL) and pyridine (5 mL) with constant stirring. Then, 2-methylpiperazine (0.7 g) and HF (40 wt%, 0.12 mL) were added to this mixture. A homogeneous gel with a composition of GeO2/H2O/pyridine/2-methylpiperazine/HF in a molar ratio of 1:58.6:43.2:4.7:1.6 was formed after stirring for about 2 h. The gel was finally transferred to a 15-mL teflon-lined stainless-steel autoclave and heated at 160 °C for 5-6 days under static conditions. JLG-5 could be prepared in the composition range of (0.7-1.3)GeO2:58.6H2O:43.2pyridine:(4-5.3)2-methylpiperazine:1.6HF.",
    "property mapping": "GeO2 → Ge, H2O → H2O, pyridine → not in property list, 2-methylpiperazine → osda_names, HF → HF, 160 °C → crystallization_temperature, 5-6 days → crystallization_time, JLG-5 → product_names",
    "formula abbreviations": "No abbreviations were used in the recipe.",
    "ratio calculations": "Since there is no Si in this recipe, we will use Ge as the reference (Ge = 1.0).\nGe = 1.0\nH2O = 58.6\nHF = 1.6\nosda_ratios (2-methylpiperazine) = 4.7 (for the typical recipe)\nosda_ratios range = 4.0-5.3 (from the composition range)\nAverage crystallization_time = (5+6)/2 = 5.5 days = 132 hours",
    "recipes": [
        {
            "Si": 0,
            "Ge": 1.0,
            "Al": 0,
            "OH": 0,
            "H2O": 58.6,
            "HF": 1.6,
            "B": 0,
            "osda_names": "2-methylpiperazine",
            "osda_ratios": 4.7,
            "crystallization_temperature": 160.0,
            "crystallization_time": 132.0,
            "product_names": "JLG-5"
        }
    ]
}
```

File: claude/zeolite/html/responses/response_10.1002_anie.201001506.json
{
    "table csv": "No table provided in the document.",
    "extracted text": "Synthesis of the zeolite: We started with an initial experimental factorial design (3 × 3 × 5; see the Supporting Information, Figure S2) in which Si/Ge, TIII/(Si + Ge), and F−/(Si + Ge) were the synthesis variables. Crystallization temperature and time were fixed at 175 °C and one day. The optimum synthesis gel composition was 0.67SiO2:0.33GeO2:0.05Al2O3:0.25SDAOH:0.20NH4F:0.05NH4Cl: 2H2O.\n\nSynthesis of the structure-directing agent (SDA): (2′-(R),6′-(S))-2′,6′-dimethylspiro[isoindole-2,1′-piperidin-1′-ium] was obtained in a one-step reaction. 1,2-Bis(bromomethyl)benzene and cis-2,6-dimethylpiperidine were combined in a 1:1 molar ratio in the presence of K2CO3 and heated under reflux for two days. The bromide was converted into the hydroxide (SDAOH) by ion exchange.",
    "property mapping": "SiO2 -> Si\nGeO2 -> Ge\nAl2O3 -> Al\nSDACH -> osda_names (where SDA is (2′-(R),6′-(S))-2′,6′-dimethylspiro[isoindole-2,1′-piperidin-1′-ium])\nNH4F -> HF (provides fluoride ions)\nH2O -> H2O\n175 °C -> crystallization_temperature\none day -> crystallization_time\nITQ-44 -> product_names",
    "formula abbreviations": "SDAOH = (2′-(R),6′-(S))-2′,6′-dimethylspiro[isoindole-2,1′-piperidin-1′-ium] hydroxide\nTIII refers to trivalent elements, in this case Al\nNH4F provides F- ions\nNH4Cl was used in the synthesis but not directly mapped to a property of interest",
    "ratio calculations": "Original composition: 0.67SiO2:0.33GeO2:0.05Al2O3:0.25SDAOH:0.20NH4F:0.05NH4Cl:2H2O\n\nTo normalize to Si = 1.0:\nSi = 0.67 / 0.67 = 1.0\nGe = 0.33 / 0.67 = 0.49\nAl from Al2O3: 0.05 × 2 = 0.1 (since there are 2 Al atoms in Al2O3)\nAl = 0.1 / 0.67 = 0.15\nSDACH = 0.25 / 0.67 = 0.37\nOH from SDAOH = 0.25 / 0.67 = 0.37\nF from NH4F = 0.20 / 0.67 = 0.30\nH2O = 2.0 / 0.67 = 2.99",
    "recipes": [
        {
            "Si": 1.0,
            "Ge": 0.49,
            "Al": 0.15,
            "OH": 0.37,
            "H2O": 2.99,
            "HF": 0.30,
            "B": 0,
            "osda_names": "(2′-(R),6′-(S))-2′,6′-dimethylspiro[isoindole-2,1′-piperidin-1′-ium]",
            "osda_ratios": 0.37,
            "crystallization_temperature": 175.0,
            "crystallization_time": 24.0,
            "product_names": "ITQ-44"
        }
    ]
}

File: claude/zeolite/html/responses/response_10.1002_anie.201006500.json
{
    "table csv": "GeO2:GaOOH:[Ni(en)3]Cl2:HF:ethylenediamine:ethanolamine:H2O = 1.00:0.86:0.37:1.85:10.00:44.47:74.07",
    "extracted text": "GaGeO-CJ63 was prepared under solvothermal conditions. GeO2 (0.156 g) was dispersed in a mixture of H2O (2 mL) and ethanolamine (4 mL), and then self-made GaOOH (0.137 g) and [Ni(en)3]Cl2 (0.173 g) were added with stirring. Finally, ethylenediamine (1 mL) and HF (40 wt%, 0.12 mL) were added. A homogeneous gel was formed after stirring for 2 h. The gel was sealed in a 15 mL Teflon-lined stainless steel autoclave and heated at 180 °C for 8 days under static conditions.",
    "property mapping": "Ge: From GeO2 (1.00 in molar ratio)\nGa: From GaOOH (0.86 in molar ratio)\nHF: HF (1.85 in molar ratio)\nH2O: H2O (74.07 in molar ratio)\nosda_names: [Ni(en)3]Cl2 (nickel ethylenediamine complex) and ethylenediamine\nosda_ratios: [Ni(en)3]Cl2 (0.37 in molar ratio), ethylenediamine (10.00 in molar ratio)\ncrystallization_temperature: 180 °C\ncrystallization_time: 8 days = 192 hours\nproduct_names: GaGeO-CJ63",
    "formula abbreviations": "en = ethylenediamine\n[Ni(en)3]Cl2 = tris(ethylenediamine)nickel(II) chloride\nGaOOH = gallium oxyhydroxide",
    "ratio calculations": "Since this is a gallogermanate zeolite with no silicon, we should set Ge to 1.0 as the reference element.\nGe = 1.0 (from GeO2)\nGa = 0.86 (from GaOOH)\nHF = 1.85\nH2O = 74.07\nosda_ratios ([Ni(en)3]Cl2) = 0.37\nEthylenediamine = 10.00\nEthanolamine = 44.47",
    "recipes": [
        {
            "Si": 0,
            "Ge": 1.0,
            "Al": 0,
            "OH": 0,
            "H2O": 74.07,
            "HF": 1.85,
            "B": 0,
            "osda_names": "tris(ethylenediamine)nickel(II) chloride and ethylenediamine",
            "osda_ratios": 0.37,
            "crystallization_temperature": 180.0,
            "crystallization_time": 192.0,
            "product_names": "GaGeO-CJ63"
        }
    ]
}

File: claude/zeolite/html/responses/response_10.1002_anie.201300846.json
```
{
    "table csv": "GaGeO-JU64 was prepared by the hydrothermal reaction of a mixture of GeO2, Ga(NO3)3, Ni(CH3COO)2·4H2O, 1,2-PDA, and H2O in a molar ratio of 1.00:0.39:0.24:19.17:36.76 at 180 °C for 8 days in a Teflon-lined stainless steel autoclave.",
    "extracted text": "GaGeO-JU64 was prepared under hydrothermal conditions. GeO2 (0.158 g) was dispersed in a mixture of H2O (1 mL) and 1,2-PDA (2.5 mL), and then Ga(NO3)3 (0.149 g) and Ni(CH3COO)2·4H2O (0.09 g) were added with stirring. A homogeneous gel was formed after stirring for 0.5 h. The gel was sealed in a 15 mL Teflon-lined stainless steel autoclave and heated at 180 °C for 8 days without stirring. Large pink cubic single crystals were separated by filtration, washed with distilled water, and then dried in air. The chemical formula of the product is (Ni(C3H10N2)3)36 Ni4.7[Ga81.4 Ge206.6 O576], where C3H10N2 = 1,2-PDA = 1,2-diaminopropane.",
    "property mapping": "GeO2 -> Ge, Ga(NO3)3 -> Al (using Ga instead), 1,2-PDA/C3H10N2 -> osda_names/osda_ratios, H2O -> H2O, 180 °C -> crystallization_temperature, 8 days -> crystallization_time, GaGeO-JU64 -> product_names",
    "formula abbreviations": "1,2-PDA = 1,2-diaminopropane. The chemical formula of the product is (Ni(C3H10N2)3)36 Ni4.7[Ga81.4 Ge206.6 O576].",
    "ratio calculations": "The molar ratio is given as GeO2 : Ga(NO3)3 : Ni(CH3COO)2·4H2O : 1,2-PDA : H2O = 1.00 : 0.39 : 0.24 : 19.17 : 36.76. Since we're using Ge instead of Si, we'll set Ge = 1.0. So Ge = 1.0, Ga = 0.39, OSDA (1,2-PDA) = 19.17, H2O = 36.76.",
    "recipes": [
        {
            "Si": 0,
            "Ge": 1.0,
            "Al": 0.39,
            "OH": 0,
            "H2O": 36.76,
            "HF": 0,
            "B": 0,
            "osda_names": "1,2-diaminopropane",
            "osda_ratios": 19.17,
            "crystallization_temperature": 180.0,
            "crystallization_time": 192.0,
            "product_names": "GaGeO-JU64"
        }
    ]
}
```

File: claude/zeolite/html/responses/response_10.1002_anie.201501718.json
{
    "table csv": "GeO2,MIPA,H2O\n1,3.5,6",
    "extracted text": "PKU-17 was synthesized by using a commercially available 2-propanolamine (MIPA) as the structure-directing agent (SDA). A mixture of germanium dioxide (GeO2), MIPA, and water with the molar ratio of 1:3.5:6 was sealed in a 23 mL Teflon-lined stainless-steel autoclave and heated at 150 °C under a static condition for 5 days.",
    "property mapping": "GeO2 -> Ge, MIPA -> osda_names and osda_ratios, H2O -> H2O, 150 °C -> crystallization_temperature, 5 days -> crystallization_time, PKU-17 -> product_names",
    "formula abbreviations": "MIPA stands for 2-propanolamine, which is used as the structure-directing agent.",
    "ratio calculations": "Since this is a germanate and not a silicate, we set Ge = 1.0 as the reference. GeO2:MIPA:H2O = 1:3.5:6, so Ge = 1.0, osda_ratios = 3.5, H2O = 6.0",
    "recipes": [
        {
            "Si": 0,
            "Ge": 1.0,
            "Al": 0,
            "OH": 0,
            "H2O": 6.0,
            "HF": 0,
            "B": 0,
            "osda_names": "2-propanolamine",
            "osda_ratios": 3.5,
            "crystallization_temperature": 150.0,
            "crystallization_time": 120.0,
            "product_names": "PKU-17"
        }
    ]
}

File: claude/zeolite/html/responses/response_10.1002_anie.201506678.json
```json
{
    "table csv": "SDA,Structure type\ntriphenylsulfonium,ISV\ntriphenylsulfonium,unknown (GeZA)\ntri(para-tolyl)sulfonium,ITT\ntributylsulfonium,MEL",
    "extracted text": "The germanosilicates were synthesized with the following synthesis-gel compositions: SiO2/GeO2/SDA+OH−/HF/H2O = 1: g:0.4:0.4: w (molar ratios; g = 0.2-1 and w = 1-15). The GeZA germanosilicate was obtained as a pure phase from the following synthesis-gel composition: SiO2/GeO2/triphenylsulfonium/HF/H2O = 1.0:1.0:0.4:0.4:1.0. Tri(para-tolyl)sulfonium is somewhat bulkier than triphenylsulfonium. The bulkier SDA generated a microporous crystalline germanosilicate of the ITT structure type from the following gel compositions: SiO2/GeO2/tri(para-tolyl)sulfonium/HF/H2O = 1.0:(1.0−g):0.4:0.4:5.0 (g = 0.33-0.5). The resultant gel was transferred to a Teflon-lined stainless-steel autoclave, and heated with tumbling at 170 °C for 6 days.",
    "property mapping": "SiO2 → Si\nGeO2 → Ge\nSDA+OH- → osda_ratios (where SDA is the structure directing agent)\nHF → HF\nH2O → H2O\ntriphenylsulfonium → osda_names\ntri(para-tolyl)sulfonium → osda_names\ntributylsulfonium → osda_names\n170 °C → crystallization_temperature\n6 days → crystallization_time\nISV, GeZA, ITT, MEL → product_names",
    "formula abbreviations": "g = variable ratio of GeO2 ranging from 0.2 to 1.0\nw = variable ratio of H2O ranging from 1 to 15",
    "ratio calculations": "For GeZA recipe:\nSi = 1.0 (base)\nGe = 1.0\nSDA (triphenylsulfonium) = 0.4\nHF = 0.4\nH2O = 1.0\n\nFor ITT recipe (using mean of g range 0.33-0.5):\ng mean = (0.33 + 0.5)/2 = 0.415\nSi = 1.0 (base)\nGe = 1.0 - 0.415 = 0.585\nSDA (tri(para-tolyl)sulfonium) = 0.4\nHF = 0.4\nH2O = 5.0\n\nFor general germanosilicate recipe (using mean values):\ng mean = (0.2 + 1.0)/2 = 0.6\nw mean = (1 + 15)/2 = 8.0\nSi = 1.0 (base)\nGe = 0.6\nSDA = 0.4\nHF = 0.4\nH2O = 8.0",
    "recipes": [
        {
            "Si": 1.0,
            "Ge": 1.0,
            "Al": 0,
            "OH": 0.4,
            "H2O": 1.0,
            "HF": 0.4,
            "B": 0,
            "osda_names": "triphenylsulfonium",
            "osda_ratios": 0.4,
            "crystallization_temperature": 170.0,
            "crystallization_time": 144.0,
            "product_names": "GeZA"
        },
        {
            "Si": 1.0,
            "Ge": 0.585,
            "Al": 0,
            "OH": 0.4,
            "H2O": 5.0,
            "HF": 0.4,
            "B": 0,
            "osda_names": "tri(para-tolyl)sulfonium",
            "osda_ratios": 0.4,
            "crystallization_temperature": 170.0,
            "crystallization_time": 144.0,
            "product_names": "ITT"
        },
        {
            "Si": 1.0,
            "Ge": 0.6,
            "Al": 0,
            "OH": 0.4,
            "H2O": 8.0,
            "HF": 0.4,
            "B": 0,
            "osda_names": "triphenylsulfonium",
            "osda_ratios": 0.4,
            "crystallization_temperature": 170.0,
            "crystallization_time": 144.0,
            "product_names": "ISV"
        },
        {
            "Si": 1.0,
            "Ge": 0,
            "Al": 0,
            "OH": 0,
            "H2O": 0,
            "HF": 0,
            "B": 0,
            "osda_names": "tributylsulfonium",
            "osda_ratios": 0,
            "crystallization_temperature": 170.0,
            "crystallization_time": 144.0,
            "product_names": "MEL"
        }
    ]
}
```

File: claude/zeolite/html/responses/response_10.1002_anie.201801386.json
```
{
    "table csv": "No table found in the document. The synthesis recipe information is described in the text.",
    "extracted text": "SYSU-3 was synthesized by using the N,N-dimethylsophoridinium cation (Me2SOP, Figure 1) as the OSDA. A synthesis gel composition of 0.5SiO2:0.5GeO2:0.25OSDA(OH)2:0.5NH4F:3H2O was sealed and heated at 160°C for 2 days to produce the pure phase of SYSU-3.",
    "property mapping": "Si: 0.5SiO2\nGe: 0.5GeO2\nOH: from 0.25OSDA(OH)2\nH2O: 3H2O\nHF: from 0.5NH4F\nosda_names: N,N-dimethylsophoridinium cation (Me2SOP)\nosda_ratios: 0.25\ncrystallization_temperature: 160°C\ncrystallization_time: 2 days",
    "formula abbreviations": "Me2SOP stands for N,N-dimethylsophoridinium cation, which is derived from sophoridine (an alkaloid from traditional Chinese medicine).\nNH4F is used as a source of fluoride.",
    "ratio calculations": "Starting with: 0.5SiO2:0.5GeO2:0.25OSDA(OH)2:0.5NH4F:3H2O\nSetting Si to 1.0:\nSi = 0.5 → 1.0\nGe = 0.5 → 1.0\nOSDA = 0.25 → 0.5\nOH = 0.25 × 2 = 0.5 → 1.0 (each OSDA molecule has 2 OH groups)\nHF = 0.5 → 1.0 (from NH4F)\nH2O = 3 → 6.0",
    "recipes": [
        {
            "Si": 1.0,
            "Ge": 1.0,
            "Al": 0,
            "OH": 1.0,
            "H2O": 6.0,
            "HF": 1.0,
            "B": 0,
            "osda_names": "N,N-dimethylsophoridinium cation",
            "osda_ratios": 0.5,
            "crystallization_temperature": 160.0,
            "crystallization_time": 48.0,
            "product_names": "SYSU-3"
        }
    ]
}
```

File: claude/zeolite/html/responses/response_10.1002_chem.200800416.json
{
    "table csv": "Sample,Si,Ge,SDA,H2O,Si/Ge in RM,Si/Ge in samples,(Si + Ge)/SDA in RM,SDA wt%,H2O wt%\nUTL/1,0.80,0.40,0.3,30,2,4.17,4,12.56,3.67\nUTL/2,0.80,0.40,0.7,30,2,4.18,1.7,12.73,3.36\nUTL/3,0.80,0.40,0.4,30,2,4.17,3,12.96,3.32\nUTL/4,0.80,0.40,0.6,30,2,4.19,2,12.48,3.66\nUTL/5,1.00,0.20,0.3,30,5,9.44,4,12.60,2.81\nUTL/6,0.60,0.60,0.3,30,1,4.17,4,4.52,8.10",
    
    "extracted text": "The synthesis of zeolite with UTL topology was carried out by a modified method. Reaction gel of molar composition: 0.6-1.0 SiO2/0.6-0.2 GeO2/0.3-0.7 SDA/30-33 H2O was prepared by dissolving amorphous germanium oxide (Aldrich) in the solution of SDA. The resulting fluid gel was charged into 25 mL Teflon-lined home-made stainless steel autoclaves and heated at 175°C for 3-9 days under agitation (40 rpm). The optimum synthesis time was found to be six days for Si/Ge and (Si+Ge)/SDA molar ratios of 2 and 1.7, respectively. The structure-directing agent (SDA) used was (6R,10S)-6,10-dimethyl-5-azoniaspiro[4.5]decane hydroxide.",
    
    "property mapping": "Si: Molar ratio of Si in reaction mixture (from SiO2)\nGe: Molar ratio of Ge in reaction mixture (from GeO2)\nSDA: Molar ratio of structure-directing agent ((6R,10S)-6,10-dimethyl-5-azoniaspiro[4.5]decane hydroxide)\nH2O: Molar ratio of water\nOH: Present in the SDA as hydroxide form but not explicitly quantified\ncrystallization_temperature: 175°C\ncrystallization_time: 3-9 days (72-216 hours), with optimum at 6 days (144 hours)\nproduct_names: UTL",
    
    "formula abbreviations": "SDA = (6R,10S)-6,10-dimethyl-5-azoniaspiro[4.5]decane hydroxide\nRM = Reaction Mixture\n(Si + Ge)/SDA = Ratio of total silicon and germanium to structure-directing agent",
    
    "ratio calculations": "For each sample, setting Si to 1.0:\nUTL/1: Si = 1.0, Ge = 0.5, SDA = 0.375, H2O = 37.5\nUTL/2: Si = 1.0, Ge = 0.5, SDA = 0.875, H2O = 37.5\nUTL/3: Si = 1.0, Ge = 0.5, SDA = 0.5, H2O = 37.5\nUTL/4: Si = 1.0, Ge = 0.5, SDA = 0.75, H2O = 37.5\nUTL/5: Si = 1.0, Ge = 0.2, SDA = 0.3, H2O = 30.0\nUTL/6: Si = 1.0, Ge = 1.0, SDA = 0.5, H2O = 50.0",
    
    "recipes": [
        {
            "Si": 1.0,
            "Ge": 0.5,
            "Al": 0,
            "OH": 0,
            "H2O": 37.5,
            "HF": 0,
            "B": 0,
            "osda_names": "(6R,10S)-6,10-dimethyl-5-azoniaspiro[4.5]decane hydroxide",
            "osda_ratios": 0.375,
            "crystallization_temperature": 175.0,
            "crystallization_time": 144.0,
            "product_names": "UTL"
        },
        {
            "Si": 1.0,
            "Ge": 0.5,
            "Al": 0,
            "OH": 0,
            "H2O": 37.5,
            "HF": 0,
            "B": 0,
            "osda_names": "(6R,10S)-6,10-dimethyl-5-azoniaspiro[4.5]decane hydroxide",
            "osda_ratios": 0.875,
            "crystallization_temperature": 175.0,
            "crystallization_time": 144.0,
            "product_names": "UTL"
        },
        {
            "Si": 1.0,
            "Ge": 0.5,
            "Al": 0,
            "OH": 0,
            "H2O": 37.5,
            "HF": 0,
            "B": 0,
            "osda_names": "(6R,10S)-6,10-dimethyl-5-azoniaspiro[4.5]decane hydroxide",
            "osda_ratios": 0.5,
            "crystallization_temperature": 175.0,
            "crystallization_time": 144.0,
            "product_names": "UTL"
        },
        {
            "Si": 1.0,
            "Ge": 0.5,
            "Al": 0,
            "OH": 0,
            "H2O": 37.5,
            "HF": 0,
            "B": 0,
            "osda_names": "(6R,10S)-6,10-dimethyl-5-azoniaspiro[4.5]decane hydroxide",
            "osda_ratios": 0.75,
            "crystallization_temperature": 175.0,
            "crystallization_time": 144.0,
            "product_names": "UTL"
        },
        {
            "Si": 1.0,
            "Ge": 0.2,
            "Al": 0,
            "OH": 0,
            "H2O": 30.0,
            "HF": 0,
            "B": 0,
            "osda_names": "(6R,10S)-6,10-dimethyl-5-azoniaspiro[4.5]decane hydroxide",
            "osda_ratios": 0.3,
            "crystallization_temperature": 175.0,
            "crystallization_time": 144.0,
            "product_names": "UTL"
        },
        {
            "Si": 1.0,
            "Ge": 1.0,
            "Al": 0,
            "OH": 0,
            "H2O": 50.0,
            "HF": 0,
            "B": 0,
            "osda_names": "(6R,10S)-6,10-dimethyl-5-azoniaspiro[4.5]decane hydroxide",
            "osda_ratios": 0.5,
            "crystallization_temperature": 175.0,
            "crystallization_time": 144.0,
            "product_names": "UTL"
        }
    ]
}

File: claude/zeolite/html/responses/response_10.1002_chem.201602419.json
{
    "table csv": "SDA/Si in gel,Ge/Si in gel,Yield [%] [a],Si/Ge in NUD-2,Si/Ge in NUD-2S treated once,Si/Ge in NUD-2S treated twice,Stability in water for 12h [b]\n1.5,0.1,68,8.62,48.9,196,stable\n0.75,0.1,64,8.81,50.6,210,stable\n1.0,0.2,50,4.60,20.5,76.4,stable\n1.0,0.2,52,4.54,21.8,82.2,stable\n1.0,0.5,66,2.12,5.3,8.6,unstable",
    "extracted text": "The NUD-2 zeolite can be synthesized by using either 1-methyl-3-(2'-methylbenzyl)imidazolium (SDA1) or 1-methyl-3-(3'-methylbenzyl)imidazolium (SDA2) as OSDAs in the presence of germanium and fluoride ions. The best-crystallized pure phase of NUD-2 was obtained with a gel composition of 1:0.2:(0.75-1):(0.75-1):10 of SiO2/GeO2/SDA(OH)/HF/H2O at 150°C for 15 days.\n\nZeolite NUD-2 was prepared from the gel with a molar composition of SiO2/x GeO2/y SDAOH/HF/H2O, where x = 1-0.04, y = 1-0.5, and z = 3-30 at 423 K for 15 days. A typical synthetic procedure was as follows: germanium dioxide was added to a solution of SDAOH and stirred for 30 min to be dissolved. Tetraethylorthosilicate was hydrolyzed in the above solution. The reaction mixture was mechanically stirred at room temperature for about 2 h, and then a solution of HF (40 wt%) was added. The mixture was homogenized and allowed to reach the desired water ratio by evaporation of ethanol and some water at 80°C. Finally, the gel was transferred into a steel autoclave with a Teflon-lined vessel (25 mL) and heated at 423 K under static conditions for 15 days.",
    "property mapping": "SiO2 → Si\nGeO2 → Ge\nSDA(OH) → osda_ratios and OH\nHF → HF\nH2O → H2O\n423 K → crystallization_temperature (150°C)\n15 days → crystallization_time (360 hours)\n1-methyl-3-(2'-methylbenzyl)imidazolium (SDA1) or 1-methyl-3-(3'-methylbenzyl)imidazolium (SDA2) → osda_names\nNUD-2 → product_names",
    "formula abbreviations": "SDA1 = 1-methyl-3-(2'-methylbenzyl)imidazolium\nSDA2 = 1-methyl-3-(3'-methylbenzyl)imidazolium\nSDAOH refers to the hydroxide form of either SDA1 or SDA2\nx = ratio of GeO2 to SiO2 (ranges from 0.04 to 1)\ny = ratio of SDAOH to SiO2 (ranges from 0.5 to 1)\nz = ratio of H2O to SiO2 (ranges from 3 to 30)",
    "ratio calculations": "For the best crystallized recipe (1:0.2:(0.75-1):(0.75-1):10 of SiO2/GeO2/SDA(OH)/HF/H2O):\nSi = 1.0 (reference)\nGe = 0.2 (given as ratio to Si)\nOSDA = mean of 0.75 and 1 = 0.875 (given as ratio to Si)\nOH = mean of 0.75 and 1 = 0.875 (from SDAOH, same as OSDA ratio)\nHF = mean of 0.75 and 1 = 0.875 (given as ratio to Si)\nH2O = 10 (given as ratio to Si)\n\nFrom the table entries:\nEntry 1: Si = 1.0, Ge = 0.1, OSDA = 1.5, OH = 1.5, HF (not specified but likely 1.0), H2O (not specified but likely 10)\nEntry 2: Si = 1.0, Ge = 0.1, OSDA = 0.75, OH = 0.75, HF (not specified but likely 1.0), H2O (not specified but likely 10)\nEntry 3-4: Si = 1.0, Ge = 0.2, OSDA = 1.0, OH = 1.0, HF (not specified but likely 1.0), H2O (not specified but likely 10)\nEntry 5: Si = 1.0, Ge = 0.5, OSDA = 1.0, OH = 1.0, HF (not specified but likely 1.0), H2O (not specified but likely 10)",
    "recipes": [
        {
            "Si": 1.0,
            "Ge": 0.2,
            "Al": 0.0,
            "OH": 0.875,
            "H2O": 10.0,
            "HF": 0.875,
            "B": 0.0,
            "osda_names": "1-methyl-3-(2'-methylbenzyl)imidazolium or 1-methyl-3-(3'-methylbenzyl)imidazolium",
            "osda_ratios": 0.875,
            "crystallization_temperature": 150.0,
            "crystallization_time": 360.0,
            "product_names": "NUD-2"
        },
        {
            "Si": 1.0,
            "Ge": 0.1,
            "Al": 0.0,
            "OH": 1.5,
            "H2O": 10.0,
            "HF": 1.0,
            "B": 0.0,
            "osda_names": "1-methyl-3-(2'-methylbenzyl)imidazolium or 1-methyl-3-(3'-methylbenzyl)imidazolium",
            "osda_ratios": 1.5,
            "crystallization_temperature": 150.0,
            "crystallization_time": 360.0,
            "product_names": "NUD-2"
        },
        {
            "Si": 1.0,
            "Ge": 0.1,
            "Al": 0.0,
            "OH": 0.75,
            "H2O": 10.0,
            "HF": 1.0,
            "B": 0.0,
            "osda_names": "1-methyl-3-(2'-methylbenzyl)imidazolium or 1-methyl-3-(3'-methylbenzyl)imidazolium",
            "osda_ratios": 0.75,
            "crystallization_temperature": 150.0,
            "crystallization_time": 360.0,
            "product_names": "NUD-2"
        },
        {
            "Si": 1.0,
            "Ge": 0.2,
            "Al": 0.0,
            "OH": 1.0,
            "H2O": 10.0,
            "HF": 1.0,
            "B": 0.0,
            "osda_names": "1-methyl-3-(2'-methylbenzyl)imidazolium or 1-methyl-3-(3'-methylbenzyl)imidazolium",
            "osda_ratios": 1.0,
            "crystallization_temperature": 150.0,
            "crystallization_time": 360.0,
            "product_names": "NUD-2"
        },
        {
            "Si": 1.0,
            "Ge": 0.5,
            "Al": 0.0,
            "OH": 1.0,
            "H2O": 10.0,
            "HF": 1.0,
            "B": 0.0,
            "osda_names": "1-methyl-3-(2'-methylbenzyl)imidazolium or 1-methyl-3-(3'-methylbenzyl)imidazolium",
            "osda_ratios": 1.0,
            "crystallization_temperature": 150.0,
            "crystallization_time": 360.0,
            "product_names": "NUD-2"
        }
    ]
}

File: claude/zeolite/html/responses/response_10.1002_chem.201603434.json
{
    "table csv": "There is no dedicated synthesis recipe table in the document. The synthesis information is described in the text in the Experimental Section.",
    "extracted text": "For Ge-poor ITH (Si/Ge = 13.3 according to chemical analysis), germanium oxide (GeO2, 99.99%, Aldrich) was first dissolved in a 1 m solution of HM dihydroxide followed by the addition of tetraethyl orthosilicate (TEOS, 98%, Aldrich). The mixture was stirred at room temperature until the water/ethanol mixture was evaporated. This resulted in a gel with the composition 0.90SiO2:0.09GeO2:0.25HM:5H2O. This was transferred into a Teflon-lined autoclave and heated at 175°C for 14 days with slow stirring (60 rpm).\n\nGe-rich ITH (Si/Ge = 2.3 according to chemical analysis) was crystallized using TMHDA as the structure-directing agent in the presence of fluorine anions according to Ren et al. The synthetic suspension with the composition 0.5SiO2:0.5GeO2:7TMHDA:1.4HF:44H2O was then heated at 175°C for 6 days under static conditions.\n\nIWW samples were prepared using MPP dihydroxide as the SDA according to ref [6]. A gel composition of (1-x)SiO2:xGeO2:0.25MPP:10H2O was achieved, in which x = 0.33 for Ge-rich IWW (Si/Ge = 2.9 according to chemical analysis) and x = 0.2 for Ge-poor IWW (Si/Ge = 7.2 according to chemical analysis), respectively. The reaction mixture was then heated at 175°C for 7 days.\n\nUTL samples were prepared according to ref. [22b] by the crystallization of a gel with the composition of (1-x)SiO2:xGeO2:0.25DMAD:30H2O at 175°C for 6 days under agitation (60 rpm), in which x = 0.33 for Ge-rich UTL (Si/Ge = 3.8 according to chemical analysis) and x = 0.17 for Ge-poor UTL (Si/Ge = 6.0 according to chemical analysis), respectively.",
    "property mapping": "In the document text:
- SiO2 corresponds to Si
- GeO2 corresponds to Ge
- HM, TMHDA, MPP, DMAD correspond to osda_names
- H2O corresponds to H2O
- HF corresponds to HF
- Temperature in °C corresponds to crystallization_temperature
- Time in days corresponds to crystallization_time (needs to be converted to hours)
- ITH, IWW, UTL correspond to product_names",
    "formula abbreviations": "- HM = hexamethonium
- TMHDA = NNN'N'-tetramethyl-1,6-hexanediamine
- MPP = 1,5-bis(methylpyrrolidinium)pentane
- DMAD = (6R,10S)-6,10-dimethyl-5-azoniaspiro[4,5]decane
- TEOS = tetraethyl orthosilicate (source of Si)
- For IWW and UTL recipes, x represents the molar fraction of GeO2 in the total (SiO2 + GeO2) content",
    "ratio calculations": "For Ge-poor ITH:
- Original ratio: 0.90SiO2:0.09GeO2:0.25HM:5H2O
- Normalizing to Si = 1: Si = 0.90/0.90 = 1, Ge = 0.09/0.90 = 0.1, osda_ratio = 0.25/0.90 = 0.278, H2O = 5/0.90 = 5.556

For Ge-rich ITH:
- Original ratio: 0.5SiO2:0.5GeO2:7TMHDA:1.4HF:44H2O
- Normalizing to Si = 1: Si = 0.5/0.5 = 1, Ge = 0.5/0.5 = 1, osda_ratio = 7/0.5 = 14, HF = 1.4/0.5 = 2.8, H2O = 44/0.5 = 88

For Ge-rich IWW (x = 0.33):
- Original ratio: 0.67SiO2:0.33GeO2:0.25MPP:10H2O
- Normalizing to Si = 1: Si = 0.67/0.67 = 1, Ge = 0.33/0.67 = 0.493, osda_ratio = 0.25/0.67 = 0.373, H2O = 10/0.67 = 14.925

For Ge-poor IWW (x = 0.2):
- Original ratio: 0.8SiO2:0.2GeO2:0.25MPP:10H2O
- Normalizing to Si = 1: Si = 0.8/0.8 = 1, Ge = 0.2/0.8 = 0.25, osda_ratio = 0.25/0.8 = 0.313, H2O = 10/0.8 = 12.5

For Ge-rich UTL (x = 0.33):
- Original ratio: 0.67SiO2:0.33GeO2:0.25DMAD:30H2O
- Normalizing to Si = 1: Si = 0.67/0.67 = 1, Ge = 0.33/0.67 = 0.493, osda_ratio = 0.25/0.67 = 0.373, H2O = 30/0.67 = 44.776

For Ge-poor UTL (x = 0.17):
- Original ratio: 0.83SiO2:0.17GeO2:0.25DMAD:30H2O
- Normalizing to Si = 1: Si = 0.83/0.83 = 1, Ge = 0.17/0.83 = 0.205, osda_ratio = 0.25/0.83 = 0.301, H2O = 30/0.83 = 36.145",
    "recipes": [
        {
            "Si": 1.0,
            "Ge": 0.1,
            "Al": 0,
            "OH": 0,
            "H2O": 5.556,
            "HF": 0,
            "B": 0,
            "osda_names": "hexamethonium",
            "osda_ratios": 0.278,
            "crystallization_temperature": 175.0,
            "crystallization_time": 336.0,
            "product_names": "ITH"
        },
        {
            "Si": 1.0,
            "Ge": 1.0,
            "Al": 0,
            "OH": 0,
            "H2O": 88.0,
            "HF": 2.8,
            "B": 0,
            "osda_names": "NNN'N'-tetramethyl-1,6-hexanediamine",
            "osda_ratios": 14.0,
            "crystallization_temperature": 175.0,
            "crystallization_time": 144.0,
            "product_names": "ITH"
        },
        {
            "Si": 1.0,
            "Ge": 0.493,
            "Al": 0,
            "OH": 0,
            "H2O": 14.925,
            "HF": 0,
            "B": 0,
            "osda_names": "1,5-bis(methylpyrrolidinium)pentane",
            "osda_ratios": 0.373,
            "crystallization_temperature": 175.0,
            "crystallization_time": 168.0,
            "product_names": "IWW"
        },
        {
            "Si": 1.0,
            "Ge": 0.25,
            "Al": 0,
            "OH": 0,
            "H2O": 12.5,
            "HF": 0,
            "B": 0,
            "osda_names": "1,5-bis(methylpyrrolidinium)pentane",
            "osda_ratios": 0.313,
            "crystallization_temperature": 175.0,
            "crystallization_time": 168.0,
            "product_names": "IWW"
        },
        {
            "Si": 1.0,
            "Ge": 0.493,
            "Al": 0,
            "OH": 0,
            "H2O": 44.776,
            "HF": 0,
            "B": 0,
            "osda_names": "(6R,10S)-6,10-dimethyl-5-azoniaspiro[4,5]decane",
            "osda_ratios": 0.373,
            "crystallization_temperature": 175.0,
            "crystallization_time": 144.0,
            "product_names": "UTL"
        },
        {
            "Si": 1.0,
            "Ge": 0.205,
            "Al": 0,
            "OH": 0,
            "H2O": 36.145,
            "HF": 0,
            "B": 0,
            "osda_names": "(6R,10S)-6,10-dimethyl-5-azoniaspiro[4,5]decane",
            "osda_ratios": 0.301,
            "crystallization_temperature": 175.0,
            "crystallization_time": 144.0,
            "product_names": "UTL"
        }
    ]
}

File: claude/zeolite/html/responses/response_10.1002_chem.201703361.json
{
    "table csv": "No explicit table containing the recipe was found in the document.",
    "extracted text": "In the typical synthesis of zeolite SCM-14, Ludox (SiO2, HS-40, 40% Sigma-Aldrich), 4-pyrrolidinopyridine (OSDA, 98.0%, Shanghai Di Bo chemical technology Co., Ltd), GeO2 (99.0%, Sinopharm Chemical Reagent Co., Ltd), HF (40% in water solution, Sinopharm Chemical Reagent Co., Ltd), and distilled water were used as source materials. Firstly, GeO2 and 4-pyrrolidinopyridine were added to distilled water, and the mixture was stirred at room temperature until all the GeO2 and 4-pyrrolidinopyridine were dissolved. Secondly, Ludox was added dropwise while stirring. After the gel became homogeneous, HF was introduced and the resulting gel has a composition of 1 SiO2:0.4 GeO2:0.6 OSDA:0.6 HF:20 H2O. Finally, the mixture was aged at 353 K for 2 hours, and then transferred into a 23 mL Teflon-lined stainless-steel autoclave. The autoclave was sealed and the mixture allowed to crystallize at 383 K for 1 day and subsequently at 443 K for 5 days under dynamic condition (rotation oven, 20 rpm).",
    "property mapping": "SiO2 → Si\nGeO2 → Ge\nOSDA → 4-pyrrolidinopyridine\nHF → HF\nH2O → H2O\n383 K and 443 K → crystallization_temperature\n1 day and 5 days → crystallization_time\nSCM-14 → product_names",
    "formula abbreviations": "OSDA stands for organic structure-directing agent, which in this case is 4-pyrrolidinopyridine.\nThe temperatures are given in Kelvin and need to be converted to Celsius: 383 K = 110°C, 443 K = 170°C.",
    "ratio calculations": "The gel composition is given as 1 SiO2:0.4 GeO2:0.6 OSDA:0.6 HF:20 H2O. With Si set to 1.0:\nSi = 1.0\nGe = 0.4\nosda_ratios = 0.6\nHF = 0.6\nH2O = 20.0",
    "recipes": [
        {
            "Si": 1.0,
            "Ge": 0.4,
            "Al": 0.0,
            "OH": 0.0,
            "H2O": 20.0,
            "HF": 0.6,
            "B": 0.0,
            "osda_names": "4-pyrrolidinopyridine",
            "osda_ratios": 0.6,
            "crystallization_temperature": 140.0,
            "crystallization_time": 144.0,
            "product_names": "SCM-14"
        }
    ]
}

File: claude/zeolite/html/responses/response_10.1007_s10853-016-9799-5.json
{
    "table csv": "Sample no.,SiO2/GeO2,MeO,H2O,TMHDA,HF,Products\n1,1:1,0,15-90,63.2,4,Amorphous\n2,1:1,0,105-120,63.2,4,ITH and amorphous\n3,0.8:1,0,15-120,101.1,4,Amorphous\n4,0.8:1,0,15-60,37.4,3,Amorphous\n5,0.8:1,0,75-120,37.4,3,ITH\n6,0.8:0,0,90,37.4,3,Amorphous\n7,1:(0.1-1),0,90,37.4,3,ITH\n8,1:0.4,0,90-120,28.0-37.4,3,ITH\n9,1:0.5,0.05,90,37.4,3,Cu-ITH and amorphous\n10,1:0.5,0.10,90,37.4,3,Cu-ITH\n11,1:0.5,0.15,90,37.4,3,Cu-ITH and amorphous\n12,1:0.5,0.20,90,37.4,3,Cu-ITH and amorphous\n13,1:0.5,0.05,90,37.4,3,Co-ITH and amorphous\n14,1:0.5,0.10,90,37.4,3,Co-ITH and amorphous\n15,1:0.5,0.15,90,37.4,3,Co-ITH\n16,1:0.5,0.20,90,37.4,3,Co-ITH",
    
    "extracted text": "The ITH-zeotype germanosilicates were synthesized under hydrothermal conditions using TMHDA as an OSDA. In a typical synthesis, 4 mL of TMHDA and 0.0262 g GeO2 were added to 0.81 mL water. The mixture was stirred using a magnetic stirrer until the germanium oxide was dissolved. After adding 0.1 mL of TEOS, the mixture was stirred for 30 min at room temperature to hydrolyze the TEOS, followed by the addition of 0.057 mL of an aqueous HF solution. The molar ratio of the batch composition was 0.5GeO2: 1SiO2:37.4OSDA:3HF:90H2O. The final mixture (pH 7-8) was sealed in a 25-mL Teflon-lined autoclave and heated to 170 °C under autogenous pressure for 7 days. All the samples were synthesized at 170 °C for 7 days. As for the synthesis of Co and Cu-containing ITH, CoCl2·6H2O and CuCl2·2H2O were used as the precursors, respectively, and added into the reaction gel to obtain the following molar composition: 0.5GeO2:1SiO2:37.4OSDA:3HF:90H2O:0.15CoO or 0.10 CuO.",
    
    "property mapping": "Si - represented as SiO2 in the table and text\nGe - represented as GeO2 in the table and text\nMeO - represents either CuO or CoO (transition metal oxides)\nH2O - water in the reaction mixture\nTMHDA - represents N,N,N',N'-tetramethyl-1,6-hexanediamine, the organic structure-directing agent (OSDA)\nHF - hydrofluoric acid\nProducts - resulting zeolite structure (ITH, Cu-ITH, Co-ITH or amorphous)",
    
    "formula abbreviations": "TMHDA stands for N,N,N',N'-tetramethyl-1,6-hexanediamine, which is the organic structure-directing agent (OSDA).\nTEOS stands for tetraethyl orthosilicate, which is the silicon source.\nMeO stands for either CuO or CoO, depending on whether copper or cobalt is being incorporated into the zeolite.",
    
    "ratio calculations": "For each recipe, normalizing to Si = 1.0:\n- In recipes with SiO2/GeO2 = 1:1, Si = 1.0 and Ge = 1.0\n- In recipes with SiO2/GeO2 = 0.8:1, Si = 0.8 and Ge = 1.0\n- In recipes with SiO2/GeO2 = 1:0.4, Si = 1.0 and Ge = 0.4\n- In recipes with SiO2/GeO2 = 1:0.5, Si = 1.0 and Ge = 0.5\n- For H2O ranges, I'll calculate the mean: (15+90)/2 = 52.5, (105+120)/2 = 112.5, etc.\n- For recipe 7 with SiO2/GeO2 = 1:(0.1-1), the mean of Ge is (0.1+1)/2 = 0.55\n- For recipe 8 with TMHDA range of 28.0-37.4, the mean is (28.0+37.4)/2 = 32.7",
    
    "recipes": [
        {
            "Si": 1.0,
            "Ge": 1.0,
            "Al": 0.0,
            "OH": 0.0,
            "H2O": 52.5,
            "HF": 4.0,
            "B": 0.0,
            "osda_names": "N,N,N',N'-tetramethyl-1,6-hexanediamine",
            "osda_ratios": 63.2,
            "crystallization_temperature": 170.0,
            "crystallization_time": 168.0,
            "product_names": "Amorphous"
        },
        {
            "Si": 1.0,
            "Ge": 1.0,
            "Al": 0.0,
            "OH": 0.0,
            "H2O": 112.5,
            "HF": 4.0,
            "B": 0.0,
            "osda_names": "N,N,N',N'-tetramethyl-1,6-hexanediamine",
            "osda_ratios": 63.2,
            "crystallization_temperature": 170.0,
            "crystallization_time": 168.0,
            "product_names": "ITH and amorphous"
        },
        {
            "Si": 0.8,
            "Ge": 1.0,
            "Al": 0.0,
            "OH": 0.0,
            "H2O": 67.5,
            "HF": 4.0,
            "B": 0.0,
            "osda_names": "N,N,N',N'-tetramethyl-1,6-hexanediamine",
            "osda_ratios": 101.1,
            "crystallization_temperature": 170.0,
            "crystallization_time": 168.0,
            "product_names": "Amorphous"
        },
        {
            "Si": 0.8,
            "Ge": 1.0,
            "Al": 0.0,
            "OH": 0.0,
            "H2O": 37.5,
            "HF": 3.0,
            "B": 0.0,
            "osda_names": "N,N,N',N'-tetramethyl-1,6-hexanediamine",
            "osda_ratios": 37.4,
            "crystallization_temperature": 170.0,
            "crystallization_time": 168.0,
            "product_names": "Amorphous"
        },
        {
            "Si": 0.8,
            "Ge": 1.0,
            "Al": 0.0,
            "OH": 0.0,
            "H2O": 97.5,
            "HF": 3.0,
            "B": 0.0,
            "osda_names": "N,N,N',N'-tetramethyl-1,6-hexanediamine",
            "osda_ratios": 37.4,
            "crystallization_temperature": 170.0,
            "crystallization_time": 168.0,
            "product_names": "ITH"
        },
        {
            "Si": 0.8,
            "Ge": 0.0,
            "Al": 0.0,
            "OH": 0.0,
            "H2O": 90.0,
            "HF": 3.0,
            "B": 0.0,
            "osda_names": "N,N,N',N'-tetramethyl-1,6-hexanediamine",
            "osda_ratios": 37.4,
            "crystallization_temperature": 170.0,
            "crystallization_time": 168.0,
            "product_names": "Amorphous"
        },
        {
            "Si": 1.0,
            "Ge": 0.55,
            "Al": 0.0,
            "OH": 0.0,
            "H2O": 90.0,
            "HF": 3.0,
            "B": 0.0,
            "osda_names": "N,N,N',N'-tetramethyl-1,6-hexanediamine",
            "osda_ratios": 37.4,
            "crystallization_temperature": 170.0,
            "crystallization_time": 168.0,
            "product_names": "ITH"
        },
        {
            "Si": 1.0,
            "Ge": 0.4,
            "Al": 0.0,
            "OH": 0.0,
            "H2O": 105.0,
            "HF": 3.0,
            "B": 0.0,
            "osda_names": "N,N,N',N'-tetramethyl-1,6-hexanediamine",
            "osda_ratios": 32.7,
            "crystallization_temperature": 170.0,
            "crystallization_time": 168.0,
            "product_names": "ITH"
        },
        {
            "Si": 1.0,
            "Ge": 0.5,
            "Al": 0.0,
            "OH": 0.0,
            "H2O": 90.0,
            "HF": 3.0,
            "B": 0.0,
            "osda_names": "N,N,N',N'-tetramethyl-1,6-hexanediamine",
            "osda_ratios": 37.4,
            "crystallization_temperature": 170.0,
            "crystallization_time": 168.0,
            "product_names": "Cu-ITH and amorphous",
            "MeO": 0.05,
            "Cu": 0.05
        },
        {
            "Si": 1.0,
            "Ge": 0.5,
            "Al": 0.0,
            "OH": 0.0,
            "H2O": 90.0,
            "HF": 3.0,
            "B": 0.0,
            "osda_names": "N,N,N',N'-tetramethyl-1,6-hexanediamine",
            "osda_ratios": 37.4,
            "crystallization_temperature": 170.0,
            "crystallization_time": 168.0,
            "product_names": "Cu-ITH",
            "MeO": 0.10,
            "Cu": 0.10
        },
        {
            "Si": 1.0,
            "Ge": 0.5,
            "Al": 0.0,
            "OH": 0.0,
            "H2O": 90.0,
            "HF": 3.0,
            "B": 0.0,
            "osda_names": "N,N,N',N'-tetramethyl-1,6-hexanediamine",
            "osda_ratios": 37.4,
            "crystallization_temperature": 170.0,
            "crystallization_time": 168.0,
            "product_names": "Cu-ITH and amorphous",
            "MeO": 0.15,
            "Cu": 0.15
        },
        {
            "Si": 1.0,
            "Ge": 0.5,
            "Al": 0.0,
            "OH": 0.0,
            "H2O": 90.0,
            "HF": 3.0,
            "B": 0.0,
            "osda_names": "N,N,N',N'-tetramethyl-1,6-hexanediamine",
            "osda_ratios": 37.4,
            "crystallization_temperature": 170.0,
            "crystallization_time": 168.0,
            "product_names": "Cu-ITH and amorphous",
            "MeO": 0.20,
            "Cu": 0.20
        },
        {
            "Si": 1.0,
            "Ge": 0.5,
            "Al": 0.0,
            "OH": 0.0,
            "H2O": 90.0,
            "HF": 3.0,
            "B": 0.0,
            "osda_names": "N,N,N',N'-tetramethyl-1,6-hexanediamine",
            "osda_ratios": 37.4,
            "crystallization_temperature": 170.0,
            "crystallization_time": 168.0,
            "product_names": "Co-ITH and amorphous",
            "MeO": 0.05,
            "Co": 0.05
        },
        {
            "Si": 1.0,
            "Ge": 0.5,
            "Al": 0.0,
            "OH": 0.0,
            "H2O": 90.0,
            "HF": 3.0,
            "B": 0.0,
            "osda_names": "N,N,N',N'-tetramethyl-1,6-hexanediamine",
            "osda_ratios": 37.4,
            "crystallization_temperature": 170.0,
            "crystallization_time": 168.0,
            "product_names": "Co-ITH and amorphous",
            "MeO": 0.10,
            "Co": 0.10
        },
        {
            "Si": 1.0,
            "Ge": 0.5,
            "Al": 0.0,
            "OH": 0.0,
            "H2O": 90.0,
            "HF": 3.0,
            "B": 0.0,
            "osda_names": "N,N,N',N'-tetramethyl-1,6-hexanediamine",
            "osda_ratios": 37.4,
            "crystallization_temperature": 170.0,
            "crystallization_time": 168.0,
            "product_names": "Co-ITH",
            "MeO": 0.15,
            "Co": 0.15
        },
        {
            "Si": 1.0,
            "Ge": 0.5,
            "Al": 0.0,
            "OH": 0.0,
            "H2O": 90.0,
            "HF": 3.0,
            "B": 0.0,
            "osda_names": "N,N,N',N'-tetramethyl-1,6-hexanediamine",
            "osda_ratios": 37.4,
            "crystallization_temperature": 170.0,
            "crystallization_time": 168.0,
            "product_names": "Co-ITH",
            "MeO": 0.20,
            "Co": 0.20
        }
    ]
}
