Repository: gsireesh/ddd-benchmark

# Data Driven Design as an Ecologically Valid Challenge Task for Document Understanding

This repo contains the code and metadata for the paper "Data Driven Design as an Ecologically Valid Challenge Task for Document

Understanding". 
---

## Metadata and Dataset Reconstruction

Because this dataset consists of non-open access academic papers, we are limited to providing the
metadata for this dataset, i.e. the DOIs of the papers, and publishing our further annotated 
versions of the zeolite data originally published in Jensen et. al. (2019) and the aluminum data 
from Pfeiffer et. al. (2020). Our re-annotated versions of this data can be found in the respective

File: claude/zeolite/html/responses/response_10.1007_s10934-015-0051-5.json
{
    "table csv": "Sample,Si/Ge a,PLS-1 Si/Ge b,Sample,CDS-1 Si/Ge b,Surface area c (m^2 g^-1),Pore volume c (ml g^-1)\nPLS-1,-,-,CDS-1,-,241,0.080\nFigure 1d,25,22,Figure 4d,30,257,0.088\nFigure 1c,50,41,Figure 4c,59,311,0.112\nFigure 1b,100,136,Figure 4b,143,268,0.096\nFigure 1a,200,192,Figure 4a,257,239,0.085",
    
    "extracted text": "The synthesis of [Ge]PLS-1: The gel composition was 1.0 SiO2:x GeO2:0.30 TMAOH:5.0 H2O, where x was 0-0.1. They surveyed with composition 1.0 SiO2:0.04 GeO2:k TMAOH:l H2O, where k is 0.15-0.75 and l is 5.0-20. The optimal composition was 1.0 SiO2:0.04 GeO2:0.30 TMAOH:5.0 H2O. Hydrothermal treatment was performed for 3 days at 170°C. The OSDA used was tetramethylammonium hydroxide (TMAOH). For [Ge]CDS-1 zeolite: The dehydrative condensation of [Ge]PLS-1 was performed at 500°C for 6 h (heating rate was 0.5°C/min) under air flow (100 mL/min).",
    
    "property mapping": "Si: Represented as SiO2 in the gel composition (1.0 SiO2)\nGe: Represented as GeO2 in the gel composition (x GeO2, where x = 0-0.1)\nOH: Represented by TMAOH (also contains the OSDA)\nH2O: Directly represented as H2O in the gel composition (5.0 H2O)\nosda_names: Tetramethylammonium hydroxide (TMAOH)\nosda_ratios: Represented as TMAOH in the gel composition (0.30 TMAOH)\ncrystallization_temperature: 170°C for [Ge]PLS-1, 500°C for [Ge]CDS-1\ncrystallization_time: 3 days (72 hours) for [Ge]PLS-1, 6 hours for [Ge]CDS-1\nproduct_names: [Ge]PLS-1 for the layered precursor, [Ge]CDS-1 for the final zeolite",
    
    "formula abbreviations": "TMAOH: Tetramethylammonium hydroxide, serves as both the structure-directing agent (OSDA) and a source of OH-\nH-kanemite: Acidified form of Na-kanemite (Na2Si2O5·3H2O), used as a silica source\nSi/Ge: Silicon to Germanium ratio",
    
    "ratio calculations": "The paper directly gives ratios with Si normalized to 1.0.\nFor the optimal composition: Si = 1.0, Ge = 0.04, OH (from TMAOH) = 0.30, H2O = 5.0\nFor the variable compositions in Table 1, Si = 1.0 and Ge values are calculated as 1/(Si/Ge ratio):\nSi/Ge = 25 → Ge = 1/25 = 0.04\nSi/Ge = 50 → Ge = 1/50 = 0.02\nSi/Ge = 100 → Ge = 1/100 = 0.01\nSi/Ge = 200 → Ge = 1/200 = 0.005",
    
    "recipes": [
        {
            "Si": 1.0,
            "Ge": 0.04,
            "Al": 0,
            "OH": 0.3,
            "H2O": 5.0,
            "HF": 0,
            "B": 0,
            "osda_names": "tetramethylammonium hydroxide",
            "osda_ratios": 0.3,
            "crystallization_temperature": 170.0,
            "crystallization_time": 72.0,
            "product_names": "[Ge]PLS-1"
        },
        {
            "Si": 1.0,
            "Ge": 0.04,
            "Al": 0,
            "OH": 0.3,
            "H2O": 5.0,
            "HF": 0,
            "B": 0,
            "osda_names": "tetramethylammonium hydroxide",
            "osda_ratios": 0.3,
            "crystallization_temperature": 500.0,
            "crystallization_time": 6.0,
            "product_names": "[Ge]CDS-1"
        },
        {
            "Si": 1.0,
            "Ge": 0.04,
            "Al": 0,
            "OH": 0.3,
            "H2O": 5.0,
            "HF": 0,
            "B": 0,
            "osda_names": "tetramethylammonium hydroxide",
            "osda_ratios": 0.3,
            "crystallization_temperature": 170.0,
            "crystallization_time": 72.0,
            "product_names": "[Ge]PLS-1"
        },
        {
            "Si": 1.0,
            "Ge": 0.02,
            "Al": 0,
            "OH": 0.3,
            "H2O": 5.0,
            "HF": 0,
            "B": 0,
            "osda_names": "tetramethylammonium hydroxide",
            "osda_ratios": 0.3,
            "crystallization_temperature": 170.0,
            "crystallization_time": 72.0,
            "product_names": "[Ge]PLS-1"
        },
        {
            "Si": 1.0,
            "Ge": 0.01,
            "Al": 0,
            "OH": 0.3,
            "H2O": 5.0,
            "HF": 0,
            "B": 0,
            "osda_names": "tetramethylammonium hydroxide",
            "osda_ratios": 0.3,
            "crystallization_temperature": 170.0,
            "crystallization_time": 72.0,
            "product_names": "[Ge]PLS-1"
        },
        {
            "Si": 1.0,
            "Ge": 0.005,
            "Al": 0,
            "OH": 0.3,
            "H2O": 5.0,
            "HF": 0,
            "B": 0,
            "osda_names": "tetramethylammonium hydroxide",
            "osda_ratios": 0.3,
            "crystallization_temperature": 170.0,
            "crystallization_time": 72.0,
            "product_names": "[Ge]PLS-1"
        }
    ]
}

File: claude/zeolite/html/responses/response_10.1007_s10934-015-0119-2.json
{
    "table csv": "Sample no.,GeO2,H2O,TMEDA,TEOS,HF,Product\n1,0.25-1.0,18-72,35,1.0,0.54,BEC\n2,0.25-1.0,72,35,1.0,0,No crystallization\n3,0.5,9-18,35,1.0,0.54,AST\n4,0.5,72-144,35,1.0,0.54,BEC and AST\n5,0,18-72,17-105,1.0,0.54-3,No crystallization",
    "extracted text": "The BEC-zeotype germanosilicates were synthesized under hydrothermal conditions using N,N,N',N'-Tetramethylethylenediamine (TMEDA) as an OSDA. In a typical synthesis, 8 mL (35 mmol) of TMEDA and 0.16 g (1 mmol) of GeO2 was added to 4 mL water. The mixture was stirred using a magnetic stirrer until the germanium oxide dissolved. After adding 0.32 mL of tetraethylorthosilicate (TEOS), the mixture was stirred for another 2 h at room temperature to hydrolyze the TEOS, followed by the addition of 0.15 mL of an aqueous HF solution. The molar ratio of the batch composition was 0.5GeO2:1.0Si(OC2H5)4:35TMEDA:72H2O:0.54HF. The final mixture was sealed in a 25 mL Teflon-lined autoclave and heated to 170 °C under autogenous pressure for 2 days. The solid product was recovered by filtration, washed with distilled water using ultrasonic cleaning, and dried at 30 °C overnight. The B-substituted BEC-type germanosilicate was synthesized by introducing an appropriate amount of H3BO3 into the reaction gel to obtain the following molar composition: 0.5GeO2:1.0SiO2:35 OSDA: 2.5 HF: 83 H2O:0.1H3BO3.",
    "property mapping": "GeO2 → Ge\nH2O → H2O\nTMEDA → osda_ratios (N,N,N',N'-Tetramethylethylenediamine is the osda_names)\nTEOS → Si (tetraethylorthosilicate is the silicon source)\nHF → HF\nH3BO3 → B (boron source)\ncrystallization temperature: 170 °C\ncrystallization time: 2 days (48 hours)\nproduct_names: BEC, AST, or 'No crystallization' depending on the sample",
    "formula abbreviations": "TMEDA = N,N,N',N'-Tetramethylethylenediamine (the organic structure directing agent)\nTEOS = tetraethylorthosilicate (the silicon source)\nH3BO3 = boric acid (the boron source)\nBEC = BEC-type zeolite (polymorph C of zeolite Beta)\nAST = AST-type zeolite",
    "ratio calculations": "For Sample 1 (mean values):\nSi = 1.0 (from TEOS)\nGe = (0.25 + 1.0)/2 = 0.625 (mean of range)\nH2O = (18 + 72)/2 = 45 (mean of range)\nTMEDA (osda_ratios) = 35\nHF = 0.54\n\nFor Sample 2:\nSi = 1.0\nGe = (0.25 + 1.0)/2 = 0.625 (mean of range)\nH2O = 72\nTMEDA = 35\nHF = 0\n\nFor Sample 3:\nSi = 1.0\nGe = 0.5\nH2O = (9 + 18)/2 = 13.5 (mean of range)\nTMEDA = 35\nHF = 0.54\n\nFor Sample 4:\nSi = 1.0\nGe = 0.5\nH2O = (72 + 144)/2 = 108 (mean of range)\nTMEDA = 35\nHF = 0.54\n\nFor Sample 5:\nSi = 1.0\nGe = 0\nH2O = (18 + 72)/2 = 45 (mean of range)\nTMEDA = (17 + 105)/2 = 61 (mean of range)\nHF = (0.54 + 3)/2 = 1.77 (mean of range)\n\nFor B-BEC recipe (from extracted text):\nSi = 1.0\nGe = 0.5\nB = 0.1 (from H3BO3)\nH2O = 83\nTMEDA = 35\nHF = 2.5",
    "recipes": [
        {
            "Si": 1.0,
            "Ge": 0.625,
            "Al": 0,
            "OH": 0,
            "H2O": 45.0,
            "HF": 0.54,
            "B": 0,
            "osda_names": "N,N,N',N'-Tetramethylethylenediamine",
            "osda_ratios": 35.0,
            "crystallization_temperature": 170.0,
            "crystallization_time": 48.0,
            "product_names": "BEC"
        },
        {
            "Si": 1.0,
            "Ge": 0.625,
            "Al": 0,
            "OH": 0,
            "H2O": 72.0,
            "HF": 0,
            "B": 0,
            "osda_names": "N,N,N',N'-Tetramethylethylenediamine",
            "osda_ratios": 35.0,
            "crystallization_temperature": 170.0,
            "crystallization_time": 48.0,
            "product_names": "No crystallization"
        },
        {
            "Si": 1.0,
            "Ge": 0.5,
            "Al": 0,
            "OH": 0,
            "H2O": 13.5,
            "HF": 0.54,
            "B": 0,
            "osda_names": "N,N,N',N'-Tetramethylethylenediamine",
            "osda_ratios": 35.0,
            "crystallization_temperature": 170.0,
            "crystallization_time": 48.0,
            "product_names": "AST"
        },
        {
            "Si": 1.0,
            "Ge": 0.5,
            "Al": 0,
            "OH": 0,
            "H2O": 108.0,
            "HF": 0.54,
            "B": 0,
            "osda_names": "N,N,N',N'-Tetramethylethylenediamine",
            "osda_ratios": 35.0,
            "crystallization_temperature": 170.0,
            "crystallization_time": 48.0,
            "product_names": "BEC and AST"
        },
        {
            "Si": 1.0,
            "Ge": 0,
            "Al": 0,
            "OH": 0,
            "H2O": 45.0,
            "HF": 1.77,
            "B": 0,
            "osda_names": "N,N,N',N'-Tetramethylethylenediamine",
            "osda_ratios": 61.0,
            "crystallization_temperature": 170.0,
            "crystallization_time": 48.0,
            "product_names": "No crystallization"
        },
        {
            "Si": 1.0,
            "Ge": 0.5,
            "Al": 0,
            "OH": 0,
            "H2O": 83.0,
            "HF": 2.5,
            "B": 0.1,
            "osda_names": "N,N,N',N'-Tetramethylethylenediamine",
            "osda_ratios": 35.0,
            "crystallization_temperature": 170.0,
            "crystallization_time": 48.0,
            "product_names": "B-BEC"
        }
    ]
}

File: claude/zeolite/html/responses/response_10.1007_s11144-009-0129-7.json
```json
{
    "table csv": "Samples,Si/Al,S BET (m^2/g),S external (m^2/g),S micropore (m^2/g),V micropore (cm^3/g)\nZSM-5,40,375,38,337,0.13\nMo-ZSM-5,-,327,20,307,0.12\nITQ-13,43,364,18,346,0.16\nMo-ITQ-13,-,318,15,303,0.14",
    "extracted text": "ITQ-13 was synthesized according to the literature using hexamethonium dihydroxide as template source, and GeO2 (99.998%, Aldrich), Al isopropylate (99.5%, A.R), ammonium fluoride (96%, A.R), and colloidal silica as sources. The final synthesis gels had the following chemical composition: SiO2: 0.05 GeO2: 0.01 Al2O3: 0.25 R(OH)2: 0.56 NH4F: 5 H2O. The gels were autoclaved at 408 K for 15 days under continuous stirring at 60 rpm. The solids were recovered by filtration, washed with distillated water, and dried at 373 K overnight.",
    "property mapping": "SiO2 → Si, GeO2 → Ge, Al2O3 → Al, R(OH)2 → OSDA and OH, NH4F → F source (not HF), H2O → H2O, 408 K → crystallization_temperature (135°C), 15 days → crystallization_time (360 hours)",
    "formula abbreviations": "R(OH)2 represents hexamethonium dihydroxide, which is the organic structure-directing agent (OSDA)",
    "ratio calculations": "Given SiO2: 0.05 GeO2: 0.01 Al2O3: 0.25 R(OH)2: 0.56 NH4F: 5 H2O\nSetting Si to 1.0:\n- Si = 1.0 (from SiO2)\n- Ge = 0.05 (from 0.05 GeO2)\n- Al = 0.02 (from 0.01 Al2O3, since Al2O3 has 2 Al atoms per formula unit)\n- OH = 0.5 (from 0.25 R(OH)2, since each R(OH)2 has 2 OH groups)\n- H2O = 5.0\n- NH4F = 0.56 (ammonium fluoride is used instead of HF)",
    "recipes": [
        {
            "Si": 1.0,
            "Ge": 0.05,
            "Al": 0.02,
            "OH": 0.5,
            "H2O": 5.0,
            "HF": 0.0,
            "B": 0.0,
            "osda_names": "hexamethonium dihydroxide",
            "osda_ratios": 0.25,
            "crystallization_temperature": 135.0,
            "crystallization_time": 360.0,
            "product_names": "ITQ-13"
        }
    ]
}
```

File: claude/zeolite/html/responses/response_10.1007_s11244-013-0170-7.json
{
    "table csv": "For H-ITQ-13(N):\nFinal molar composition: 91 SiO2:1 Al2O3:9 GeO2:56 HF:25 HM(OH)2:500 H2O\n\nFor H-ITQ-13(P):\nFinal molar composition: 91 SiO2:1 Al2O3:9 GeO2:50 HF:25 HM(OH)2:500 H2O\n\nFor Pure Si-ITQ-13 (seeds):\nFinal molar composition: 100 SiO2:50 HF:25 HM(OH)2:500 H2O",
    
    "extracted text": "H-ITQ-13 is typically synthesized by the fluoride route in highly concentrated synthesis mixtures using hexamethonium hydroxide (HM(OH)2) as a structure directing agent (SDA). The synthesis mixture of ITQ-13(N) was prepared by dissolving GeO2 in HM(OH)2 aqueous solution, adding Al-isopropoxide dissolved in isopropanol, then adding TEOS dropwise. The mixture was heated to ~80°C until ethanol and excess water evaporated, then HF (40 wt% in water) was added. Small amounts of pure Si-ITQ-13 seed crystals were added. Crystallization occurred in a tumbling oven (vertical rotation) at 37 rpm for 14 days at 160°C. The product was washed with distilled water to pH near neutral, dried, and calcined in 50:50 N2 and O2 for 8 h (3 h heating from room temperature to 550°C and 5 h at 550°C). H-ITQ-13(P) followed the same procedure but with 10.7% less fluoride. Pure Si-ITQ-13 seeds were made by the same procedure excluding Ge and Al.",
    
    "property mapping": "SiO2 → Si\nAl2O3 → Al (note: 1 Al2O3 = 2 Al)\nGeO2 → Ge\nHF → HF\nHM(OH)2 → osda (hexamethonium hydroxide)\nH2O → H2O\nOH from HM(OH)2 → OH",
    
    "formula abbreviations": "HM(OH)2: hexamethonium hydroxide - structure directing agent (SDA)\nTEOS: tetraethyl orthosilicate - silicon source\nITQ-13: a medium pore size zeolite with ITH topology",
    
    "ratio calculations": "For H-ITQ-13(N):\nSi: 91 SiO2 = 91 Si (setting Si = 1, ratio = 1.0)\nAl: 1 Al2O3 = 2 Al (ratio to Si = 2/91 = 0.022)\nGe: 9 GeO2 = 9 Ge (ratio to Si = 9/91 = 0.099)\nHF: 56 HF (ratio to Si = 56/91 = 0.615)\nOH: 25 HM(OH)2 = 50 OH (ratio to Si = 50/91 = 0.549)\nH2O: 500 H2O (ratio to Si = 500/91 = 5.495)\nosda_ratios: 25 HM(OH)2 (ratio to Si = 25/91 = 0.275)\n\nFor H-ITQ-13(P):\nSi: 91 SiO2 = 91 Si (setting Si = 1, ratio = 1.0)\nAl: 1 Al2O3 = 2 Al (ratio to Si = 2/91 = 0.022)\nGe: 9 GeO2 = 9 Ge (ratio to Si = 9/91 = 0.099)\nHF: 50 HF (ratio to Si = 50/91 = 0.549)\nOH: 25 HM(OH)2 = 50 OH (ratio to Si = 50/91 = 0.549)\nH2O: 500 H2O (ratio to Si = 500/91 = 5.495)\nosda_ratios: 25 HM(OH)2 (ratio to Si = 25/91 = 0.275)\n\nFor Pure Si-ITQ-13 (seeds):\nSi: 100 SiO2 = 100 Si (setting Si = 1, ratio = 1.0)\nHF: 50 HF (ratio to Si = 50/100 = 0.5)\nOH: 25 HM(OH)2 = 50 OH (ratio to Si = 50/100 = 0.5)\nH2O: 500 H2O (ratio to Si = 500/100 = 5.0)\nosda_ratios: 25 HM(OH)2 (ratio to Si = 25/100 = 0.25)",
    
    "recipes": [
        {
            "Si": 1.0,
            "Ge": 0.099,
            "Al": 0.022,
            "OH": 0.549,
            "H2O": 5.495,
            "HF": 0.615,
            "B": 0,
            "osda_names": "hexamethonium hydroxide",
            "osda_ratios": 0.275,
            "crystallization_temperature": 160.0,
            "crystallization_time": 336.0,
            "product_names": "H-ITQ-13(N)"
        },
        {
            "Si": 1.0,
            "Ge": 0.099,
            "Al": 0.022,
            "OH": 0.549,
            "H2O": 5.495,
            "HF": 0.549,
            "B": 0,
            "osda_names": "hexamethonium hydroxide",
            "osda_ratios": 0.275,
            "crystallization_temperature": 160.0,
            "crystallization_time": 336.0,
            "product_names": "H-ITQ-13(P)"
        },
        {
            "Si": 1.0,
            "Ge": 0,
            "Al": 0,
            "OH": 0.5,
            "H2O": 5.0,
            "HF": 0.5,
            "B": 0,
            "osda_names": "hexamethonium hydroxide",
            "osda_ratios": 0.25,
            "crystallization_temperature": 160.0,
            "crystallization_time": 336.0,
            "product_names": "Si-ITQ-13"
        }
    ]
}

File: claude/zeolite/html/responses/response_10.1038_nature00924.json
{
    "table csv": "Sample,Gel Composition\nA (ITQ-21),0.33 GeO2: 0.67 SiO2: 0.50 MSPTOH: 0.50 HF: 20 H2O\nB (Al-ITQ-21),0.09 GeO2: 0.91 SiO2: 0.02 Al2O3: 0.50 MSPTOH: 0.50 HF: 3 H2O",
    
    "extracted text": "Synthesis of ITQ-21 samples: We used precursor gels A (ITQ-21) and B (Al-ITQ-21) with the following compositions. A, 0.33 GeO2: 0.67 SiO2: 0.50 MSPTOH: 0.50 HF: 20 H2O. B, 0.09 GeO2: 0.91 SiO2: 0.02 Al2O3: 0.50 MSPTOH: 0.50 HF: 3 H2O. They were prepared by dissolving germanium oxide in the N-methylsparteinium hydroxide (MSPTOH) solution. Then, tetraethylorthosilicate and aluminium isopropoxide (for the aluminium-containing sample) were hydrolysed in that solution, and the mixture was mechanically stirred at room temperature until complete elimination of the alcohols had occurred, and the required amount of water until the final composition was reached. Finally, HF was added and the mixture was homogenized. When the gels were heated at 448 K for five days under conditions of continuous stirring in Teflon-lined stainless-steel autoclaves, the zeolites crystallized.",
    
    "property mapping": "SiO2 → Si\nGeO2 → Ge\nAl2O3 → Al (note: Al2O3 contains 2 Al atoms, so the ratio needs to be doubled)\nMSPTOH → osda_names (N-methylsparteinium hydroxide) and osda_ratios\nHF → HF\nH2O → H2O\n448 K → crystallization_temperature (converts to 175°C)\nfive days → crystallization_time (converts to 120 hours)",
    
    "formula abbreviations": "MSPTOH: N-methylsparteinium hydroxide (structure directing agent)",
    
    "ratio calculations": "For Sample A (ITQ-21):\nNormalizing to Si = 1.0\nSi: 0.67/0.67 = 1.0\nGe: 0.33/0.67 = 0.493\nAl: 0 (not present)\nOH: 0.50/0.67 = 0.746 (from MSPTOH)\nHF: 0.50/0.67 = 0.746\nH2O: 20/0.67 = 29.851\nosda_ratios: 0.50/0.67 = 0.746\n\nFor Sample B (Al-ITQ-21):\nNormalizing to Si = 1.0\nSi: 0.91/0.91 = 1.0\nGe: 0.09/0.91 = 0.099\nAl: (0.02*2)/0.91 = 0.044 (multiplied by 2 because Al2O3 contains 2 Al atoms)\nOH: 0.50/0.91 = 0.549 (from MSPTOH)\nHF: 0.50/0.91 = 0.549\nH2O: 3/0.91 = 3.297\nosda_ratios: 0.50/0.91 = 0.549",
    
    "recipes": [
        {
            "Si": 1.0,
            "Ge": 0.493,
            "Al": 0.0,
            "OH": 0.746,
            "H2O": 29.851,
            "HF": 0.746,
            "B": 0,
            "osda_names": "N-methylsparteinium hydroxide",
            "osda_ratios": 0.746,
            "crystallization_temperature": 175.0,
            "crystallization_time": 120.0,
            "product_names": "ITQ-21"
        },
        {
            "Si": 1.0,
            "Ge": 0.099,
            "Al": 0.044,
            "OH": 0.549,
            "H2O": 3.297,
            "HF": 0.549,
            "B": 0,
            "osda_names": "N-methylsparteinium hydroxide",
            "osda_ratios": 0.549,
            "crystallization_temperature": 175.0,
            "crystallization_time": 120.0,
            "product_names": "Al-ITQ-21"
        }
    ]
}

File: claude/zeolite/html/responses/response_10.1038_nature04097.json
{
    "table csv": "No table specifically describing the recipe was found in the document.",
    "extracted text": "Both SU-M and SU-MB were synthesized under hydrothermal conditions from a homogenous solution of germanium dioxide, MPMD and water with the molar ratios of 1:8-10:38-40. In addition, hydrofluoric acid with a molar ratio of GeO2:HF = 1:1.5 was added for the synthesis of SU-MB. The solutions were heated at 165 °C in Teflon-lined Parr autoclaves under autogenous pressure and the synthesis time was seven days for SU-M and 11 days for SU-MB. Octahedral crystals, with sizes of 160 × 160 × 160 μm³ for SU-M and 80 × 80 × 80 μm³ for SU-MB, were obtained.",
    "property mapping": "GeO2 = Ge, MPMD (2-methylpentamethylenediamine) = osda, H2O = H2O, HF = HF, 165 °C = crystallization_temperature, seven days (SU-M) and 11 days (SU-MB) = crystallization_time, SU-M and SU-MB = product_names",
    "formula abbreviations": "MPMD stands for 2-methylpentamethylenediamine, which is the structure directing agent (osda). The molar ratio is given as GeO2:MPMD:H2O = 1:8-10:38-40 for SU-M, and with additional HF (GeO2:HF = 1:1.5) for SU-MB.",
    "ratio calculations": "For SU-M: Taking the mean values of the ranges given, GeO2:MPMD:H2O = 1:9:39. Since we need to set Si to 1.0 as the baseline, but there is no Si in this recipe (only Ge), I'll use Ge as the baseline. Ge = 1.0, MPMD (osda) = 9.0, H2O = 39.0\n\nFor SU-MB: GeO2:MPMD:H2O:HF = 1:9:39:1.5. Ge = 1.0, MPMD (osda) = 9.0, H2O = 39.0, HF = 1.5",
    "recipes": [
        {
            "Si": 0,
            "Ge": 1.0,
            "Al": 0,
            "OH": 0,
            "H2O": 39.0,
            "HF": 0,
            "B": 0,
            "osda_names": "2-methylpentamethylenediamine",
            "osda_ratios": 9.0,
            "crystallization_temperature": 165.0,
            "crystallization_time": 168.0,
            "product_names": "SU-M"
        },
        {
            "Si": 0,
            "Ge": 1.0,
            "Al": 0,
            "OH": 0,
            "H2O": 39.0,
            "HF": 1.5,
            "B": 0,
            "osda_names": "2-methylpentamethylenediamine",
            "osda_ratios": 9.0,
            "crystallization_temperature": 165.0,
            "crystallization_time": 264.0,
            "product_names": "SU-MB"
        }
    ]
}

File: claude/zeolite/html/responses/response_10.1038_nature07957.json
{
    "table csv": "Composition,Temperature,Time,Product\n0.5 SiO2:0.5 GeO2:0.25 SDA2(OH)2:0.50 NH4F:3 H2O,175°C,24h,ITQ-37\n0.5 SiO2:0.5 GeO2:0.01 Al2O3:0.25 SDA2(OH)2:0.50 NH4F:3 H2O,175°C,24h,ITQ-37 with aluminum",
    
    "extracted text": "The synthesis of ITQ-37 zeolite uses SDA2 as the structure directing agent. SDA2 is a bulky diquaternary ammonium molecule with four chiral centers in a meso conformation, making the overall molecule achiral. Synthesis gels were prepared using an automated system. GeO2 and boric acid or alumina were dissolved in the structure directing agent hydroxide solution. Then colloidal silica was added, and finally, a solution of NH4F. The synthesis gel was transferred to Teflon vials, which were inserted in a 15-well multiautoclave. Crystallization was carried out at 175°C under static conditions. The chemical formula of ITQ-37 is |(C22N2H40)10.5(H2O)x|[Ge80Si112O400H32F20].",
    
    "property mapping": "Si - from SiO2 (0.5 moles)\nGe - from GeO2 (0.5 moles)\nAl - from Al2O3 (0.01 moles in the aluminum-containing recipe)\nOH - from SDA2(OH)2 (0.5 moles)\nH2O - explicitly stated (3 moles)\nHF - from NH4F (0.5 moles)\nOSDA - SDA2, a bulky diquaternary ammonium molecule\nCrystallization temperature - 175°C\nCrystallization time - 24 hours",
    
    "formula abbreviations": "SDA2 - Structure directing agent, a bulky diquaternary ammonium molecule with formula C22N2H40, containing four chiral centers in a meso conformation. The exact IUPAC name is not provided in the text, but it is synthesized from 4,6-dimethyl-α-pyrone and maleic anhydride.",
    
    "ratio calculations": "For the recipe without aluminum:\nSetting Si to 1.0\nSi: 0.5 → 1.0\nGe: 0.5 → 1.0\nOH: 0.5 → 1.0\nH2O: 3 → 6.0\nHF: 0.5 → 1.0\nSDA2: 0.25 → 0.5\n\nFor the recipe with aluminum:\nSetting Si to 1.0\nSi: 0.5 → 1.0\nGe: 0.5 → 1.0\nAl: 0.02 (from 0.01 Al2O3) → 0.04\nOH: 0.5 → 1.0\nH2O: 3 → 6.0\nHF: 0.5 → 1.0\nSDA2: 0.25 → 0.5",
    
    "recipes": [
        {
            "Si": 1.0,
            "Ge": 1.0,
            "Al": 0.0,
            "OH": 1.0,
            "H2O": 6.0,
            "HF": 1.0,
            "B": 0.0,
            "osda_names": "C22N2H40 (diquaternary ammonium)",
            "osda_ratios": 0.5,
            "crystallization_temperature": 175.0,
            "crystallization_time": 24.0,
            "product_names": "ITQ-37"
        },
        {
            "Si": 1.0,
            "Ge": 1.0,
            "Al": 0.04,
            "OH": 1.0,
            "H2O": 6.0,
            "HF": 1.0,
            "B": 0.0,
            "osda_names": "C22N2H40 (diquaternary ammonium)",
            "osda_ratios": 0.5,
            "crystallization_temperature": 175.0,
            "crystallization_time": 24.0,
            "product_names": "ITQ-37"
        }
    ]
}

File: claude/zeolite/html/responses/response_10.1038_nchem.2761.json
```json
{
    "table csv": "No CSV table containing zeolite recipe information was provided in the document.",
    "extracted text": "Synthesis of 29Si-enriched UTL: A gel with the following molar composition 0.8:0.4:0.4:38 SiO2:GeO2:ROH:H2O was prepared by dissolving amorphous germanium dioxide (0.609 g, 5.82 mmol, 99.999% Acros) in a 0.584 M solution of the SDA, (6R,10S)-6,10-dimethyl-5-azoniaspiro[4,5]decane hydroxide (10 ml, 5.84 mmol). Tetraethyl orthosilicate (2.094 g, 10.05 mmol, 98% Aldrich) was added dropwise and, to enrich the final zeolite, 29Si-enriched tetraethyl orthosilicate (0.333 g, 1.59 mmol, >99 at% 29Si CortecNet) was added. This was stirred at room temperature for 2 h. The solution was then transferred to a Teflon-lined autoclave (23 ml, Parr Instruments) and heated at 175°C for 13 days under static conditions. The solid was recovered by filtration, washed with copious amounts of distilled water and dried overnight. To remove the occluded SDA the zeolite was heated to 575°C at a rate of 1°C min-1, held at 575°C for 6 h and cooled to room temperature at a rate of 2°C min-1 under an atmosphere of air.",
    "property mapping": "SiO2 → Si\nGeO2 → Ge\nROH → osda_ratios (where ROH is (6R,10S)-6,10-dimethyl-5-azoniaspiro[4,5]decane hydroxide)\nH2O → H2O\nHeated at 175°C for 13 days → crystallization_temperature and crystallization_time\nProduct: UTL → product_names",
    "formula abbreviations": "ROH stands for (6R,10S)-6,10-dimethyl-5-azoniaspiro[4,5]decane hydroxide, which is the structure directing agent (SDA).\nSiO2 refers to silicon source (tetraethyl orthosilicate and 29Si-enriched tetraethyl orthosilicate).\nGeO2 refers to germanium source (amorphous germanium dioxide).",
    "ratio calculations": "The molar composition is given as 0.8:0.4:0.4:38 SiO2:GeO2:ROH:H2O.\nSetting Si to 1.0:\nSi = 1.0\nGe = 0.4/0.8 = 0.5\nOH (from ROH) = 0.4/0.8 = 0.5\nH2O = 38/0.8 = 47.5",
    "recipes": [
        {
            "Si": 1.0,
            "Ge": 0.5,
            "Al": 0,
            "OH": 0.5,
            "H2O": 47.5,
            "HF": 0,
            "B": 0,
            "osda_names": "(6R,10S)-6,10-dimethyl-5-azoniaspiro[4,5]decane hydroxide",
            "osda_ratios": 0.5,
            "crystallization_temperature": 175.0,
            "crystallization_time": 312.0,
            "product_names": "UTL"
        }
    ]
}
```

File: claude/zeolite/html/responses/response_10.1038_nmat921.json
```json
{
    "table csv": "Content (wt%),ITQ-22,Al-ITQ-22\nC,10.38,11.71\nN,1.48,1.67\nH,1.84,2.06\nGeO2,34.9,24.5\nAl2O3,-,2.6\nSiO2,65.1,72.9",
    "extracted text": "Highly ordered ITQ-22 material was obtained from a gel of the following composition: 0.66SiO2:0.33GeO2:0.25 MPP(OH)2:3.5 H2O. The gel was then autoclaved in Teflon-lined stainless steel autoclaves at 175°C for 7 days.\n\nThe synthesis of Al-containing ITQ-22 was performed from a starting mixture of composition: 0.66SiO2:0.33GeO2:0.01Al2O3:0.25 MPP(OH)2:15H2O. The crystallization was carried out at 175°C for 12 days.\n\nThe structure directing agent is 1,5-bis-(methylpyrrolidinium)-pentane (MPP), which was used in its dihydroxide form MPP(OH)2.",
    "property mapping": "SiO2 -> Si\nGeO2 -> Ge\nAl2O3 -> Al\nMPP(OH)2 -> osda_names and osda_ratios\nH2O -> H2O\nOH from MPP(OH)2 -> OH",
    "formula abbreviations": "MPP stands for 1,5-bis-(methylpyrrolidinium)-pentane. It was used in its dihydroxide form MPP(OH)2.",
    "ratio calculations": "For ITQ-22 recipe:\nSi content: 0.66 SiO2\nGe content: 0.33 GeO2\nNormalizing with Si = 1.0: Si = 1.0, Ge = 0.33/0.66 = 0.5\nOH content: From 0.25 MPP(OH)2, we have 0.5 OH, so OH = 0.5/0.66 = 0.758\nH2O content: 3.5 H2O, so H2O = 3.5/0.66 = 5.303\nOSDA ratio: 0.25 MPP(OH)2, so osda_ratios = 0.25/0.66 = 0.379\n\nFor Al-ITQ-22 recipe:\nSi content: 0.66 SiO2\nGe content: 0.33 GeO2\nAl content: 0.01 Al2O3, so Al = 0.02/0.66 = 0.03 (converting Al2O3 to Al atoms)\nNormalizing with Si = 1.0: Si = 1.0, Ge = 0.33/0.66 = 0.5, Al = 0.02/0.66 = 0.03\nOH content: From 0.25 MPP(OH)2, we have 0.5 OH, so OH = 0.5/0.66 = 0.758\nH2O content: 15 H2O, so H2O = 15/0.66 = 22.727\nOSDA ratio: 0.25 MPP(OH)2, so osda_ratios = 0.25/0.66 = 0.379",
    "recipes": [
        {
            "Si": 1.0,
            "Ge": 0.5,
            "Al": 0.0,
            "OH": 0.758,
            "H2O": 5.303,
            "HF": 0.0,
            "B": 0.0,
            "osda_names": "1,5-bis-(methylpyrrolidinium)-pentane",
            "osda_ratios": 0.379,
            "crystallization_temperature": 175.0,
            "crystallization_time": 168.0,
            "product_names": "ITQ-22"
        },
        {
            "Si": 1.0,
            "Ge": 0.5,
            "Al": 0.03,
            "OH": 0.758,
            "H2O": 22.727,
            "HF": 0.0,
            "B": 0.0,
            "osda_names": "1,5-bis-(methylpyrrolidinium)-pentane",
            "osda_ratios": 0.379,
            "crystallization_temperature": 175.0,
            "crystallization_time": 288.0,
            "product_names": "Al-ITQ-22"
        }
    ]
}
```
