Repository: gsireesh/ddd-benchmark

# Data Driven Design as an Ecologically Valid Challenge Task for Document Understanding

This repo contains the code and metadata for the paper "Data Driven Design as an Ecologically Valid Challenge Task for Document

Understanding". 
---

## Metadata and Dataset Reconstruction

Because this dataset consists of non-open access academic papers, we are limited to providing the
metadata for this dataset, i.e. the DOIs of the papers, and publishing our further annotated 
versions of the zeolite data originally published in Jensen et. al. (2019) and the aluminum data 
from Pfeiffer et. al. (2020). Our re-annotated versions of this data can be found in the respective
folders in the `data/` directory. 

We additionally provide our EDA notebooks in this repository, as `eda_zeolite.ipynb` 
and `eda_aluminum.ipynb`, respectively.

To reconstruct the sections of the dataset that are available from publisher TDM APIs, we provide 
the `construct_dataset.py` script. This script pulls papers in publisher provided format from the 
APIs of three publishers: Elsevier, Wiley, and Springer, assuming that the user is licensed 
appropriately. To use this script, you must first get API keys for Elsevier 
[here](https://dev.elsevier.com/) and Wiley 
[here](https://onlinelibrary.wiley.com/library-info/resources/text-and-datamining). 
The user must then specify these API keys, along with a mailto address for the 
[polite](https://github.com/CrossRef/rest-api-doc#good-manners--more-reliable-service) usage
tier of the Crossref API for Springer papers, in `secrets.json`:

```json
{
    "ELSEVIER_API_KEY": "...",
    "WILEY_API_KEY": "...",
    "SPRINGER_MAILTO": "..."
}
```

Once the secrets file has been set up appropriately, you can run the construct dataset script:

```bash
python construct_dataset.py --dataset=<zeolite|aluminum> --from_scratch=<False|True>
```

This script will download XML from Elsevier, PDFs from Wiley, and both PDF and an HTML/XML 
representation from Springer, and place them in `xml` and `pdf` directories within the data 
directory for each dataset. The `from_scratch` parameter determines whether the script will fetch
publisher metadata afresh (not recommended) or use the version already provided in 
`data/<dataset>/publisher_metadata.csv`. It will not replace files that have already been downloaded.
Every file is stored in the format `<doi>.<extension>` where the DOI has had filesystem noncompliant 
characters, e.g. "/" replaced with underscores.

For models that do not accept PDFs, and require images of individual pages instead, we provide the 
`generate_page_images.py` script, which will segment PDFs into pages and write PNGs of those pages
to individual files, in the format `<doi>_<page_number>.<extension>`.

## Running Baselines

TBD. 

We provide our baseline predictions in the `predictions/` folder.

## Evaluation

Once predictions have been generated, run the evaluation script with the following command:

```bash
python evaluate_and_report.py --dataset=<zeolite|aluminum> --modality=<pdf|xml> --predictions_path=...  
```

This will evaluate the provided predictions against ground truth, and generate a json report with 
both final results and per-location results in a file with the same filename as the predictions, in
the same directory. This script expects a predictions file in CSV format with a "doi" column, and
additional columns corresponding to the columns to predict in the dataset.

## Baseline Results

## Regenerating figures from the paper. 

Baseline figures TBD. 

To regenerate the location visualization (figure 2 in the paper), run the cells in the
`location_visualization.ipynb` notebook.

File: claude/zeolite/md/responses/response_10.1002_anie.200461911.json
```json
{
    "table csv": "GeO2:H2O:DETA:pyridine:H3BO3 in a molar ratio of 1:20:8:40:2",
    "extracted text": "SU-16 was synthesized from a mixture containing GeO2, H2O, [NH2(CH2)2NH(CH2)2NH2] (DETA), pyridine, and H3BO3 in a molar ratio of 1:20:8:40:2. Typically GeO2 (0.25 g) was added to H2O (0.85 mL) under stirring, and then DETA (2.04 mL) was added dropwise to the mixture until the GeO2 was completely dissolved. Finally, pyridine (7.59 mL) and H3BO3 (0.29 g) were added. The reaction mixture (pH ~14) was stirred for 3 h, sealed in a 38-mL Teflon-lined autoclave and heated at 165°C for eight days. The autoclave was slowly cooled to room temperature, and then the product was filtered, washed with distilled water and acetone, and dried at room temperature. The synthesis conditions of SU-16 were not very critical: Crystals of SU-16 could be obtained with molar ratios of GeO2/DETA ranging from 1:4 to 1:12, GeO2/H2O from 1:20 to 1:40, GeO2/pyridine from 1:20 to 1:60, and GeO2/H3BO3 from 1:1 to 1:2.",
    "property mapping": "Si: Not present in the recipe\nGe: From GeO2\nB: From H3BO3\nH2O: Water in the recipe\nOSDA: DETA [NH2(CH2)2NH(CH2)2NH2] (diethylenetriamine)\nAdditional component: Pyridine",
    "formula abbreviations": "DETA = diethylenetriamine = [NH2(CH2)2NH(CH2)2NH2]",
    "ratio calculations": "Since there is no Si in this recipe, I'll set Ge to 1.0 as the reference element instead.\nGe = 1.0 (from GeO2)\nB = 2.0 (from H3BO3, with ratio 1:2 to GeO2)\nH2O = 20.0 (from ratio 1:20 to GeO2)\nOSDA (DETA) ratio = 8.0 (from ratio 1:8 to GeO2)",
    "recipes": [
        {
            "Si": 0,
            "Ge": 1.0,
            "Al": 0,
            "OH": 0,
            "H2O": 20.0,
            "HF": 0,
            "B": 2.0,
            "osda_names": "diethylenetriamine",
            "osda_ratios": 8.0,
            "crystallization_temperature": 165.0,
            "crystallization_time": 192.0,
            "product_names": "SU-16"
        }
    ]
}
```

File: claude/zeolite/md/responses/response_10.1002_anie.200801375.json
```json
{
    "table csv": "No structured table found in the document for the synthesis recipe.",
    "extracted text": "JLG-5 was synthesized under hydro(solvo)thermal conditions with pyridine and H2O as the solvents. Typically, GeO2 (0.156 g) was dispersed in a mixture of H2O (1.5 mL) and pyridine (5 mL) with constant stirring. Then, 2-methylpiperazine (0.7 g) and HF (40 wt%, 0.12 mL) were added to this mixture. A homogeneous gel with a composition of GeO2/H2O/pyridine/2-methylpiperazine/HF in a molar ratio of 1:58.6:43.2:4.7:1.6 was formed after stirring for about 2 h. The gel was finally transferred to a 15-mL teflon-lined stainless-steel autoclave and heated at 160 °C for 5-6 days under static conditions. JLG-5 could be prepared in the composition range of (0.7-1.3)GeO2:58.6H2O:43.2pyridine:(4-5.3)2-methylpiperazine:1.6HF.",
    "property mapping": "GeO2 → Ge\nH2O → H2O\nHF → HF\n2-methylpiperazine → osda_names, osda_ratios\npyridine → solvent (not in required properties)\nheated at 160 °C for 5-6 days → crystallization_temperature, crystallization_time\nJLG-5 → product_names",
    "formula abbreviations": "No abbreviations used in the recipe.",
    "ratio calculations": "Since this is a germanate with no silicon, I'll set Ge = 1.0 as the reference.\nGe = 1.0 (from GeO2)\nH2O = 58.6 (given in molar ratio)\nHF = 1.6 (given in molar ratio)\n2-methylpiperazine (osda_ratios) = 4.7 (given in molar ratio)\npyridine = 43.2 (given in molar ratio, but not included in required properties)\ncrystallization_temperature = 160 °C\ncrystallization_time = 5.5 days * 24 hours/day = 132 hours (mean of 5-6 days)",
    "recipes": [
        {
            "Si": 0,
            "Ge": 1.0,
            "Al": 0,
            "OH": 0,
            "H2O": 58.6,
            "HF": 1.6,
            "B": 0,
            "osda_names": "2-methylpiperazine",
            "osda_ratios": 4.7,
            "crystallization_temperature": 160.0,
            "crystallization_time": 132.0,
            "product_names": "JLG-5"
        }
    ]
}
```

File: claude/zeolite/md/responses/response_10.1002_anie.201001506.json
```json
{
    "table csv": "No table present in the document.",
    "extracted text": "The zeolite ITQ-44 was synthesized using (2-(R),6-(S))-2,6-dimethylspiro[isoindole-2,1-piperidin-1-ium] as the SDA. The synthesis was carried out in fluoride media using high-throughput (HT) synthesis techniques. The optimum synthesis gel composition was 0.67SiO2:0.33GeO2:0.05Al2O3:0.25SDAOH:0.20NH4F:0.05NH4Cl:2H2O. Crystallization temperature was fixed at 175°C and time was one day. The SDA was obtained in a one-step reaction by combining 1,2-Bis(bromomethyl)benzene and cis-2,6-dimethylpiperidine in a 1:1 molar ratio in the presence of K2CO3 and heated under reflux for two days.",
    "property mapping": "Si: 0.67SiO2 in gel composition\nGe: 0.33GeO2 in gel composition\nAl: 0.05Al2O3 in gel composition (corresponds to 0.10Al since there are 2 Al atoms per Al2O3)\nOH: 0.25SDAOH in gel composition\nH2O: 2H2O in gel composition\nHF: Not directly listed, but NH4F (0.20) is used which contributes F ions\nB: Not mentioned\nosda_names: (2-(R),6-(S))-2,6-dimethylspiro[isoindole-2,1-piperidin-1-ium]\nosda_ratios: 0.25SDAOH in gel composition\ncrystallization_temperature: 175°C\ncrystallization_time: one day (24 hours)\nproduct_names: ITQ-44",
    "formula abbreviations": "SDAOH: Structure-directing agent hydroxide, specifically (2-(R),6-(S))-2,6-dimethylspiro[isoindole-2,1-piperidin-1-ium] hydroxide\nNH4F: Ammonium fluoride, source of fluoride ions\nNH4Cl: Ammonium chloride",
    "ratio calculations": "Taking Si = 1.0 as the reference:\nSi: 0.67 → 1.0\nGe: 0.33 → 0.33/0.67 = 0.493\nAl: 0.10 → 0.10/0.67 = 0.149\nOH: 0.25 → 0.25/0.67 = 0.373\nH2O: 2.0 → 2.0/0.67 = 2.985\nOSDA: 0.25 → 0.25/0.67 = 0.373\nHF calculation: Though not directly given as HF, we can consider F from NH4F: 0.20 → 0.20/0.67 = 0.299",
    "recipes": [
        {
            "Si": 1.0,
            "Ge": 0.493,
            "Al": 0.149,
            "OH": 0.373,
            "H2O": 2.985,
            "HF": 0.299,
            "B": 0,
            "osda_names": "(2-(R),6-(S))-2,6-dimethylspiro[isoindole-2,1-piperidin-1-ium]",
            "osda_ratios": 0.373,
            "crystallization_temperature": 175.0,
            "crystallization_time": 24.0,
            "product_names": "ITQ-44"
        }
    ]
}
```

File: claude/zeolite/md/responses/response_10.1002_anie.201006500.json
```json
{
    "table csv": "No table provided in the document.",
    "extracted text": "GaGeO-CJ63 was prepared by solvothermal reaction of a mixture of GeO2, GaOOH, [Ni(en)3]Cl2, HF, ethylenediamine, ethanolamine, and H2O in a molar ratio of 1.00:0.86:0.37:1.85:10.00:44.47:74.07 at 180 °C for 8 days in a Teflon-lined stainless steel autoclave.\n\nSynthesis: [Ni(en)3][Ga2Ge4O12] (GaGeO-CJ63) was prepared under solvothermal conditions. GeO2 (0.156 g) was dispersed in a mixture of H2O (2 mL) and ethanolamine (4 mL), and then self-made GaOOH (0.137 g) and [Ni(en)3]Cl2 (0.173 g) were added with stirring. Finally, ethylenediamine (1 mL) and HF (40 wt%, 0.12 mL) were added. A homogeneous gel was formed after stirring for 2 h. The gel was sealed in a 15 mL Teflon-lined stainless steel autoclave and heated at 180 °C for 8 days under static conditions.",
    "property mapping": "Si: Not present in this recipe\nGe: From GeO2 with molar ratio 1.00\nAl: Not present in this recipe\nGa: From GaOOH with molar ratio 0.86\nOH: Not explicitly stated as a ratio\nH2O: Molar ratio 74.07\nHF: Molar ratio 1.85\nB: Not present in this recipe\nosda_names: [Ni(en)3]Cl2 where en = ethylenediamine\nosda_ratios: 0.37\ncrystallization_temperature: 180 °C\ncrystallization_time: 8 days (192 hours)\nproduct_names: GaGeO-CJ63",
    "formula abbreviations": "en = ethylenediamine",
    "ratio calculations": "Since there is no Si in this recipe (it's a gallogermanate, not a silicate), I'll set Ge = 1.0 as the reference.\nGe = 1.0 (reference)\nGa = 0.86 / 1.0 = 0.86\nHF = 1.85 / 1.0 = 1.85\nOSDA ([Ni(en)3]Cl2) = 0.37 / 1.0 = 0.37\nethylenediamine = 10.00 / 1.0 = 10.0\nethanolamine = 44.47 / 1.0 = 44.47\nH2O = 74.07 / 1.0 = 74.07",
    "recipes": [
        {
            "Si": 0,
            "Ge": 1.0,
            "Al": 0,
            "Ga": 0.86,
            "OH": 0,
            "H2O": 74.07,
            "HF": 1.85,
            "B": 0,
            "osda_names": "[Ni(ethylenediamine)3]Cl2",
            "osda_ratios": 0.37,
            "crystallization_temperature": 180.0,
            "crystallization_time": 192.0,
            "product_names": "GaGeO-CJ63"
        }
    ]
}
```

File: claude/zeolite/md/responses/response_10.1002_anie.201300846.json
```json
{
    "table csv": "No table is present in the document.",
    "extracted text": "GaGeO-JU64 was prepared under hydrothermal conditions. GeO2 (0.158 g) was dispersed in a mixture of H2O (1 mL) and 1,2-PDA (2.5 mL), and then Ga(NO3)3 (0.149 g) and Ni(CH3COO)2·4H2O (0.09 g) were added with stirring. A homogeneous gel was formed after stirring for 0.5 h. The gel was sealed in a 15 mL Teflon-lined stainless steel autoclave and heated at 180 °C for 8 days without stirring.\n\nEarlier in the paper, it mentions: 'GaGeO-JU64 was prepared by the hydrothermal reaction of a mixture of GeO2, Ga(NO3)3, Ni(CH3COO)2·4H2O, 1,2-PDA, and H2O in a molar ratio of 1.00:0.39:0.24:19.17:36.76 at 180 °C for 8 days in a Teflon-lined stainless steel autoclave. The metal complex cation [Ni(1,2-PDA)3]2+ was formed in the above reaction.'",
    "property mapping": "Ge: from GeO2 (1.00 in molar ratio)\nGa: from Ga(NO3)3 (0.39 in molar ratio)\nH2O: from H2O (36.76 in molar ratio)\nosda_names: 1,2-PDA (1,2-diaminopropane)\nosda_ratios: 19.17 in molar ratio\ncrystallization_temperature: 180°C\ncrystallization_time: 8 days (192 hours)\nproduct_names: GaGeO-JU64",
    "formula abbreviations": "1,2-PDA = 1,2-diaminopropane (structure directing agent)\nNi(CH3COO)2·4H2O and 1,2-PDA form [Ni(1,2-PDA)3]2+ complex cations during synthesis",
    "ratio calculations": "The molar ratio is given directly in the paper as GeO2:Ga(NO3)3:Ni(CH3COO)2·4H2O:1,2-PDA:H2O = 1.00:0.39:0.24:19.17:36.76\n\nSince this zeolite doesn't contain Silicon, I'll set Germanium (Ge) as the reference with value 1.0:\nGe = 1.0\nGa = 0.39\nosda_ratios = 19.17\nH2O = 36.76",
    "recipes": [
        {
            "Si": 0,
            "Ge": 1.0,
            "Al": 0,
            "OH": 0,
            "H2O": 36.76,
            "HF": 0,
            "B": 0,
            "osda_names": "1,2-diaminopropane",
            "osda_ratios": 19.17,
            "crystallization_temperature": 180.0,
            "crystallization_time": 192.0,
            "product_names": "GaGeO-JU64"
        }
    ]
}
```

File: claude/zeolite/md/responses/response_10.1002_anie.201501718.json
```json
{
    "table csv": "No table is provided in the document.",
    "extracted text": "PKU-17 was synthesized by using a commercially available 2-propanolamine (MIPA) as the structure-directing agent (SDA). A mixture of germanium dioxide (GeO2), MIPA, and water with the molar ratio of 1:3.5:6 was sealed in a 23 mL Teflon-lined stainless-steel autoclave and heated at 150 °C under a static condition for 5 days. After filtration, colorless rod-like crystals with sizes about 50 × 5 × 5 μm³ were obtained.",
    "property mapping": "GeO2 → Ge source (ratio 1)\nMIPA (2-propanolamine) → OSDA (ratio 3.5)\nH2O → Water (ratio 6)\nTemperature: 150 °C\nTime: 5 days (120 hours)\nProduct: PKU-17",
    "formula abbreviations": "MIPA = 2-propanolamine (the structure directing agent)\nPKU-17 = the product germanate with 48-ring channels",
    "ratio calculations": "Since this is a germanate without silicon, I'll set Ge = 1.0 as the reference.\nGe = 1.0 (from GeO2 with ratio 1)\nOSDA (MIPA) = 3.5 (from ratio 3.5)\nH2O = 6.0 (from ratio 6)",
    "recipes": [
        {
            "Si": 0,
            "Ge": 1.0,
            "Al": 0,
            "OH": 0,
            "H2O": 6.0,
            "HF": 0,
            "B": 0,
            "osda_names": "2-propanolamine",
            "osda_ratios": 3.5,
            "crystallization_temperature": 150.0,
            "crystallization_time": 120.0,
            "product_names": "PKU-17"
        }
    ]
}
```

File: claude/zeolite/md/responses/response_10.1002_anie.201506678.json
```json
{
    "table csv": "SDA,Structure type\ntriphenylsulfonium,ISV\ntriphenylsulfonium,unknown (GeZA)\ntri(para-tolyl)sulfonium,ITT\ntributylsulfonium,MEL",
    "extracted text": "The germanosilicates were synthesized with the following synthesis-gel compositions: SiO2/GeO2/SDA+OH-/HF/H2O = 1: g :0.4:0.4: w (molar ratios; g = 0.2-1 and w = 1-15). The GeZA germanosilicate was obtained as a pure phase from the following synthesis-gel composition: SiO2/GeO2/triphenylsulfonium/HF/H2O = 1.0:1.0:0.4:0.4:1.0. Tri(para-tolyl)sulfonium generated a microporous crystalline germanosilicate of the ITT structure type from the following gel compositions: SiO2/GeO2/tri(para-tolyl)sulfonium/HF/H2O = 1.0:(1.0-g):0.4:0.4:5.0 (g = 0.33-0.5). Using the hydroxide form of tributylsulfonium, an aluminosilicate (Si/Al = 50) zeolite of the MEL structure type was synthesized. The resultant gel was transferred to a Teflon-lined stainless-steel autoclave, and heated with tumbling at 170°C for 6 days.",
    "property mapping": "SiO2 → Si\nGeO2 → Ge\nSDA+OH- (including triphenylsulfonium, tri(para-tolyl)sulfonium, tributylsulfonium) → osda_names and osda_ratios\nOH- → OH\nHF → HF\nH2O → H2O\nSi/Al = 50 → Al\n170°C → crystallization_temperature\n6 days → crystallization_time\nISV, ITT, MEL, unknown (GeZA) → product_names",
    "formula abbreviations": "SDA = Structure-Directing Agent\nGeZA = Germanosilicate Zeolite Analogue (unknown structure)\nISV, ITT, MEL = specific zeolite framework structure types\ng = variable for GeO2 content ranging from 0.2-1\nw = variable for H2O content ranging from 1-15",
    "ratio calculations": "For GeZA recipe:\nSi = 1.0 (base)\nGe = 1.0\nOSDA (triphenylsulfonium) = 0.4\nHF = 0.4\nH2O = 1.0\n\nFor ITT recipe:\nSi = 1.0 (base)\nGe = mean of (1.0-(0.33 to 0.5)) = mean of (0.5 to 0.67) = 0.585\nOSDA (tri(para-tolyl)sulfonium) = 0.4\nHF = 0.4\nH2O = 5.0\n\nFor MEL recipe:\nSi = 1.0 (base)\nAl = Si/50 = 1.0/50 = 0.02\nOSDA (tributylsulfonium) ratio not specified\n\nCrystallization time conversion: 6 days = 144 hours",
    "recipes": [
        {
            "Si": 1.0,
            "Ge": 1.0,
            "Al": 0.0,
            "OH": 0.4,
            "H2O": 1.0,
            "HF": 0.4,
            "B": 0.0,
            "osda_names": "triphenylsulfonium",
            "osda_ratios": 0.4,
            "crystallization_temperature": 170.0,
            "crystallization_time": 144.0,
            "product_names": "GeZA"
        },
        {
            "Si": 1.0,
            "Ge": 0.585,
            "Al": 0.0,
            "OH": 0.4,
            "H2O": 5.0,
            "HF": 0.4,
            "B": 0.0,
            "osda_names": "tri(para-tolyl)sulfonium",
            "osda_ratios": 0.4,
            "crystallization_temperature": 170.0,
            "crystallization_time": 144.0,
            "product_names": "ITT"
        },
        {
            "Si": 1.0,
            "Ge": 0.0,
            "Al": 0.02,
            "OH": 0.0,
            "H2O": "",
            "HF": 0.0,
            "B": 0.0,
            "osda_names": "tributylsulfonium",
            "osda_ratios": 0.0,
            "crystallization_temperature": 170.0,
            "crystallization_time": 144.0,
            "product_names": "MEL"
        },
        {
            "Si": 1.0,
            "Ge": 0.0,
            "Al": 0.0,
            "OH": 0.0,
            "H2O": "",
            "HF": 0.0,
            "B": 0.0,
            "osda_names": "triphenylsulfonium",
            "osda_ratios": 0.0,
            "crystallization_temperature": 170.0,
            "crystallization_time": 144.0,
            "product_names": "ISV"
        }
    ]
}
```

File: claude/zeolite/md/responses/response_10.1002_anie.201801386.json
```
{
    "table csv": "No table with recipe information in the provided document.",
    "extracted text": "SYSU-3 was synthesized by using the N,N-dimethylsophoridinium cation (Me2SOP, Figure 1) as the OSDA. A synthesis gel composition of 0.5SiO2:0.5GeO2:0.25OSDA(OH)2:0.5NH4F:3H2O was sealed and heated at 160°C for 2 days to produce the pure phase of SYSU-3.",
    "property mapping": "SiO2 → Si, GeO2 → Ge, OSDA(OH)2 → osda_ratios and OH, NH4F → not in property list, H2O → H2O, 160°C → crystallization_temperature, 2 days → crystallization_time, SYSU-3 → product_names, N,N-dimethylsophoridinium cation (Me2SOP) → osda_names",
    "formula abbreviations": "Me2SOP stands for N,N-dimethylsophoridinium cation. NH4F (ammonium fluoride) is used in the synthesis but not included in the property list.",
    "ratio calculations": "The recipe provides molar ratios in the gel composition: 0.5SiO2:0.5GeO2:0.25OSDA(OH)2:0.5NH4F:3H2O. Normalizing to Si = 1.0: Si = 1.0 (0.5/0.5), Ge = 1.0 (0.5/0.5), OSDA = 0.5 (0.25/0.5), OH = 1.0 (0.25×2/0.5 since each OSDA has 2 OH), H2O = 6.0 (3/0.5), crystallization_time = 48 hours (2 days × 24 hours)",
    "recipes": [
        {
            "Si": 1.0,
            "Ge": 1.0,
            "Al": 0,
            "OH": 1.0,
            "H2O": 6.0,
            "HF": 0,
            "B": 0,
            "osda_names": "N,N-dimethylsophoridinium cation",
            "osda_ratios": 0.5,
            "crystallization_temperature": 160.0,
            "crystallization_time": 48.0,
            "product_names": "SYSU-3"
        }
    ]
}
```

File: claude/zeolite/md/responses/response_10.1002_chem.200800416.json
{
    "table csv": "Sample,Initial molar ratio Si,Initial molar ratio Ge,Initial molar ratio SDA,Initial molar ratio H2O,Si/Ge in RM,Si/Ge in samples,(Si + Ge)/SDA in RM,Contents in samples wt% SDA,Contents in samples wt% H2O\nUTL/1,0.80,0.40,0.3,30,2,4.17,4,12.56,3.67\nUTL/2,0.80,0.40,0.7,30,2,4.18,1.7,12.73,3.36\nUTL/3,0.80,0.40,0.4,30,2,4.17,3,12.96,3.32\nUTL/4,0.80,0.40,0.6,30,2,4.19,2,12.48,3.66\nUTL/5,1.00,0.20,0.3,30,5,9.44,4,12.60,2.81\nUTL/6,0.60,0.60,0.3,30,1,4.17,4,4.52,8.10\nUTL/7,0.80,0.40,0.5,30,2,4.18,2.4,Not provided,Not provided",
    
    "extracted text": "The synthesis of germanosilicate with UTL topology was carried out by using (6R,10S)-6,10-dimethyl-5-azoniaspiro[4.5]decane hydroxide as the structure-directing agent. The reaction gel of molar composition: 0.6-1.0 SiO2/0.6-0.2 GeO2/0.3-0.7 SDA/30-33 H2O was prepared by dissolving amorphous germanium oxide in the solution of SDA. Then, silica (Cab-O-Sil M5) was added into the solution and the mixture was stirred at room temperature for 30 min. The resulting fluid gel was charged into 25 mL Teflon-lined home-made stainless steel autoclaves and heated at 175°C for 3-9 days under agitation (40 rpm). The optimum synthesis time was found to be six days. To remove the SDA, the as-synthesized zeolite was calcined in air at 550°C for 6 h with a temperature ramp of 1°C/min.",
    
    "property mapping": "- Si: Initial molar ratio Si in the reaction mixture (listed as SiO2 in the text)
- Ge: Initial molar ratio Ge in the reaction mixture (listed as GeO2 in the text)  
- OH: Not explicitly listed but comes from the SDA hydroxide
- H2O: Initial molar ratio H2O in the reaction mixture
- osda_names: (6R,10S)-6,10-dimethyl-5-azoniaspiro[4.5]decane hydroxide
- osda_ratios: Initial molar ratio SDA in the reaction mixture
- crystallization_temperature: 175°C
- crystallization_time: 3-9 days (72-216 hours), with optimum of 6 days (144 hours)
- product_names: UTL zeolite",
    
    "formula abbreviations": "SDA: structure-directing agent, which is (6R,10S)-6,10-dimethyl-5-azoniaspiro[4.5]decane hydroxide
RM: reaction mixture
UTL: the zeolite topology code assigned by the International Zeolite Association",
    
    "ratio calculations": "For each recipe, I'll normalize to Si = 1.0:

UTL/1: 
Si = 0.80/0.80 = 1.0
Ge = 0.40/0.80 = 0.5
SDA = 0.3/0.80 = 0.375
H2O = 30/0.80 = 37.5

UTL/2:
Si = 0.80/0.80 = 1.0
Ge = 0.40/0.80 = 0.5
SDA = 0.7/0.80 = 0.875
H2O = 30/0.80 = 37.5

UTL/3:
Si = 0.80/0.80 = 1.0
Ge = 0.40/0.80 = 0.5
SDA = 0.4/0.80 = 0.5
H2O = 30/0.80 = 37.5

UTL/4:
Si = 0.80/0.80 = 1.0
Ge = 0.40/0.80 = 0.5
SDA = 0.6/0.80 = 0.75
H2O = 30/0.80 = 37.5

UTL/5:
Si = 1.00/1.00 = 1.0
Ge = 0.20/1.00 = 0.2
SDA = 0.3/1.00 = 0.3
H2O = 30/1.00 = 30.0

UTL/6:
Si = 0.60/0.60 = 1.0
Ge = 0.60/0.60 = 1.0
SDA = 0.3/0.60 = 0.5
H2O = 30/0.60 = 50.0

UTL/7:
Si = 0.80/0.80 = 1.0
Ge = 0.40/0.80 = 0.5
SDA = 0.5/0.80 = 0.625
H2O = 30/0.80 = 37.5",
    
    "recipes": [
        {
            "Si": 1.0,
            "Ge": 0.5,
            "Al": 0,
            "OH": 0.375,
            "H2O": 37.5,
            "HF": 0,
            "B": 0,
            "osda_names": "(6R,10S)-6,10-dimethyl-5-azoniaspiro[4.5]decane hydroxide",
            "osda_ratios": 0.375,
            "crystallization_temperature": 175.0,
            "crystallization_time": 144.0,
            "product_names": "UTL"
        },
        {
            "Si": 1.0,
            "Ge": 0.5,
            "Al": 0,
            "OH": 0.875,
            "H2O": 37.5,
            "HF": 0,
            "B": 0,
            "osda_names": "(6R,10S)-6,10-dimethyl-5-azoniaspiro[4.5]decane hydroxide",
            "osda_ratios": 0.875,
            "crystallization_temperature": 175.0,
            "crystallization_time": 144.0,
            "product_names": "UTL"
        },
        {
            "Si": 1.0,
            "Ge": 0.5,
            "Al": 0,
            "OH": 0.5,
            "H2O": 37.5,
            "HF": 0,
            "B": 0,
            "osda_names": "(6R,10S)-6,10-dimethyl-5-azoniaspiro[4.5]decane hydroxide",
            "osda_ratios": 0.5,
            "crystallization_temperature": 175.0,
            "crystallization_time": 144.0,
            "product_names": "UTL"
        },
        {
            "Si": 1.0,
            "Ge": 0.5,
            "Al": 0,
            "OH": 0.75,
            "H2O": 37.5,
            "HF": 0,
            "B": 0,
            "osda_names": "(6R,10S)-6,10-dimethyl-5-azoniaspiro[4.5]decane hydroxide",
            "osda_ratios": 0.75,
            "crystallization_temperature": 175.0,
            "crystallization_time": 144.0,
            "product_names": "UTL"
        },
        {
            "Si": 1.0,
            "Ge": 0.2,
            "Al": 0,
            "OH": 0.3,
            "H2O": 30.0,
            "HF": 0,
            "B": 0,
            "osda_names": "(6R,10S)-6,10-dimethyl-5-azoniaspiro[4.5]decane hydroxide",
            "osda_ratios": 0.3,
            "crystallization_temperature": 175.0,
            "crystallization_time": 144.0,
            "product_names": "UTL"
        },
        {
            "Si": 1.0,
            "Ge": 1.0,
            "Al": 0,
            "OH": 0.5,
            "H2O": 50.0,
            "HF": 0,
            "B": 0,
            "osda_names": "(6R,10S)-6,10-dimethyl-5-azoniaspiro[4.5]decane hydroxide",
            "osda_ratios": 0.5,
            "crystallization_temperature": 175.0,
            "crystallization_time": 144.0,
            "product_names": "UTL"
        },
        {
            "Si": 1.0,
            "Ge": 0.5,
            "Al": 0,
            "OH": 0.625,
            "H2O": 37.5,
            "HF": 0,
            "B": 0,
            "osda_names": "(6R,10S)-6,10-dimethyl-5-azoniaspiro[4.5]decane hydroxide",
            "osda_ratios": 0.625,
            "crystallization_temperature": 175.0,
            "crystallization_time": 144.0,
            "product_names": "UTL"
        }
    ]
}

File: claude/zeolite/md/responses/response_10.1002_chem.201602419.json
```json
{
    "table csv": "SDA/Si in gel,Ge/Si in gel,Yield [%] [a],Si/Ge in NUD-2,Si/Ge in NUD-2S treated once,Si/Ge in NUD-2S treated twice,Stability in water for 12h [b]\n1.5,0.1,68,8.62,48.9,196,stable\n0.75,0.1,64,8.81,50.6,210,stable\n1,0.2,50,4.6,20.5,76.4,stable\n1,0.2,52,4.54,21.8,82.2,stable\n1,0.5,66,2.12,5.3,8.6,unstable",
    
    "extracted text": "The NUD-2 zeolite can be synthesized by using either 1-methyl-3-(2'-methylbenzyl)imidazolium (SDA1) or 1-methyl-3-(3'-methylbenzyl)imidazolium (SDA2) as OSDAs in the presence of germanium and fluoride ions. The best-crystallized pure phase of NUD-2 was obtained with a gel composition of 1:0.2:(0.75-1):(0.75-1):10 of SiO2/GeO2/SDA(OH)/HF/H2O at 150°C for 15 days.\n\nZeolite NUD-2 was prepared from the gel with a molar composition of SiO2/xGeO2/ySDOAH/HF/H2O, where x = 1-0.04, y = 1-0.5, and z = 3-30 at 423 K for 15 days.",
    
    "property mapping": "Si: SiO2 in gel (normalized to 1.0)\nGe: GeO2 in gel, also represented as Ge/Si ratio\nOH: Part of SDA(OH) which provides the hydroxide ions\nosda_ratios: SDA/Si in gel, which is the ratio of structure directing agent to silicon\nH2O: Water content in the gel\nHF: Hydrofluoric acid in the gel\nosda_names: 1-methyl-3-(2'-methylbenzyl)imidazolium (SDA1) or 1-methyl-3-(3'-methylbenzyl)imidazolium (SDA2)\ncrystallization_temperature: 423 K or 150°C\ncrystallization_time: 15 days or 360 hours\nproduct_names: NUD-2",
    
    "formula abbreviations": "SDA1: 1-methyl-3-(2'-methylbenzyl)imidazolium\nSDA2: 1-methyl-3-(3'-methylbenzyl)imidazolium\nOSDAs: Organic Structure-Directing Agents\nSDA(OH): The hydroxide form of the structure directing agent",
    
    "ratio calculations": "From the best-crystallized pure phase information:\nSi: 1.0 (normalized)\nGe: 0.2 (from SiO2/GeO2 = 1:0.2)\nOH: 0.75-1.0 (from SDA(OH)/Si = 0.75-1.0, average = 0.875)\nHF: 0.75-1.0 (from HF/Si = 0.75-1.0, average = 0.875)\nH2O: 10.0 (from H2O/Si = 10)\n\nFrom the table:\nEntries have SDA/Si ratios of 1.5, 0.75, 1.0, 1.0, 1.0\nEntries have Ge/Si ratios of 0.1, 0.1, 0.2, 0.2, 0.5",
    
    "recipes": [
        {
            "Si": 1.0,
            "Ge": 0.1,
            "Al": 0.0,
            "OH": 1.5,
            "H2O": 10.0,
            "HF": 0.875,
            "B": 0.0,
            "osda_names": "1-methyl-3-(2'-methylbenzyl)imidazolium or 1-methyl-3-(3'-methylbenzyl)imidazolium",
            "osda_ratios": 1.5,
            "crystallization_temperature": 150.0,
            "crystallization_time": 360.0,
            "product_names": "NUD-2"
        },
        {
            "Si": 1.0,
            "Ge": 0.1,
            "Al": 0.0,
            "OH": 0.75,
            "H2O": 10.0,
            "HF": 0.875,
            "B": 0.0,
            "osda_names": "1-methyl-3-(2'-methylbenzyl)imidazolium or 1-methyl-3-(3'-methylbenzyl)imidazolium",
            "osda_ratios": 0.75,
            "crystallization_temperature": 150.0,
            "crystallization_time": 360.0,
            "product_names": "NUD-2"
        },
        {
            "Si": 1.0,
            "Ge": 0.2,
            "Al": 0.0,
            "OH": 1.0,
            "H2O": 10.0,
            "HF": 0.875,
            "B": 0.0,
            "osda_names": "1-methyl-3-(2'-methylbenzyl)imidazolium or 1-methyl-3-(3'-methylbenzyl)imidazolium",
            "osda_ratios": 1.0,
            "crystallization_temperature": 150.0,
            "crystallization_time": 360.0,
            "product_names": "NUD-2"
        },
        {
            "Si": 1.0,
            "Ge": 0.2,
            "Al": 0.0,
            "OH": 1.0,
            "H2O": 10.0,
            "HF": 0.875,
            "B": 0.0,
            "osda_names": "1-methyl-3-(2'-methylbenzyl)imidazolium or 1-methyl-3-(3'-methylbenzyl)imidazolium",
            "osda_ratios": 1.0,
            "crystallization_temperature": 150.0,
            "crystallization_time": 360.0,
            "product_names": "NUD-2"
        },
        {
            "Si": 1.0,
            "Ge": 0.5,
            "Al": 0.0,
            "OH": 1.0,
            "H2O": 10.0,
            "HF": 0.875,
            "B": 0.0,
            "osda_names": "1-methyl-3-(2'-methylbenzyl)imidazolium or 1-methyl-3-(3'-methylbenzyl)imidazolium",
            "osda_ratios": 1.0,
            "crystallization_temperature": 150.0,
            "crystallization_time": 360.0,
            "product_names": "NUD-2"
        }
    ]
}
```

File: claude/zeolite/md/responses/response_10.1002_chem.201603434.json
{
    "table csv": "Sample,Chemical composition [mol%] Si,Chemical composition [mol%] Ge,Si/Ge,Crystal size [μm],Vmicro [cm3g−1],Vtotal [cm3g−1]\nITH-13,93.0,7.0,13.3,5×0.5×0.5,0.12,0.20\nITH-2,69.7,30.3,2.3,15×1×0.5,0.13,0.18\nIWW-7,87.8,12.2,7.2,0.5-1,0.16,0.30\nIWW-3,74.4,25.6,2.9,0.5-1,0.17,0.30\nUTL-6,85.7,14.3,6.0,25×20×0.1,0.21,0.24\nUTL-4,79.1,20.8,3.8,30×20×0.1,0.19,0.20",
    
    "extracted text": "From the Experimental Section:\n\nFor Ge-poor ITH (Si/Ge = 13.3):\n- GeO2 was dissolved in a 1M solution of HM (hexamethonium) dihydroxide\n- TEOS was added\n- Gel composition: 0.90SiO2:0.09GeO2:0.25HM:5H2O\n- Temperature: 175°C\n- Time: 14 days with slow stirring (60 rpm)\n\nFor Ge-rich ITH (Si/Ge = 2.3):\n- TMHDA (NNN'N'-tetramethyl-1,6-hexanediamine) as SDA\n- Fluorine anions present\n- Gel composition: 0.5SiO2:0.5GeO2:7TMHDA:1.4HF:44H2O\n- Temperature: 175°C\n- Time: 6 days under static conditions\n\nFor IWW samples:\n- MPP (1,5-bis(methylpyrrolidinium)pentane) dihydroxide as SDA\n- Gel composition: (1-x)SiO2:xGeO2:0.25MPP:10H2O\n  - For Ge-rich IWW (Si/Ge = 2.9): x = 0.33\n  - For Ge-poor IWW (Si/Ge = 7.2): x = 0.2\n- Temperature: 175°C\n- Time: 7 days\n\nFor UTL samples:\n- DMAD ((6R,10S)-6,10-dimethyl-5-azoniaspiro[4,5]decane) as SDA\n- Gel composition: (1-x)SiO2:xGeO2:0.25DMAD:30H2O\n  - For Ge-rich UTL (Si/Ge = 3.8): x = 0.33\n  - For Ge-poor UTL (Si/Ge = 6.0): x = 0.17\n- Temperature: 175°C\n- Time: 6 days with agitation (60 rpm)",
    
    "property mapping": "Si: SiO2 in the gel compositions\nGe: GeO2 in the gel compositions\nOH: Present in HM dihydroxide, MPP dihydroxide but not explicitly quantified\nH2O: Water in the gel compositions\nHF: HF in the Ge-rich ITH gel composition\nosda_names: HM (hexamethonium), TMHDA (NNN'N'-tetramethyl-1,6-hexanediamine), MPP (1,5-bis(methylpyrrolidinium)pentane), DMAD ((6R,10S)-6,10-dimethyl-5-azoniaspiro[4,5]decane)\nosda_ratios: Ratios in the gel compositions\ncrystallization_temperature: 175°C for all recipes\ncrystallization_time: 14 days (336 hours), 6 days (144 hours), 7 days (168 hours), 6 days (144 hours)\nproduct_names: ITH, IWW, UTL",
    
    "formula abbreviations": "HM = hexamethonium\nTMHDA = NNN'N'-tetramethyl-1,6-hexanediamine\nMPP = 1,5-bis(methylpyrrolidinium)pentane\nDMAD = (6R,10S)-6,10-dimethyl-5-azoniaspiro[4,5]decane\nTEOS = tetraethyl orthosilicate (source of Si)",
    
    "ratio calculations": "For Ge-poor ITH (ITH-13):\nGel composition: 0.90SiO2:0.09GeO2:0.25HM:5H2O\nSetting Si to 1.0: Si = 0.90/0.90 = 1.0, Ge = 0.09/0.90 = 0.1, HM = 0.25/0.90 = 0.278, H2O = 5/0.90 = 5.556\n\nFor Ge-rich ITH (ITH-2):\nGel composition: 0.5SiO2:0.5GeO2:7TMHDA:1.4HF:44H2O\nSetting Si to 1.0: Si = 0.5/0.5 = 1.0, Ge = 0.5/0.5 = 1.0, TMHDA = 7/0.5 = 14.0, HF = 1.4/0.5 = 2.8, H2O = 44/0.5 = 88.0\n\nFor Ge-rich IWW (IWW-3, x = 0.33):\nGel composition: (1-0.33)SiO2:0.33GeO2:0.25MPP:10H2O = 0.67SiO2:0.33GeO2:0.25MPP:10H2O\nSetting Si to 1.0: Si = 0.67/0.67 = 1.0, Ge = 0.33/0.67 = 0.493, MPP = 0.25/0.67 = 0.373, H2O = 10/0.67 = 14.925\n\nFor Ge-poor IWW (IWW-7, x = 0.2):\nGel composition: (1-0.2)SiO2:0.2GeO2:0.25MPP:10H2O = 0.8SiO2:0.2GeO2:0.25MPP:10H2O\nSetting Si to 1.0: Si = 0.8/0.8 = 1.0, Ge = 0.2/0.8 = 0.25, MPP = 0.25/0.8 = 0.313, H2O = 10/0.8 = 12.5\n\nFor Ge-rich UTL (UTL-4, x = 0.33):\nGel composition: (1-0.33)SiO2:0.33GeO2:0.25DMAD:30H2O = 0.67SiO2:0.33GeO2:0.25DMAD:30H2O\nSetting Si to 1.0: Si = 0.67/0.67 = 1.0, Ge = 0.33/0.67 = 0.493, DMAD = 0.25/0.67 = 0.373, H2O = 30/0.67 = 44.776\n\nFor Ge-poor UTL (UTL-6, x = 0.17):\nGel composition: (1-0.17)SiO2:0.17GeO2:0.25DMAD:30H2O = 0.83SiO2:0.17GeO2:0.25DMAD:30H2O\nSetting Si to 1.0: Si = 0.83/0.83 = 1.0, Ge = 0.17/0.83 = 0.205, DMAD = 0.25/0.83 = 0.301, H2O = 30/0.83 = 36.145",
    
    "recipes": [
        {
            "Si": 1.0,
            "Ge": 0.1,
            "Al": 0,
            "OH": 0,
            "H2O": 5.556,
            "HF": 0,
            "B": 0,
            "osda_names": "hexamethonium",
            "osda_ratios": 0.278,
            "crystallization_temperature": 175.0,
            "crystallization_time": 336.0,
            "product_names": "ITH-13"
        },
        {
            "Si": 1.0,
            "Ge": 1.0,
            "Al": 0,
            "OH": 0,
            "H2O": 88.0,
            "HF": 2.8,
            "B": 0,
            "osda_names": "NNN'N'-tetramethyl-1,6-hexanediamine",
            "osda_ratios": 14.0,
            "crystallization_temperature": 175.0,
            "crystallization_time": 144.0,
            "product_names": "ITH-2"
        },
        {
            "Si": 1.0,
            "Ge": 0.25,
            "Al": 0,
            "OH": 0,
            "H2O": 12.5,
            "HF": 0,
            "B": 0,
            "osda_names": "1,5-bis(methylpyrrolidinium)pentane",
            "osda_ratios": 0.313,
            "crystallization_temperature": 175.0,
            "crystallization_time": 168.0,
            "product_names": "IWW-7"
        },
        {
            "Si": 1.0,
            "Ge": 0.493,
            "Al": 0,
            "OH": 0,
            "H2O": 14.925,
            "HF": 0,
            "B": 0,
            "osda_names": "1,5-bis(methylpyrrolidinium)pentane",
            "osda_ratios": 0.373,
            "crystallization_temperature": 175.0,
            "crystallization_time": 168.0,
            "product_names": "IWW-3"
        },
        {
            "Si": 1.0,
            "Ge": 0.205,
            "Al": 0,
            "OH": 0,
            "H2O": 36.145,
            "HF": 0,
            "B": 0,
            "osda_names": "(6R,10S)-6,10-dimethyl-5-azoniaspiro[4,5]decane",
            "osda_ratios": 0.301,
            "crystallization_temperature": 175.0,
            "crystallization_time": 144.0,
            "product_names": "UTL-6"
        },
        {
            "Si": 1.0,
            "Ge": 0.493,
            "Al": 0,
            "OH": 0,
            "H2O": 44.776,
            "HF": 0,
            "B": 0,
            "osda_names": "(6R,10S)-6,10-dimethyl-5-azoniaspiro[4,5]decane",
            "osda_ratios": 0.373,
            "crystallization_temperature": 175.0,
            "crystallization_time": 144.0,
            "product_names": "UTL-4"
        }
    ]
}

File: claude/zeolite/md/responses/response_10.1002_chem.201703361.json
{
    "table csv": "In the typical synthesis of zeolite SCM-14, Ludox (SiO2, HS-40, 40% Sigma-Aldrich), 4-pyrrolidinopyridine (OSDA, 98.0%, Shanghai Di Bo chemical technology Co., Ltd), GeO2 (99.0%, Sinopharm Chemical Reagent Co., Ltd), HF (40% in water solution, Sinopharm Chemical Reagent Co., Ltd), and distilled water were used as source materials. Firstly, GeO2 and 4-pyrrolidinopyridine were added to distilled water, and the mixture was stirred at room temperature until all the GeO2 and 4-pyrrolidinopyridine were dissolved. Secondly, Ludox was added dropwise while stirring. After the gel became homogeneous, HF was introduced and the resulting gel has a composition of 1 SiO2:0.4 GeO2:0.6 OSDA:0.6 HF:20 H2O. Finally, the mixture was aged at 353 K for 2 hours, and then transferred into a 23 mL Teflon-lined stainless-steel autoclave. The autoclave was sealed and the mixture allowed to crystallize at 383 K for 1 day and subsequently at 443 K for 5 days under dynamic condition (rotation oven, 20 rpm).",
    "extracted text": "SCM-14 was synthesized using commercially available 4-pyrrolidinopyridine as the OSDA in the presence of germanium and fluorine. During the initial experiments, GeO2 always appeared in the product as an impurity. In order to avoid GeO2, a two-step heating crystallization program (383 K for 1 day, and 443 K for 5 days) was applied. By using a gel composition of 1.0SiO2:0.4GeO2:0.6OSDA:0.6HF:20H2O, a crystalline product with a low amount of amorphous material could be produced. The product is a new germanosilicate zeolite called SCM-14 (Sinopec Composite Material No. 14).",
    "property mapping": "SiO2 → Si\nGeO2 → Ge\n4-pyrrolidinopyridine → osda_names\nOSDA → osda_ratios\nHF → HF\nH2O → H2O\n383 K for 1 day and 443 K for 5 days → crystallization_temperature and crystallization_time\nSCM-14 → product_names",
    "formula abbreviations": "OSDA stands for organic structure-directing agent, which in this case is 4-pyrrolidinopyridine. SCM-14 stands for Sinopec Composite Material No. 14.",
    "ratio calculations": "With Si set to 1.0:\nSi = 1.0\nGe = 0.4\nosda_ratios = 0.6\nHF = 0.6\nH2O = 20\nCrystallization temperature: first step 383 K = 110°C, second step 443 K = 170°C. Using the higher temperature for the recipe: 170°C\nCrystallization time: 1 day (24 hours) + 5 days (120 hours) = 144 hours",
    "recipes": [
        {
            "Si": 1.0,
            "Ge": 0.4,
            "Al": 0,
            "OH": 0,
            "H2O": 20.0,
            "HF": 0.6,
            "B": 0,
            "osda_names": "4-pyrrolidinopyridine",
            "osda_ratios": 0.6,
            "crystallization_temperature": 170.0,
            "crystallization_time": 144.0,
            "product_names": "SCM-14"
        }
    ]
}

File: claude/zeolite/md/responses/response_10.1007_s10853-016-9799-5.json
{
    "table csv": "Sample no.,Molar composition SiO2/GeO2,Molar composition MeO,Molar composition H2O,Molar composition TMHDA,Molar composition HF,Molar composition Products\n1,1:1,0,15-90,63.2,4,Amorphous\n2,1:1,0,105-120,63.2,4,ITH and amorphous\n3,0.8:1,0,15-120,101.1,4,Amorphous\n4,0.8:1,0,15-60,37.4,3,Amorphous\n5,0.8:1,0,75-120,37.4,3,ITH\n6,0.8:0,0,90,37.4,3,Amorphous\n7,1:(0.1-1),0,90,37.4,3,ITH\n8,1:0.4,0,90-120,28.0-37.4,3,ITH\n9,1:0.5,0.05,90,37.4,3,Cu-ITH and amorphous\n10,1:0.5,0.10,90,37.4,3,Cu-ITH\n11,1:0.5,0.15,90,37.4,3,Cu-ITH and amorphous\n12,1:0.5,0.20,90,37.4,3,Cu-ITH and amorphous\n13,1:0.5,0.05,90,37.4,3,Co-ITH and amorphous\n14,1:0.5,0.10,90,37.4,3,Co-ITH and amorphous\n15,1:0.5,0.15,90,37.4,3,Co-ITH\n16,1:0.5,0.20,90,37.4,3,Co-ITH",
    "extracted text": "ITH-type germanosilicate, Cu- and Co-containing ITH-zeotype materials, were synthesized by the hydrothermal method in the presence of an organic structure-directing agent, N,N,N',N'-tetramethyl-1,6-hexanediamine. All the samples were synthesized at 170°C for 7 days. In a typical synthesis, 4 mL of TMHDA and 0.0262 g GeO2 were added to 0.81 mL water. The mixture was stirred using a magnetic stirrer until the germanium oxide was dissolved. After adding 0.1 mL of TEOS, the mixture was stirred for 30 min at room temperature to hydrolyze the TEOS, followed by the addition of 0.057 mL of an aqueous HF solution. The molar ratio of the batch composition was 0.5GeO2: 1SiO2:37.4OSDA:3HF:90H2O. As for the synthesis of Co- and Cu-containing ITH, CoCl2·6H2O and CuCl2·2H2O were used as the precursors, respectively, and added into the reaction gel to obtain the following molar composition: 0.5GeO2:1SiO2:37.4OSDA:3HF:90H2O:0.15CoO or 0.10 CuO.",
    "property mapping": "Si: Comes from SiO2 in the molar composition\nGe: Comes from GeO2 in the molar composition\nH2O: Directly specified in the molar composition\nHF: Directly specified in the molar composition\nosda_names: N,N,N',N'-tetramethyl-1,6-hexanediamine (TMHDA)\nosda_ratios: Specified as TMHDA in the molar composition\ncrystallization_temperature: 170°C as mentioned in the text\ncrystallization_time: 7 days (168 hours) as mentioned in the text\nproduct_names: ITH, Cu-ITH, Co-ITH, or amorphous as specified in the Products column\nMeO: Represents either CuO or CoO depending on the synthesis",
    "formula abbreviations": "TMHDA: N,N,N',N'-tetramethyl-1,6-hexanediamine, the organic structure-directing agent\nMeO: Metal oxide, which is either CuO or CoO depending on the synthesis\nTEOS: Tetraethyl orthosilicate, used as the silicon source",
    "ratio calculations": "For all recipes, I'm normalizing to Si = 1.0.\nSample 1: Si = 1.0, Ge = 1.0, H2O = 52.5 (midpoint of 15-90), TMHDA = 63.2, HF = 4.0\nSample 2: Si = 1.0, Ge = 1.0, H2O = 112.5 (midpoint of 105-120), TMHDA = 63.2, HF = 4.0\nSample 3: Si = 0.8, Ge = 1.0, H2O = 67.5 (midpoint of 15-120), TMHDA = 101.1, HF = 4.0, normalized: Si = 1.0, Ge = 1.25, H2O = 84.375, TMHDA = 126.375, HF = 5.0\nSample 4: Si = 0.8, Ge = 1.0, H2O = 37.5 (midpoint of 15-60), TMHDA = 37.4, HF = 3.0, normalized: Si = 1.0, Ge = 1.25, H2O = 46.875, TMHDA = 46.75, HF = 3.75\nSample 5: Si = 0.8, Ge = 1.0, H2O = 97.5 (midpoint of 75-120), TMHDA = 37.4, HF = 3.0, normalized: Si = 1.0, Ge = 1.25, H2O = 121.875, TMHDA = 46.75, HF = 3.75\nSample 6: Si = 0.8, Ge = 0, H2O = 90, TMHDA = 37.4, HF = 3.0, normalized: Si = 1.0, Ge = 0, H2O = 112.5, TMHDA = 46.75, HF = 3.75\nSample 7: Si = 1.0, Ge = 0.55 (midpoint of 0.1-1), H2O = 90, TMHDA = 37.4, HF = 3.0\nSample 8: Si = 1.0, Ge = 0.4, H2O = 105 (midpoint of 90-120), TMHDA = 32.7 (midpoint of 28.0-37.4), HF = 3.0\nSample 9: Si = 1.0, Ge = 0.5, Cu = 0.05, H2O = 90, TMHDA = 37.4, HF = 3.0\nSample 10: Si = 1.0, Ge = 0.5, Cu = 0.10, H2O = 90, TMHDA = 37.4, HF = 3.0\nSample 11: Si = 1.0, Ge = 0.5, Cu = 0.15, H2O = 90, TMHDA = 37.4, HF = 3.0\nSample 12: Si = 1.0, Ge = 0.5, Cu = 0.20, H2O = 90, TMHDA = 37.4, HF = 3.0\nSample 13: Si = 1.0, Ge = 0.5, Co = 0.05, H2O = 90, TMHDA = 37.4, HF = 3.0\nSample 14: Si = 1.0, Ge = 0.5, Co = 0.10, H2O = 90, TMHDA = 37.4, HF = 3.0\nSample 15: Si = 1.0, Ge = 0.5, Co = 0.15, H2O = 90, TMHDA = 37.4, HF = 3.0\nSample 16: Si = 1.0, Ge = 0.5, Co = 0.20, H2O = 90, TMHDA = 37.4, HF = 3.0",
    "recipes": [
        {
            "Si": 1.0,
            "Ge": 1.0,
            "Al": 0,
            "OH": 0,
            "H2O": 52.5,
            "HF": 4.0,
            "B": 0,
            "osda_names": "N,N,N',N'-tetramethyl-1,6-hexanediamine",
            "osda_ratios": 63.2,
            "crystallization_temperature": 170.0,
            "crystallization_time": 168.0,
            "product_names": "amorphous"
        },
        {
            "Si": 1.0,
            "Ge": 1.0,
            "Al": 0,
            "OH": 0,
            "H2O": 112.5,
            "HF": 4.0,
            "B": 0,
            "osda_names": "N,N,N',N'-tetramethyl-1,6-hexanediamine",
            "osda_ratios": 63.2,
            "crystallization_temperature": 170.0,
            "crystallization_time": 168.0,
            "product_names": "ITH and amorphous"
        },
        {
            "Si": 1.0,
            "Ge": 1.25,
            "Al": 0,
            "OH": 0,
            "H2O": 84.375,
            "HF": 5.0,
            "B": 0,
            "osda_names": "N,N,N',N'-tetramethyl-1,6-hexanediamine",
            "osda_ratios": 126.375,
            "crystallization_temperature": 170.0,
            "crystallization_time": 168.0,
            "product_names": "amorphous"
        },
        {
            "Si": 1.0,
            "Ge": 1.25,
            "Al": 0,
            "OH": 0,
            "H2O": 46.875,
            "HF": 3.75,
            "B": 0,
            "osda_names": "N,N,N',N'-tetramethyl-1,6-hexanediamine",
            "osda_ratios": 46.75,
            "crystallization_temperature": 170.0,
            "crystallization_time": 168.0,
            "product_names": "amorphous"
        },
        {
            "Si": 1.0,
            "Ge": 1.25,
            "Al": 0,
            "OH": 0,
            "H2O": 121.875,
            "HF": 3.75,
            "B": 0,
            "osda_names": "N,N,N',N'-tetramethyl-1,6-hexanediamine",
            "osda_ratios": 46.75,
            "crystallization_temperature": 170.0,
            "crystallization_time": 168.0,
            "product_names": "ITH"
        },
        {
            "Si": 1.0,
            "Ge": 0,
            "Al": 0,
            "OH": 0,
            "H2O": 112.5,
            "HF": 3.75,
            "B": 0,
            "osda_names": "N,N,N',N'-tetramethyl-1,6-hexanediamine",
            "osda_ratios": 46.75,
            "crystallization_temperature": 170.0,
            "crystallization_time": 168.0,
            "product_names": "amorphous"
        },
        {
            "Si": 1.0,
            "Ge": 0.55,
            "Al": 0,
            "OH": 0,
            "H2O": 90.0,
            "HF": 3.0,
            "B": 0,
            "osda_names": "N,N,N',N'-tetramethyl-1,6-hexanediamine",
            "osda_ratios": 37.4,
            "crystallization_temperature": 170.0,
            "crystallization_time": 168.0,
            "product_names": "ITH"
        },
        {
            "Si": 1.0,
            "Ge": 0.4,
            "Al": 0,
            "OH": 0,
            "H2O": 105.0,
            "HF": 3.0,
            "B": 0,
            "osda_names": "N,N,N',N'-tetramethyl-1,6-hexanediamine",
            "osda_ratios": 32.7,
            "crystallization_temperature": 170.0,
            "crystallization_time": 168.0,
            "product_names": "ITH"
        },
        {
            "Si": 1.0,
            "Ge": 0.5,
            "Al": 0,
            "OH": 0,
            "H2O": 90.0,
            "HF": 3.0,
            "B": 0,
            "osda_names": "N,N,N',N'-tetramethyl-1,6-hexanediamine",
            "osda_ratios": 37.4,
            "crystallization_temperature": 170.0,
            "crystallization_time": 168.0,
            "product_names": "Cu-ITH and amorphous"
        },
        {
            "Si": 1.0,
            "Ge": 0.5,
            "Al": 0,
            "OH": 0,
            "H2O": 90.0,
            "HF": 3.0,
            "B": 0,
            "osda_names": "N,N,N',N'-tetramethyl-1,6-hexanediamine",
            "osda_ratios": 37.4,
            "crystallization_temperature": 170.0,
            "crystallization_time": 168.0,
            "product_names": "Cu-ITH"
        },
        {
            "Si": 1.0,
            "Ge": 0.5,
            "Al": 0,
            "OH": 0,
            "H2O": 90.0,
            "HF": 3.0,
            "B": 0,
            "osda_names": "N,N,N',N'-tetramethyl-1,6-hexanediamine",
            "osda_ratios": 37.4,
            "crystallization_temperature": 170.0,
            "crystallization_time": 168.0,
            "product_names": "Cu-ITH and amorphous"
        },
        {
            "Si": 1.0,
            "Ge": 0.5,
            "Al": 0,
            "OH": 0,
            "H2O": 90.0,
            "HF": 3.0,
            "B": 0,
            "osda_names": "N,N,N',N'-tetramethyl-1,6-hexanediamine",
            "osda_ratios": 37.4,
            "crystallization_temperature": 170.0,
            "crystallization_time": 168.0,
            "product_names": "Cu-ITH and amorphous"
        },
        {
            "Si": 1.0,
            "Ge": 0.5,
            "Al": 0,
            "OH": 0,
            "H2O": 90.0,
            "HF": 3.0,
            "B": 0,
            "osda_names": "N,N,N',N'-tetramethyl-1,6-hexanediamine",
            "osda_ratios": 37.4,
            "crystallization_temperature": 170.0,
            "crystallization_time": 168.0,
            "product_names": "Co-ITH and amorphous"
        },
        {
            "Si": 1.0,
            "Ge": 0.5,
            "Al": 0,
            "OH": 0,
            "H2O": 90.0,
            "HF": 3.0,
            "B": 0,
            "osda_names": "N,N,N',N'-tetramethyl-1,6-hexanediamine",
            "osda_ratios": 37.4,
            "crystallization_temperature": 170.0,
            "crystallization_time": 168.0,
            "product_names": "Co-ITH and amorphous"
        },
        {
            "Si": 1.0,
            "Ge": 0.5,
            "Al": 0,
            "OH": 0,
            "H2O": 90.0,
            "HF": 3.0,
            "B": 0,
            "osda_names": "N,N,N',N'-tetramethyl-1,6-hexanediamine",
            "osda_ratios": 37.4,
            "crystallization_temperature": 170.0,
            "crystallization_time": 168.0,
            "product_names": "Co-ITH"
        },
        {
            "Si": 1.0,
            "Ge": 0.5,
            "Al": 0,
            "OH": 0,
            "H2O": 90.0,
            "HF": 3.0,
            "B": 0,
            "osda_names": "N,N,N',N'-tetramethyl-1,6-hexanediamine",
            "osda_ratios": 37.4,
            "crystallization_temperature": 170.0,
            "crystallization_time": 168.0,
            "product_names": "Co-ITH"
        }
    ]
}
