Repository: gsireesh/ddd-benchmark

# Data Driven Design as an Ecologically Valid Challenge Task for Document Understanding

This repo contains the code and metadata for the paper "Data Driven Design as an Ecologically Valid Challenge Task for Document

Understanding". 
---

## Metadata and Dataset Reconstruction

Because this dataset consists of non-open access academic papers, we are limited to providing the
metadata for this dataset, i.e. the DOIs of the papers, and publishing our further annotated 
versions of the zeolite data originally published in Jensen et. al. (2019) and the aluminum data 
from Pfeiffer et. al. (2020). Our re-annotated versions of this data can be found in the respective

File: claude/zeolite/md/responses/response_10.1007_s10934-015-0051-5.json
```json
{
    "table csv": "None provided in the document",
    "extracted text": "The synthesis of [Ge]PLS-1 is described in section 2.4: \"The mixture of TMAOH and water was added to a GeO2 powder. Stirred at room temperature for 5 min to obtain clear solution, and then H-kanemite was added to the solution. Resulting gel was then stirred 5 min by using a Teflon rod. The gel composition was 1.0 SiO2:x GeO2:0.30 TMAOH:5.0 H2O, where x was 0-0.1. Then the obtained gel was transferred into a Teflon-lined autoclave. Hydrothermal treatment was taken place for 3 days at 170°C. The obtained powder was washed with distilled water and acetone, and then dried at 60°C for overnight to give [Ge]PLS-1 as white powder.\"\n\nThe synthesis of [Ge]CDS-1 zeolite is described in section 2.5: \"The dehydrative condensation of [Ge]-PLS-1 was performed at 500°C for 6 h (heating rate was 0.5°C/min) under air flow (100 mL/min) to afford the CDS-1 zeolite.\"\n\nThe paper reports successful synthesis of [Ge]PLS-1 with SiO2/GeO2 ratios from 25 to 200.",
    "property mapping": "Si: Represented as SiO2 in the gel composition\nGe: Represented as GeO2 in the gel composition\nOH: Represented as part of TMAOH (tetramethylammonium hydroxide)\nH2O: Represented directly as H2O\nosda_names: Tetramethylammonium hydroxide (TMAOH)\nosda_ratios: 0.30 relative to SiO2\ncrystallization_temperature: 170°C\ncrystallization_time: 3 days (72 hours)\nproduct_names: [Ge]PLS-1 (precursor) and [Ge]CDS-1 (after calcination)",
    "formula abbreviations": "TMAOH = Tetramethylammonium hydroxide, which serves as the organic structure-directing agent (OSDA)\nH-kanemite = an acidified form of Na-kanemite (layered silicate), serves as the silica source\n[Ge]PLS-1 = Germanium-containing PLS-1 layered silicate\n[Ge]CDS-1 = Germanium-containing CDS-1 zeolite with CDO topology",
    "ratio calculations": "For the main recipe with SiO2/GeO2 = 25:\nSi = 1.0 (as given in the gel composition)\nGe = 1.0/25 = 0.04 (based on SiO2/GeO2 = 25)\nOH = 0.3 (from TMAOH/SiO2 ratio)\nH2O = 5.0 (as given in the gel composition)\nosda_ratios = 0.3 (TMAOH/SiO2 ratio)\n\nFor other recipes with different SiO2/GeO2 ratios:\n- For SiO2/GeO2 = 50: Ge = 1.0/50 = 0.02\n- For SiO2/GeO2 = 100: Ge = 1.0/100 = 0.01\n- For SiO2/GeO2 = 200: Ge = 1.0/200 = 0.005",
    "recipes": [
        {
            "Si": 1.0,
            "Ge": 0.04,
            "Al": 0,
            "OH": 0.3,
            "H2O": 5.0,
            "HF": 0,
            "B": 0,
            "osda_names": "Tetramethylammonium hydroxide",
            "osda_ratios": 0.3,
            "crystallization_temperature": 170.0,
            "crystallization_time": 72.0,
            "product_names": "[Ge]PLS-1"
        },
        {
            "Si": 1.0,
            "Ge": 0.02,
            "Al": 0,
            "OH": 0.3,
            "H2O": 5.0,
            "HF": 0,
            "B": 0,
            "osda_names": "Tetramethylammonium hydroxide",
            "osda_ratios": 0.3,
            "crystallization_temperature": 170.0,
            "crystallization_time": 72.0,
            "product_names": "[Ge]PLS-1"
        },
        {
            "Si": 1.0,
            "Ge": 0.01,
            "Al": 0,
            "OH": 0.3,
            "H2O": 5.0,
            "HF": 0,
            "B": 0,
            "osda_names": "Tetramethylammonium hydroxide",
            "osda_ratios": 0.3,
            "crystallization_temperature": 170.0,
            "crystallization_time": 72.0,
            "product_names": "[Ge]PLS-1"
        },
        {
            "Si": 1.0,
            "Ge": 0.005,
            "Al": 0,
            "OH": 0.3,
            "H2O": 5.0,
            "HF": 0,
            "B": 0,
            "osda_names": "Tetramethylammonium hydroxide",
            "osda_ratios": 0.3,
            "crystallization_temperature": 170.0,
            "crystallization_time": 72.0,
            "product_names": "[Ge]PLS-1"
        }
    ]
}
```

File: claude/zeolite/md/responses/response_10.1007_s10934-015-0119-2.json
{
    "table csv": "Sample a no.,Molar composition GeO 2,Molar composition H 2 O,Molar composition TMEDA,Molar composition TEOS,Molar composition HF,Molar composition Product\n1,0.25-1.0,18-72,35,1.0,0.54,BEC\n2,0.25-1.0,72,35,1.0,0,No crystallization\n3,0.5,9-18,35,1.0,0.54,AST\n4,0.5,72-144,35,1.0,0.54,BEC and AST\n5,0,18-72,17-105,1.0,0.54-3,No crystallization",
    
    "extracted text": "The BEC-zeotype germanosilicates were synthesized under hydrothermal conditions using N,N,N',N'-Tetra-methylethylenediamine (TMEDA) as an OSDA. In a typical synthesis, 8 mL (35 mmol) of TMEDA and 0.16 g (1 mmol) of GeO2 was added to 4 mL water. The mixture was stirred using a magnetic stirrer until the germanium oxide dissolved. After adding 0.32 mL of tetraethylorthosilicate (TEOS), the mixture was stirred for another 2 h at room temperature to hydrolyze the TEOS, followed by the addition of 0.15 mL of an aqueous HF solution. The molar ratio of the batch composition was 0.5GeO2:1.0Si(OC2H5)4:35TMEDA:72H2O:0.54HF. The final mixture was sealed in a 25 mL Teflon-lined autoclave and heated to 170 °C under autogenous pressure for 2 days. The B-substituted BEC-type germanosilicate was synthesized by introducing an appropriate amount of H3BO3 into the reaction gel to obtain the following molar composition: 0.5GeO2:1.0SiO2:35OSDA:2.5HF:83H2O:0.1H3BO3 at 170 °C for 3 days.",
    
    "property mapping": "Si: Comes from TEOS (tetraethylorthosilicate) or SiO2 in the recipes\nGe: Comes from GeO2\nB: Comes from H3BO3 (boric acid)\nH2O: Water content in the reaction mixture\nHF: Hydrofluoric acid\nOSDA: TMEDA (N,N,N',N'-Tetra-methylethylenediamine)",
    
    "formula abbreviations": "TMEDA: N,N,N',N'-Tetra-methylethylenediamine\nTEOS: Tetraethylorthosilicate, Si(OC2H5)4, source of Si\nH3BO3: Boric acid, source of B\nGeO2: Germanium dioxide, source of Ge\nOSDA: Organic Structure Directing Agent (in this case TMEDA)",
    
    "ratio calculations": "For all recipes, Si is set to 1.0 as the reference.\nFor sample 1: Ge = (0.25+1.0)/2 = 0.625 (mean of range), H2O = (18+72)/2 = 45 (mean of range), TMEDA = 35, HF = 0.54\nFor sample 2: Ge = (0.25+1.0)/2 = 0.625 (mean of range), H2O = 72, TMEDA = 35, HF = 0\nFor sample 3: Ge = 0.5, H2O = (9+18)/2 = 13.5 (mean of range), TMEDA = 35, HF = 0.54\nFor sample 4: Ge = 0.5, H2O = (72+144)/2 = 108 (mean of range), TMEDA = 35, HF = 0.54\nFor sample 5: Ge = 0, H2O = (18+72)/2 = 45 (mean of range), TMEDA = (17+105)/2 = 61 (mean of range), HF = (0.54+3)/2 = 1.77 (mean of range)\nFor SiGe-BEC detailed recipe: Ge = 0.5, H2O = 72, TMEDA = 35, HF = 0.54\nFor B-BEC recipe: Ge = 0.5, B = 0.1, H2O = 83, TMEDA = 35, HF = 2.5",
    
    "recipes": [
        {
            "Si": 1.0,
            "Ge": 0.625,
            "Al": 0,
            "OH": 0,
            "H2O": 45.0,
            "HF": 0.54,
            "B": 0,
            "osda_names": "N,N,N',N'-Tetra-methylethylenediamine",
            "osda_ratios": 35.0,
            "crystallization_temperature": 170.0,
            "crystallization_time": 48.0,
            "product_names": "BEC"
        },
        {
            "Si": 1.0,
            "Ge": 0.625,
            "Al": 0,
            "OH": 0,
            "H2O": 72.0,
            "HF": 0.0,
            "B": 0,
            "osda_names": "N,N,N',N'-Tetra-methylethylenediamine",
            "osda_ratios": 35.0,
            "crystallization_temperature": 170.0,
            "crystallization_time": 48.0,
            "product_names": "No crystallization"
        },
        {
            "Si": 1.0,
            "Ge": 0.5,
            "Al": 0,
            "OH": 0,
            "H2O": 13.5,
            "HF": 0.54,
            "B": 0,
            "osda_names": "N,N,N',N'-Tetra-methylethylenediamine",
            "osda_ratios": 35.0,
            "crystallization_temperature": 170.0,
            "crystallization_time": 48.0,
            "product_names": "AST"
        },
        {
            "Si": 1.0,
            "Ge": 0.5,
            "Al": 0,
            "OH": 0,
            "H2O": 108.0,
            "HF": 0.54,
            "B": 0,
            "osda_names": "N,N,N',N'-Tetra-methylethylenediamine",
            "osda_ratios": 35.0,
            "crystallization_temperature": 170.0,
            "crystallization_time": 48.0,
            "product_names": "BEC and AST"
        },
        {
            "Si": 1.0,
            "Ge": 0.0,
            "Al": 0,
            "OH": 0,
            "H2O": 45.0,
            "HF": 1.77,
            "B": 0,
            "osda_names": "N,N,N',N'-Tetra-methylethylenediamine",
            "osda_ratios": 61.0,
            "crystallization_temperature": 170.0,
            "crystallization_time": 48.0,
            "product_names": "No crystallization"
        },
        {
            "Si": 1.0,
            "Ge": 0.5,
            "Al": 0,
            "OH": 0,
            "H2O": 72.0,
            "HF": 0.54,
            "B": 0,
            "osda_names": "N,N,N',N'-Tetra-methylethylenediamine",
            "osda_ratios": 35.0,
            "crystallization_temperature": 170.0,
            "crystallization_time": 48.0,
            "product_names": "BEC"
        },
        {
            "Si": 1.0,
            "Ge": 0.5,
            "Al": 0,
            "OH": 0,
            "H2O": 83.0,
            "HF": 2.5,
            "B": 0.1,
            "osda_names": "N,N,N',N'-Tetra-methylethylenediamine",
            "osda_ratios": 35.0,
            "crystallization_temperature": 170.0,
            "crystallization_time": 72.0,
            "product_names": "B-BEC"
        }
    ]
}

File: claude/zeolite/md/responses/response_10.1007_s11144-009-0129-7.json
```json
{
    "table csv": "Samples,Si/Al,S BET (m2/g),S external (m2/g),S micropore (m2/g),V micropore (cm3/g)\nZSM-5,40,375,38,337,0.13\nMo-ZSM-5,-,327,20,307,0.12\nITQ-13,43,364,18,346,0.16\nMo-ITQ-13,-,318,15,303,0.14",
    "extracted text": "ITQ-13 was synthesized according to the literature [21] using hexamethonium dihydroxide as template source, and GeO2 (99.998%, Aldrich), Al isopropylate (99.5%, A.R), ammonium fluoride (96%, A.R), and colloidal silica as sources. The final synthesis gels had the following chemical composition: SiO2: 0.05 GeO2: 0.01 Al2O3: 0.25 R(OH)2: 0.56 NH4F: 5 H2O. The gels were autoclaved at 408 K for 15 days under continuous stirring at 60 rpm.",
    "property mapping": "Si - SiO2 in the gel composition\nGe - GeO2 in the gel composition\nAl - Al2O3 in the gel composition\nOH - R(OH)2 in the gel composition\nH2O - H2O in the gel composition\nHF - Not directly mentioned, but related to NH4F in the gel composition\nB - Not mentioned\nosda_names - R(OH)2 refers to hexamethonium dihydroxide\nosda_ratios - 0.25 in the gel composition\ncrystallization_temperature - 408 K\ncrystallization_time - 15 days\nproduct_names - ITQ-13",
    "formula abbreviations": "R(OH)2 - Hexamethonium dihydroxide, the structure directing agent (OSDA)\nNH4F - Ammonium fluoride, used as a source of fluoride",
    "ratio calculations": "Starting with SiO2: 1, GeO2: 0.05, Al2O3: 0.01, R(OH)2: 0.25, NH4F: 0.56, H2O: 5\n\nNormalizing to Si = 1.0:\nSi = 1.0 (from SiO2)\nGe = 0.05 (from GeO2)\nAl = 0.02 (from Al2O3, since there are 2 Al atoms per Al2O3)\nOH = 0.5 (from R(OH)2, since there are 2 OH groups per molecule)\nH2O = 5.0\nHF = 0.56 (using NH4F as an approximation for the F content)\n\nOSDA ratio = 0.25 (hexamethonium dihydroxide)\n\nCrystallization temperature = 408 K = 135°C\nCrystallization time = 15 days = 360 hours",
    "recipes": [
        {
            "Si": 1.0,
            "Ge": 0.05,
            "Al": 0.02,
            "OH": 0.5,
            "H2O": 5.0,
            "HF": 0.56,
            "B": 0,
            "osda_names": "hexamethonium dihydroxide",
            "osda_ratios": 0.25,
            "crystallization_temperature": 135.0,
            "crystallization_time": 360.0,
            "product_names": "ITQ-13"
        }
    ]
}
```

File: claude/zeolite/md/responses/response_10.1007_s11244-013-0170-7.json
{
    "table csv": "There is no formal table with the recipes in the provided document, but the synthesis information is described in the text.",
    "extracted text": "H-ITQ-13 is typically synthesized by the fluoride route in highly concentrated synthesis mixtures using hexamethonium hydroxide (HM(OH)2) as a structure directing agent (SDA). The synthesis mixture of ITQ-13(N) was prepared by dissolving GeO2 in HM(OH)2 aqueous solution, then adding Al-isopropoxide dissolved in isopropanol, followed by dropwise addition of TEOS. The final molar composition was 91 SiO2:1 Al2O3:9 GeO2:56 HF:25 HM(OH)2:500 H2O. Small amounts of pure Si-ITQ-13 seed crystals were added and the mixture was kept in a tumbling oven at 37 rpm for 14 days at 160°C. For H-ITQ-13(P), the same procedure was followed with nearly identical synthesis composition but 10.7% less fluoride (50HF instead of 56HF). For making Si-ITQ-13 seeds, the synthesis mixture had a final molar composition of 100 SiO2:50 HF:25 HM(OH)2:500 H2O.",
    "property mapping": "SiO2 -> Si, Al2O3 -> Al, GeO2 -> Ge, HF -> HF, HM(OH)2 -> osda_names and osda_ratios, H2O -> H2O, 160°C -> crystallization_temperature, 14 days -> crystallization_time, ITQ-13 -> product_names",
    "formula abbreviations": "HM(OH)2 = hexamethonium hydroxide. Al2O3 represents 2 Al atoms per formula unit. The tumbling oven was operated at 37 rpm.",
    "ratio calculations": "For H-ITQ-13(N):\n- Si: 91 (normalizing to 1): 1\n- Al: from 1 Al2O3 → 2 Al atoms, so 2/91 = 0.022\n- Ge: 9/91 = 0.099\n- HF: 56/91 = 0.615\n- OSDA (HM(OH)2): 25/91 = 0.275\n- H2O: 500/91 = 5.495\n\nFor H-ITQ-13(P):\n- Similar to H-ITQ-13(N) but with 50HF instead of 56HF\n- HF: 50/91 = 0.549\n\nFor Si-ITQ-13 seeds:\n- Si: 100 (normalizing to 1): 1\n- HF: 50/100 = 0.5\n- OSDA (HM(OH)2): 25/100 = 0.25\n- H2O: 500/100 = 5",
    "recipes": [
        {
            "Si": 1.0,
            "Ge": 0.099,
            "Al": 0.022,
            "OH": 0.55,
            "H2O": 5.495,
            "HF": 0.615,
            "B": 0,
            "osda_names": "hexamethonium hydroxide",
            "osda_ratios": 0.275,
            "crystallization_temperature": 160.0,
            "crystallization_time": 336.0,
            "product_names": "ITQ-13(N)"
        },
        {
            "Si": 1.0,
            "Ge": 0.099,
            "Al": 0.022,
            "OH": 0.55,
            "H2O": 5.495,
            "HF": 0.549,
            "B": 0,
            "osda_names": "hexamethonium hydroxide",
            "osda_ratios": 0.275,
            "crystallization_temperature": 160.0,
            "crystallization_time": 336.0,
            "product_names": "ITQ-13(P)"
        },
        {
            "Si": 1.0,
            "Ge": 0.0,
            "Al": 0.0,
            "OH": 0.5,
            "H2O": 5.0,
            "HF": 0.5,
            "B": 0,
            "osda_names": "hexamethonium hydroxide",
            "osda_ratios": 0.25,
            "crystallization_temperature": 160.0,
            "crystallization_time": 336.0,
            "product_names": "Si-ITQ-13 seeds"
        }
    ]
}

File: claude/zeolite/md/responses/response_10.1038_nature00924.json
```json
{
    "table csv": "A, 0.33 GeO2: 0.67 SiO2: 0.50 MSPTOH: 0.50 HF: 20 H2O.\nB, 0.09 GeO2: 0.91 SiO2: 0.02 Al2O3: 0.50 MSPTOH: 0.50 HF: 3 H2O.",
    "extracted text": "Precursor gels A (ITQ-21) and B (Al-ITQ-21) were prepared by dissolving germanium oxide in the N-methylsparteinium hydroxide (MSPTOH) solution. Then, tetraethylorthosilicate and aluminium isopropoxide (for the aluminium-containing sample) were hydrolysed in that solution, and the mixture was mechanically stirred at room temperature until complete elimination of the alcohols had occurred, and the required amount of water until the final composition was reached. Finally, HF was added and the mixture was homogenized. When the gels were heated at 448 K for five days under conditions of continuous stirring in Teflon-lined stainless-steel autoclaves, the zeolites crystallized.",
    "property mapping": "GeO2 = Ge\nSiO2 = Si\nAl2O3 = Al (needs conversion from Al2O3 to Al)\nMSPTOH = osda_names (N-methylsparteinium hydroxide) and OH\nHF = HF\nH2O = H2O\n448 K = crystallization_temperature (needs conversion to °C)\n5 days = crystallization_time (needs conversion to hours)",
    "formula abbreviations": "MSPTOH = N-methylsparteinium hydroxide\n0.02 Al2O3 = 0.04 Al (since each Al2O3 contains 2 Al atoms)",
    "ratio calculations": "Recipe A (normalizing to Si = 1.0):\nSi: 0.67/0.67 = 1.0\nGe: 0.33/0.67 = 0.493\nAl: 0\nOH: 0.50/0.67 = 0.746\nH2O: 20/0.67 = 29.851\nHF: 0.50/0.67 = 0.746\nosda_ratios: 0.50/0.67 = 0.746\n\nRecipe B (normalizing to Si = 1.0):\nSi: 0.91/0.91 = 1.0\nGe: 0.09/0.91 = 0.099\nAl: 0.04/0.91 = 0.044\nOH: 0.50/0.91 = 0.549\nH2O: 3/0.91 = 3.297\nHF: 0.50/0.91 = 0.549\nosda_ratios: 0.50/0.91 = 0.549",
    "recipes": [
        {
            "Si": 1.0,
            "Ge": 0.493,
            "Al": 0.0,
            "OH": 0.746,
            "H2O": 29.851,
            "HF": 0.746,
            "B": 0,
            "osda_names": "N-methylsparteinium hydroxide",
            "osda_ratios": 0.746,
            "crystallization_temperature": 175.0,
            "crystallization_time": 120.0,
            "product_names": "ITQ-21"
        },
        {
            "Si": 1.0,
            "Ge": 0.099,
            "Al": 0.044,
            "OH": 0.549,
            "H2O": 3.297,
            "HF": 0.549,
            "B": 0,
            "osda_names": "N-methylsparteinium hydroxide",
            "osda_ratios": 0.549,
            "crystallization_temperature": 175.0,
            "crystallization_time": 120.0,
            "product_names": "Al-ITQ-21"
        }
    ]
}
```

File: claude/zeolite/md/responses/response_10.1038_nature04097.json
```json
{
    "table csv": "",
    "extracted text": "Both SU-M and SU-MB were synthesized under hydrothermal conditions from a homogenous solution of germanium dioxide, MPMD (2-methylpentamethylenediamine) and water with the molar ratios of 1:8-10:38-40. In addition, hydrofluoric acid with a molar ratio of GeO2:HF = 1:1.5 was added for the synthesis of SU-MB. The solutions were heated at 165°C in Teflon-lined Parr autoclaves under autogenous pressure and the synthesis time was seven days for SU-M and 11 days for SU-MB.",
    "property mapping": "GeO2 -> Ge\nMPMD -> osda_names (2-methylpentamethylenediamine) and osda_ratios\nH2O -> H2O\nHF -> HF\n165°C -> crystallization_temperature\n7 days for SU-M -> crystallization_time\n11 days for SU-MB -> crystallization_time",
    "formula abbreviations": "MPMD stands for 2-methylpentamethylenediamine, which is the structure directing agent (OSDA) used in the synthesis.",
    "ratio calculations": "For SU-M:\nGe = 1.0 (reference)\nOSDA (MPMD) = 8-10 → mean = 9.0\nH2O = 38-40 → mean = 39.0\nHF = 0\n\nFor SU-MB:\nGe = 1.0 (reference)\nOSDA (MPMD) = 8-10 → mean = 9.0\nH2O = 38-40 → mean = 39.0\nHF = 1.5",
    "recipes": [
        {
            "Si": 0,
            "Ge": 1.0,
            "Al": 0,
            "OH": 0,
            "H2O": 39.0,
            "HF": 0,
            "B": 0,
            "osda_names": "2-methylpentamethylenediamine",
            "osda_ratios": 9.0,
            "crystallization_temperature": 165.0,
            "crystallization_time": 168.0,
            "product_names": "SU-M"
        },
        {
            "Si": 0,
            "Ge": 1.0,
            "Al": 0,
            "OH": 0,
            "H2O": 39.0,
            "HF": 1.5,
            "B": 0,
            "osda_names": "2-methylpentamethylenediamine",
            "osda_ratios": 9.0,
            "crystallization_temperature": 165.0,
            "crystallization_time": 264.0,
            "product_names": "SU-MB"
        }
    ]
}
```

File: claude/zeolite/md/responses/response_10.1038_nature07957.json
```json
{
    "table csv": "The compositions of two typical synthesis gels to obtain ITQ-37 are as follows: 0.5 SiO2:0.5 GeO2:0.25 SDA2(OH)2:0.50 NH4F:3 H2O, without aluminium, and 0.5 SiO2:0.5 GeO2:0.01 Al2O3:0.25 SDA2(OH)2:0.50 NH4F:3 H2O, with aluminium. Crystallization was carried out at 175°C over 24 h under static conditions.",
    "extracted text": "The paper describes the synthesis of ITQ-37, a germanosilicate zeolite with extra-large 30-ring windows. The structure directing agent used is labeled as SDA2, which is a bulky diquaternary ammonium molecule described in the paper as having four chiral centers in a meso conformation, making the overall molecule achiral. The chemical formula of ITQ-37 is given as: (C22N2H40)10.5(H2O)x[Ge80Si112O400H32F20]. The synthesis was carried out under static conditions. The SDA2 was synthesized from 4,6-dimethyl-α-pyrone and maleic anhydride through several steps including Diels-Alder reaction, amination with ethylamine, reduction with LiAlH4, and alkylation with iodomethane.",
    "property mapping": "SiO2 -> Si, GeO2 -> Ge, Al2O3 -> Al, SDA2(OH)2 -> osda_ratios, NH4F -> HF (as a source of fluoride), H2O -> H2O, 175°C -> crystallization_temperature, 24 h -> crystallization_time, ITQ-37 -> product_names",
    "formula abbreviations": "SDA2 refers to the structure directing agent, which is a bulky diquaternary ammonium molecule synthesized from 4,6-dimethyl-α-pyrone and maleic anhydride. The molecular formula is C22N2H40.",
    "ratio calculations": "Recipe 1 (without aluminum): Si = 0.5 SiO2 = 0.5, Ge = 0.5 GeO2 = 0.5, setting Si to 1.0: Si = 1.0, Ge = 1.0, osda_ratios = 0.25/0.5 = 0.5, H2O = 3/0.5 = 6, HF = 0.5/0.5 = 1.0. Recipe 2 (with aluminum): Si = 0.5 SiO2 = 0.5, Ge = 0.5 GeO2 = 0.5, Al = 0.02 (from 0.01 Al2O3), setting Si to 1.0: Si = 1.0, Ge = 1.0, Al = 0.04, osda_ratios = 0.25/0.5 = 0.5, H2O = 3/0.5 = 6, HF = 0.5/0.5 = 1.0.",
    "recipes": [
        {
            "Si": 1.0,
            "Ge": 1.0,
            "Al": 0.0,
            "OH": 0.5,
            "H2O": 6.0,
            "HF": 1.0,
            "B": 0.0,
            "osda_names": "Diquaternary ammonium compound (C22N2H40)",
            "osda_ratios": 0.5,
            "crystallization_temperature": 175.0,
            "crystallization_time": 24.0,
            "product_names": "ITQ-37"
        },
        {
            "Si": 1.0,
            "Ge": 1.0,
            "Al": 0.04,
            "OH": 0.5,
            "H2O": 6.0,
            "HF": 1.0,
            "B": 0.0,
            "osda_names": "Diquaternary ammonium compound (C22N2H40)",
            "osda_ratios": 0.5,
            "crystallization_temperature": 175.0,
            "crystallization_time": 24.0,
            "product_names": "ITQ-37"
        }
    ]
}
```

File: claude/zeolite/md/responses/response_10.1038_nchem.2761.json
{
    "table csv": "",
    "extracted text": "Synthesis of 29Si-enriched UTL. A gel with the following molar composition 0.8:0.4:0.4:38 SiO2:GeO2:ROH:H2O was prepared by dissolving amorphous germanium dioxide (0.609 g, 5.82 mmol, 99.999% Acros) in a 0.584 M solution of the SDA, (6R,10S)-6,10-dimethyl-5-azoniaspiro[4,5]decane hydroxide (10 ml, 5.84 mmol). Tetraethyl orthosilicate (2.094 g, 10.05 mmol, 98% Aldrich) was added dropwise and, to enrich the final zeolite, 29Si-enriched tetraethyl orthosilicate (0.333 g, 1.59 mmol, >99 at% 29Si CortecNet) was added. This was stirred at room temperature for 2 h. The solution was then transferred to a Teflon-lined autoclave (23 ml, Parr Instruments) and heated at 175 °C for 13 days under static conditions. The solid was recovered by filtration, washed with copious amounts of distilled water and dried overnight. To remove the occluded SDA the zeolite was heated to 575 °C at a rate of 1 °C min-1, held at 575 °C for 6 h and cooled to room temperature at a rate of 2 °C min-1 under an atmosphere of air.",
    "property mapping": "SiO2 -> Si\nGeO2 -> Ge\nROH -> OH and osda_ratios\n(6R,10S)-6,10-dimethyl-5-azoniaspiro[4,5]decane hydroxide -> osda_names\nH2O -> H2O\n175 °C -> crystallization_temperature\n13 days -> crystallization_time\nUTL -> product_names",
    "formula abbreviations": "ROH refers to the organic structure directing agent (OSDA), which is (6R,10S)-6,10-dimethyl-5-azoniaspiro[4,5]decane hydroxide. This compound contains the hydroxide (OH) that is counted in the OH ratio.",
    "ratio calculations": "Original molar composition: 0.8 SiO2 : 0.4 GeO2 : 0.4 ROH : 38 H2O\nNormalizing to Si = 1.0:\nSi = 0.8 / 0.8 = 1.0\nGe = 0.4 / 0.8 = 0.5\nOH (from ROH) = 0.4 / 0.8 = 0.5\nosda_ratios = 0.4 / 0.8 = 0.5\nH2O = 38 / 0.8 = 47.5\ncrystallization_time = 13 days = 312 hours",
    "recipes": [
        {
            "Si": 1.0,
            "Ge": 0.5,
            "Al": 0.0,
            "OH": 0.5,
            "H2O": 47.5,
            "HF": 0.0,
            "B": 0.0,
            "osda_names": "(6R,10S)-6,10-dimethyl-5-azoniaspiro[4,5]decane hydroxide",
            "osda_ratios": 0.5,
            "crystallization_temperature": 175.0,
            "crystallization_time": 312.0,
            "product_names": "UTL"
        }
    ]
}

File: claude/zeolite/md/responses/response_10.1038_nmat921.json
```json
{
    "table csv": "Content (wt%), ITQ-22, Al-ITQ-22\nC, 10.38, 11.71\nN, 1.48, 1.67\nH, 1.84, 2.06\nGeO2a, 34.9, 24.5\nAl2O3a, -, 2.6\nSiO2a, 65.1, 72.9\na Refers to the calcined material.",
    "extracted text": "The synthesis of Al-free ITQ-22 can be performed in a fluoride-free media within a broad range of chemical compositions by combining the structure-directing effect of the organic 1,5-bis-(methylpyrrolidinium)pentane (named MPP) and the presence of Ge in the synthesis media.\n\nHighly ordered ITQ-22 material was obtained from a gel of the following composition: 0.66SiO2:0.33GeO2:0.25MPP(OH)2:3.5H2O. The MPP(OH)2 was obtained by reacting an excess of N-methylpyrrolidine (97%, Aldrich; 20 g, 234.9 mmol) with 1,5-dibromopentane (97%, Aldrich; 18.7 g, 81.3 mmol) in acetone (300 ml) under reflux for 24 hours. The resulting mixture was kept at room temperature under continuous stirring until the desired gel composition was reached by evaporation of water and ethanol from the hydrolysis of TEOS. The gel was then autoclaved in Teflon-lined stainless steel autoclaves at 175°C for 7 days.\n\nThe synthesis of Al-containing ITQ-22 was performed from a starting mixture of composition: 0.66SiO2:0.33GeO2:0.01Al2O3:0.25MPP(OH)2:15H2O. The synthesis gel was prepared as above, but using aluminium isopropoxide (98%, Aldrich) as the Al source, and the crystallization was carried out at 175°C for 12 days.",
    "property mapping": "SiO2 → Si\nGeO2 → Ge\nAl2O3 → Al\nMPP(OH)2 → OSDA and OH\nH2O → H2O\ncrystallization temperature: 175°C\ncrystallization time: Al-free ITQ-22: 7 days = 168 hours, Al-ITQ-22: 12 days = 288 hours",
    "formula abbreviations": "MPP(OH)2 = 1,5-bis-(methylpyrrolidinium)pentane dihydroxide, obtained by reacting N-methylpyrrolidine with 1,5-dibromopentane.",
    "ratio calculations": "For Al-free ITQ-22:\nOriginal ratio: 0.66SiO2:0.33GeO2:0.25MPP(OH)2:3.5H2O\nNormalizing to Si = 1.0:\nSi = 0.66/0.66 = 1.0\nGe = 0.33/0.66 = 0.5\nOSDA = 0.25/0.66 = 0.379\nOH = 0.25*2/0.66 = 0.758 (each MPP(OH)2 contributes 2 OH)\nH2O = 3.5/0.66 = 5.303\n\nFor Al-containing ITQ-22:\nOriginal ratio: 0.66SiO2:0.33GeO2:0.01Al2O3:0.25MPP(OH)2:15H2O\nNormalizing to Si = 1.0:\nSi = 0.66/0.66 = 1.0\nGe = 0.33/0.66 = 0.5\nAl = 0.02/0.66 = 0.03 (0.01 Al2O3 contains 0.02 Al)\nOSDA = 0.25/0.66 = 0.379\nOH = 0.25*2/0.66 = 0.758 (each MPP(OH)2 contributes 2 OH)\nH2O = 15/0.66 = 22.727",
    "recipes": [
        {
            "Si": 1.0,
            "Ge": 0.5,
            "Al": 0.0,
            "OH": 0.758,
            "H2O": 5.303,
            "HF": 0.0,
            "B": 0.0,
            "osda_names": "1,5-bis-(methylpyrrolidinium)pentane",
            "osda_ratios": 0.379,
            "crystallization_temperature": 175.0,
            "crystallization_time": 168.0,
            "product_names": "ITQ-22"
        },
        {
            "Si": 1.0,
            "Ge": 0.5,
            "Al": 0.03,
            "OH": 0.758,
            "H2O": 22.727,
            "HF": 0.0,
            "B": 0.0,
            "osda_names": "1,5-bis-(methylpyrrolidinium)pentane",
            "osda_ratios": 0.379,
            "crystallization_temperature": 175.0,
            "crystallization_time": 288.0,
            "product_names": "Al-ITQ-22"
        }
    ]
}
```
