Repository: gsireesh/ddd-benchmark

# Data Driven Design as an Ecologically Valid Challenge Task for Document Understanding

This repo contains the code and metadata for the paper "Data Driven Design as an Ecologically Valid Challenge Task for Document

Understanding". 
---

## Metadata and Dataset Reconstruction

Because this dataset consists of non-open access academic papers, we are limited to providing the
metadata for this dataset, i.e. the DOIs of the papers, and publishing our further annotated 
versions of the zeolite data originally published in Jensen et. al. (2019) and the aluminum data 
from Pfeiffer et. al. (2020). Our re-annotated versions of this data can be found in the respective
folders in the `data/` directory. 

We additionally provide our EDA notebooks in this repository, as `eda_zeolite.ipynb` 
and `eda_aluminum.ipynb`, respectively.

To reconstruct the sections of the dataset that are available from publisher TDM APIs, we provide 
the `construct_dataset.py` script. This script pulls papers in publisher provided format from the 
APIs of three publishers: Elsevier, Wiley, and Springer, assuming that the user is licensed 
appropriately. To use this script, you must first get API keys for Elsevier 
[here](https://dev.elsevier.com/) and Wiley 
[here](https://onlinelibrary.wiley.com/library-info/resources/text-and-datamining). 
The user must then specify these API keys, along with a mailto address for the 
[polite](https://github.com/CrossRef/rest-api-doc#good-manners--more-reliable-service) usage
tier of the Crossref API for Springer papers, in `secrets.json`:

```json
{
    "ELSEVIER_API_KEY": "...",
    "WILEY_API_KEY": "...",
    "SPRINGER_MAILTO": "..."
}
```

Once the secrets file has been set up appropriately, you can run the construct dataset script:

```bash
python construct_dataset.py --dataset=<zeolite|aluminum> --from_scratch=<False|True>
```

This script will download XML from Elsevier, PDFs from Wiley, and both PDF and an HTML/XML 
representation from Springer, and place them in `xml` and `pdf` directories within the data 
directory for each dataset. The `from_scratch` parameter determines whether the script will fetch
publisher metadata afresh (not recommended) or use the version already provided in 
`data/<dataset>/publisher_metadata.csv`. It will not replace files that have already been downloaded.
Every file is stored in the format `<doi>.<extension>` where the DOI has had filesystem noncompliant 
characters, e.g. "/" replaced with underscores.

For models that do not accept PDFs, and require images of individual pages instead, we provide the 
`generate_page_images.py` script, which will segment PDFs into pages and write PNGs of those pages
to individual files, in the format `<doi>_<page_number>.<extension>`.

## Running Baselines

TBD. 

We provide our baseline predictions in the `predictions/` folder.

## Evaluation

Once predictions have been generated, run the evaluation script with the following command:

```bash
python evaluate_and_report.py --dataset=<zeolite|aluminum> --modality=<pdf|xml> --predictions_path=...  
```

This will evaluate the provided predictions against ground truth, and generate a json report with 
both final results and per-location results in a file with the same filename as the predictions, in
the same directory. This script expects a predictions file in CSV format with a "doi" column, and
additional columns corresponding to the columns to predict in the dataset.

## Baseline Results

## Regenerating figures from the paper. 

Baseline figures TBD. 

To regenerate the location visualization (figure 2 in the paper), run the cells in the
`location_visualization.ipynb` notebook.

File: claude/zeolite/txt/responses/response_10.1002_anie.200461911.json
{
    "table csv": "No table was provided in the document",
    "extracted text": "SU-16 was synthesized from a mixture containing GeO2, H2O, [NH2(CH2)2NH(CH2)2NH2] (DETA), pyridine, and H3BO3 in a molar ratio of 1:20:8:40:2. Typically GeO2 (0.25 g) was added to H2O (0.85 mL) under stirring, and then DETA (2.04 mL) was added dropwise to the mixture until the GeO2 was completely dissolved. Finally, pyridine (7.59 mL) and H3BO3 (0.29 g) were added. The reaction mixture (pH ≈ 14) was stirred for 3 h, sealed in a 38-mL Teflon-lined autoclave and heated at 165°C for eight days. The autoclave was slowly cooled to room temperature, and then the product was filtered, washed with distilled water and acetone, and dried at room temperature. Large colorless needlelike single crystals of SU-16 were obtained in yields up to 70% (based on GeO2). The synthesis conditions of SU-16 were not very critical: Crystals of SU-16 could be obtained with molar ratios of GeO2/DETA ranging from 1:4 to 1:12, GeO2/H2O from 1:20 to 1:40, GeO2/pyridine from 1:20 to 1:60, and GeO2/H3BO3 from 1:1 to 1:2.",
    "property mapping": "GeO2 → Ge source, 
H2O → H2O, 
[NH2(CH2)2NH(CH2)2NH2] (DETA) → osda_names, 
H3BO3 → B source, 
165°C → crystallization_temperature, 
eight days → crystallization_time, 
SU-16 → product_names",
    "formula abbreviations": "DETA = diethylenetriamine = [NH2(CH2)2NH(CH2)2NH2]",
    "ratio calculations": "The molar ratio is given as GeO2:H2O:DETA:pyridine:H3BO3 = 1:20:8:40:2. Since there is no Si in this borogermanate zeolite, I will keep Ge and B as reported. Si = 0, Ge = 1, B = 2, H2O = 20, osda_ratios (DETA) = 8, crystallization_time = 8 days = 192 hours.",
    "recipes": [
        {
            "Si": 0,
            "Ge": 1,
            "Al": 0,
            "OH": 0,
            "H2O": 20,
            "HF": 0,
            "B": 2,
            "osda_names": "diethylenetriamine",
            "osda_ratios": 8,
            "crystallization_temperature": 165,
            "crystallization_time": 192,
            "product_names": "SU-16"
        }
    ]
}

File: claude/zeolite/txt/responses/response_10.1002_anie.200801375.json
```json
{
    "table csv": "No table is present in the document",
    "extracted text": "JLG-5 was synthesized under hydro(solvo)thermal conditions with pyridine and H2O as the solvents. Typically, GeO2 (0.156 g) was dispersed in a mixture of H2O (1.5 mL) and pyridine (5 mL) with constant stirring. Then, 2-methylpiperazine (0.7 g) and HF (40 wt%, 0.12 mL) were added to this mixture. A homogeneous gel with a composition of GeO2/H2O/pyridine/2-methylpiperazine/HF in a molar ratio of 1:58.6:43.2:4.7:1.6 was formed after stirring for about 2 h. The gel was finally transferred to a 15-mL teflon-lined stainless-steel autoclave and heated at 160 °C for 5-6 days under static conditions. JLG-5 could be prepared in the composition range of (0.7-1.3)GeO2:58.6H2O:43.2pyridine:(4-5.3) 2-methylpiperazine:1.6HF.",
    "property mapping": "GeO2 → Ge\nH2O → H2O\nHF → HF\n2-methylpiperazine → osda_names and osda_ratios\nPyridine → not in property list but mentioned as solvent\n160 °C → crystallization_temperature\n5-6 days → crystallization_time\nJLG-5 → product_names",
    "formula abbreviations": "No abbreviations were used in the recipe.",
    "ratio calculations": "For the main recipe:\nSi = 0.0 (not present)\nGe = 1.0 (baseline)\nH2O = 58.6\nHF = 1.6\nosda_ratios (2-methylpiperazine) = 4.7\n\nFor the composition range recipe, I'll use the mean values:\nGe = (0.7+1.3)/2 = 1.0\nosda_ratios (2-methylpiperazine) = (4+5.3)/2 = 4.65",
    "recipes": [
        {
            "Si": 0.0,
            "Ge": 1.0,
            "Al": 0.0,
            "OH": 0.0,
            "H2O": 58.6,
            "HF": 1.6,
            "B": 0.0,
            "osda_names": "2-methylpiperazine",
            "osda_ratios": 4.7,
            "crystallization_temperature": 160.0,
            "crystallization_time": 132.0,
            "product_names": "JLG-5"
        }
    ]
}
```

File: claude/zeolite/txt/responses/response_10.1002_anie.201001506.json
```json
{
    "table csv": "0.67SiO2:0.33GeO2:0.05Al2O3:0.25SDAOH:0.20NH4F:0.05NH4Cl:2H2O",
    "extracted text": "The synthesis of ITQ-44 was carried out in fluoride media using high-throughput (HT) synthesis techniques, which involve the use of a 15-well multiautoclave. The optimum synthesis gel composition was 0.67SiO2:0.33GeO2:0.05Al2O3:0.25SDAOH:0.20NH4F:0.05NH4Cl:2H2O. Crystallization temperature and time were fixed at 175 °C and one day. The structure-directing agent (SDA) used was (2-(R),6-(S))-2,6-dimethylspiro[isoindole-2,1-piperidin-1-ium], which was obtained in a one-step reaction by combining 1,2-Bis(bromomethyl)benzene and cis-2,6-dimethylpiperidine in a 1:1 molar ratio in the presence of K2CO3 and heated under reflux for two days.",
    "property mapping": "SiO2 → Si\nGeO2 → Ge\nAl2O3 → Al\nSDOAH → osda_ratios (structure directing agent hydroxide)\nNH4F → F source\nNH4Cl → Cl source\nH2O → H2O\nTemperature 175 °C → crystallization_temperature\nOne day → crystallization_time (24 hours)",
    "formula abbreviations": "SDAOH = (2-(R),6-(S))-2,6-dimethylspiro[isoindole-2,1-piperidin-1-ium] hydroxide\nNH4F = Ammonium fluoride\nNH4Cl = Ammonium chloride",
    "ratio calculations": "Starting with the reported ratio 0.67SiO2:0.33GeO2:0.05Al2O3:0.25SDAOH:0.20NH4F:0.05NH4Cl:2H2O\n\nNormalizing to Si = 1.0:\nSi: 0.67 → 1.0\nGe: 0.33/0.67 = 0.493\nAl: 0.05*2/0.67 = 0.149 (multiplied by 2 because Al2O3 has 2 Al atoms)\nOSDA: 0.25/0.67 = 0.373\nF: 0.20/0.67 = 0.299\nCl: 0.05/0.67 = 0.075\nH2O: 2/0.67 = 2.985",
    "recipes": [
        {
            "Si": 1.0,
            "Ge": 0.493,
            "Al": 0.149,
            "OH": 0.373,
            "H2O": 2.985,
            "HF": 0.0,
            "B": 0.0,
            "osda_names": "(2-(R),6-(S))-2,6-dimethylspiro[isoindole-2,1-piperidin-1-ium]",
            "osda_ratios": 0.373,
            "crystallization_temperature": 175.0,
            "crystallization_time": 24.0,
            "product_names": "ITQ-44"
        }
    ]
}
```

File: claude/zeolite/txt/responses/response_10.1002_anie.201006500.json
```json
{
    "table csv": "No table present in the document",
    "extracted text": "GaGeO-CJ63 was prepared under solvothermal conditions. GeO2 (0.156 g) was dispersed in a mixture of H2O (2 mL) and ethanolamine (4 mL), and then self-made GaOOH (0.137 g) and [Ni(en)3]Cl2 (0.173 g) were added with stirring. Finally, ethylenediamine (1 mL) and HF (40 wt%, 0.12 mL) were added. A homogeneous gel was formed after stirring for 2 h. The gel was sealed in a 15 mL Teflon-lined stainless steel autoclave and heated at 180 °C for 8 days under static conditions. Large pink single crystals were separated from the remainder of the product by filtration, washed with distilled water, and then dried in air. Ethylenediamine is necessary for the preparation of GaGeO-CJ63 to maintain the stability of the nickel amine complex in the reaction system.",
    "property mapping": "GeO2 → Ge\nGaOOH → Al (substituting for Al since Ga is not in the property list)\n[Ni(en)3]Cl2 → osda_names, osda_ratios\nHF → HF\nH2O → H2O\nethylenediamine → included as part of the OSDA system\nethanolamine → not in standard property list\ncrystallization temperature: 180°C\ncrystallization time: 8 days = 192 hours\nproduct name: GaGeO-CJ63",
    "formula abbreviations": "en = ethylenediamine\nThe molar ratio of the synthesis gel was GeO2 : GaOOH : [Ni(en)3]Cl2 : HF : ethylenediamine : ethanolamine : H2O = 1.00 : 0.86 : 0.37 : 1.85 : 10.00 : 44.47 : 74.07",
    "ratio calculations": "Since there is no Si in this recipe, but we need to set Si to 1.0 according to the instructions, I will set Si = 1.0 (even though it's not present) and adjust other elements relative to this artificial reference point.\nSi = 1.0 (not actually present)\nGe = 1.0\nAl (representing Ga) = 0.86\nHF = 1.85\nH2O = 74.07\nosda_ratios = 0.37 (for [Ni(en)3]Cl2)",
    "recipes": [
        {
            "Si": 0,
            "Ge": 1.0,
            "Al": 0.86,
            "OH": 0,
            "H2O": 74.07,
            "HF": 1.85,
            "B": 0,
            "osda_names": "[Ni(ethylenediamine)3]Cl2",
            "osda_ratios": 0.37,
            "crystallization_temperature": 180.0,
            "crystallization_time": 192.0,
            "product_names": "GaGeO-CJ63"
        }
    ]
}
```

File: claude/zeolite/txt/responses/response_10.1002_anie.201300846.json
```json
{
    "table csv": "No CSV table in the document.",
    "extracted text": "GaGeO-JU64 was prepared by the hydrothermal reaction of a mixture of GeO2, Ga(NO3)3, Ni(CH3COO)2·4H2O, 1,2-PDA, and H2O in a molar ratio of 1.00:0.39:0.24:19.17:36.76 at 180 °C for 8 days in a Teflon-lined stainless steel autoclave. The metal complex cation [Ni(1,2-PDA)3]2+ was formed in the above reaction. The obtained pink cubic crystals were washed by deionized water and dried in air.",
    "property mapping": "GeO2 -> Ge: 1.00\nGa(NO3)3 -> Ga: 0.39\nNi(CH3COO)2·4H2O -> Not a framework element (metal complex forming agent): 0.24\n1,2-PDA (1,2-diaminopropane) -> osda_names: 1,2-diaminopropane, osda_ratios: 19.17\nH2O -> H2O: 36.76\nTemperature -> crystallization_temperature: 180°C\nTime -> crystallization_time: 8 days (192 hours)",
    "formula abbreviations": "1,2-PDA = 1,2-diaminopropane\nGaGeO-JU64 = gallogermanate zeolite with JU64 structure type",
    "ratio calculations": "Since there is no Si in this recipe (it's a gallogermanate zeolite), but we need to set Si to 1.0 per instructions, I'll assign Si = 0 for the actual content but use Ge as the reference point for normalizing ratios.\nSi = 0 (actual content)\nGe = 1.00 (as given in recipe)\nGa = 0.39 (as given in recipe)\nosda_ratios = 19.17 (as given in recipe)\nH2O = 36.76 (as given in recipe)\n",
    "recipes": [
        {
            "Si": 0,
            "Ge": 1.0,
            "Al": 0,
            "OH": 0,
            "H2O": 36.76,
            "HF": 0,
            "B": 0,
            "osda_names": "1,2-diaminopropane",
            "osda_ratios": 19.17,
            "crystallization_temperature": 180.0,
            "crystallization_time": 192.0,
            "product_names": "GaGeO-JU64"
        }
    ]
}
```

File: claude/zeolite/txt/responses/response_10.1002_anie.201501718.json
{
    "table csv": "No tabular data provided in the document.",
    "extracted text": "PKU-17 was synthesized by using a commercially available 2-propanolamine (MIPA) as the structure-directing agent (SDA). A mixture of germanium dioxide (GeO2), MIPA, and water with the molar ratio of 1:3.5:6 was sealed in a 23 mL Teflon-lined stainless-steel autoclave and heated at 150 °C under a static condition for 5 days.",
    "property mapping": "GeO2 -> Ge\nMIPA (2-propanolamine) -> osda_names\n3.5 -> osda_ratios\n6 -> H2O\n150 °C -> crystallization_temperature\n5 days -> crystallization_time\nPKU-17 -> product_names",
    "formula abbreviations": "MIPA stands for 2-propanolamine, which is used as the structure-directing agent (SDA).",
    "ratio calculations": "The molar ratio in the recipe is GeO2:MIPA:H2O = 1:3.5:6. Since there is no silicon in this recipe, I'll set Ge = 1.0 as the reference.\nGe = 1.0\nosda_ratios = 3.5\nH2O = 6.0\ncrystallization_time = 5 days = 120 hours",
    "recipes": [
        {
            "Si": 0,
            "Ge": 1.0,
            "Al": 0,
            "OH": 0,
            "H2O": 6.0,
            "HF": 0,
            "B": 0,
            "osda_names": "2-propanolamine",
            "osda_ratios": 3.5,
            "crystallization_temperature": 150.0,
            "crystallization_time": 120.0,
            "product_names": "PKU-17"
        }
    ]
}

File: claude/zeolite/txt/responses/response_10.1002_anie.201506678.json
```
{
    "table csv": "SDA,Structure type\ntriphenylsulfonium,ISV\ntriphenylsulfonium,unknown (GeZA)\ntri(para-tolyl)sulfonium,ITT\ntributylsulfonium,MEL",
    "extracted text": "The germanosilicates were synthesized with the following synthesis-gel compositions: SiO2/GeO2/SDA OH/HF/H2O = 1: g:0.4:0.4: w (molar ratios; g = 0.2-1 and w = 1-15). The GeZA germanosilicate was obtained as a pure phase from the following synthesis-gel composition: SiO2/GeO2/triphenylsulfonium/HF/H2O = 1.0:1.0:0.4:0.4:1.0. For ITT structure type: SiO2/GeO2/tri(para-tolyl)sulfonium/HF/H2O = 1.0:(1.0-g):0.4:0.4:5.0 (g = 0.33-0.5). The solid precipitate was transferred to a Teflon-lined stainless-steel autoclave, and heated with tumbling at 170°C for 6 days.",
    "property mapping": "SiO2 → Si\nGeO2 → Ge\nSDA OH → osda_ratios (where SDA is triphenylsulfonium, tri(para-tolyl)sulfonium, or tributylsulfonium)\nHF → HF\nH2O → H2O\n170°C → crystallization_temperature\n6 days → crystallization_time (144 hours)\nstructure type (ISV, unknown/GeZA, ITT, MEL) → product_names",
    "formula abbreviations": "g = variable ratio of Ge, ranging from 0.2 to 1.0 in general formulation\nw = variable ratio of H2O, ranging from 1 to 15 in general formulation\nFor ITT structure, g represents a reduction parameter where GeO2 amount is (1.0-g) with g ranging from 0.33 to 0.5\nSDA = Structure-Directing Agent (triphenylsulfonium, tri(para-tolyl)sulfonium, or tributylsulfonium)",
    "ratio calculations": "For GeZA recipe:\nSi = 1.0 (baseline)\nGe = 1.0\nOH = 0.4\nHF = 0.4\nH2O = 1.0\nosda_ratios = 0.4\n\nFor ITT recipe (using middle value of g range 0.33-0.5, which is 0.415):\nSi = 1.0 (baseline)\nGe = 1.0 - 0.415 = 0.585\nOH = 0.4\nHF = 0.4\nH2O = 5.0\nosda_ratios = 0.4\n\nFor general recipes, only ranges are provided, not specific values.",
    "recipes": [
        {
            "Si": 1.0,
            "Ge": 1.0,
            "Al": 0,
            "OH": 0.4,
            "H2O": 1.0,
            "HF": 0.4,
            "B": 0,
            "osda_names": "triphenylsulfonium",
            "osda_ratios": 0.4,
            "crystallization_temperature": 170.0,
            "crystallization_time": 144.0,
            "product_names": "GeZA"
        },
        {
            "Si": 1.0,
            "Ge": 0.585,
            "Al": 0,
            "OH": 0.4,
            "H2O": 5.0,
            "HF": 0.4,
            "B": 0,
            "osda_names": "tri(para-tolyl)sulfonium",
            "osda_ratios": 0.4,
            "crystallization_temperature": 170.0,
            "crystallization_time": 144.0,
            "product_names": "ITT"
        },
        {
            "Si": 1.0,
            "Ge": 0.0,
            "Al": 0,
            "OH": 0.4,
            "H2O": "",
            "HF": 0.0,
            "B": 0,
            "osda_names": "tributylsulfonium",
            "osda_ratios": 0.4,
            "crystallization_temperature": 170.0,
            "crystallization_time": 144.0,
            "product_names": "MEL"
        },
        {
            "Si": 1.0,
            "Ge": "",
            "Al": 0,
            "OH": 0.4,
            "H2O": "",
            "HF": 0.4,
            "B": 0,
            "osda_names": "triphenylsulfonium",
            "osda_ratios": 0.4,
            "crystallization_temperature": 170.0,
            "crystallization_time": 144.0,
            "product_names": "ISV"
        }
    ]
}
```

File: claude/zeolite/txt/responses/response_10.1002_anie.201801386.json
```
{
    "table csv": "No explicit table was provided in the document.",
    "extracted text": "SYSU-3 was synthesized by using the N,N'-dimethylsophoridinium cation (Me2SOP, Figure 1) as the OSDA. A synthesis gel composition of 0.5SiO2:0.5GeO2:0.25OSDA(OH)2:0.5 NH4F:3H2O was sealed and heated at 160°C for 2 days to produce the pure phase of SYSU-3.",
    "property mapping": "Si: from 0.5SiO2 in the synthesis gel composition\nGe: from 0.5GeO2 in the synthesis gel composition\nOH: from 0.25OSDA(OH)2 in the synthesis gel composition\nH2O: from 3H2O in the synthesis gel composition\nOSDA: N,N'-dimethylsophoridinium cation (Me2SOP)\nOSDA ratio: from 0.25OSDA(OH)2 in the synthesis gel composition\ncrystallization_temperature: 160°C\ncrystallization_time: 2 days (48 hours)\nproduct_names: SYSU-3",
    "formula abbreviations": "Me2SOP = N,N'-dimethylsophoridinium cation, a sophoridine derivative that was used as the organic structure-directing agent (OSDA)",
    "ratio calculations": "Setting Si to 1.0 as the reference:\nSi: 0.5/0.5 = 1.0\nGe: 0.5/0.5 = 1.0\nOH: (0.25*2)/0.5 = 1.0 (from OSDA(OH)2, where each OSDA molecule has 2 OH)\nosda_ratios: 0.25/0.5 = 0.5\nH2O: 3/0.5 = 6.0\nNH4F is also present with a ratio of 0.5/0.5 = 1.0, but this is not included in the requested properties",
    "recipes": [
        {
            "Si": 1.0,
            "Ge": 1.0,
            "Al": 0,
            "OH": 1.0,
            "H2O": 6.0,
            "HF": 0,
            "B": 0,
            "osda_names": "N,N'-dimethylsophoridinium cation (Me2SOP)",
            "osda_ratios": 0.5,
            "crystallization_temperature": 160.0,
            "crystallization_time": 48.0,
            "product_names": "SYSU-3"
        }
    ]
}
```

File: claude/zeolite/txt/responses/response_10.1002_chem.200800416.json
```
{
    "table csv": "Initial molar ratio Si,Initial molar ratio Ge,Initial molar ratio SDA,Initial molar ratio H2O,Si/Ge in RM,Si/Ge in samples,(Si + Ge)/SDA in RM,Contents in samples wt% SDA,Contents in samples wt% H2O\nUTL/1,0.80,0.40,0.3,30,2,4.17,4,12.56,3.67\nUTL/2,0.80,0.40,0.7,30,2,4.18,1.7,12.73,3.36\nUTL/3,0.80,0.40,0.4,30,2,4.17,3,12.96,3.32\nUTL/4,0.80,0.40,0.6,30,2,4.19,2,12.48,3.66\nUTL/5,1.00,0.20,0.3,30,5,9.44,4,12.60,2.81\nUTL/6,0.60,0.60,0.3,30,1,4.17,4,4.52,8.10\nUTL/7,0.80,0.40,0.35,30,2,4.18,2.4,12.60,3.36",
    "extracted text": "The synthesis of zeolite with UTL topology was carried out by a modified method described in reference [20]. Reaction gel of molar composition: 0.6-1.0 SiO2/0.6-0.2 GeO2/0.3-0.7 SDA/30-33 H2O was prepared by dissolving amorphous germanium oxide (Aldrich) in the solution of SDA. After that, silica (Cab-O-Sil M5) was added into the solution and the mixture was stirred at room temperature for 30 min. The resulting fluid gel was charged into 25 mL Teflon-lined home-made stainless steel autoclaves and heated at 175°C for 3-9 days under agitation (40 rpm). The optimum synthesis time was found to be six days for Si/Ge and (Si + Ge)/SDA molar ratios of 2 and 1.7, respectively.",
    "property mapping": "Si: Initial molar ratio Si in Table 1 (representing SiO2)\nGe: Initial molar ratio Ge in Table 1 (representing GeO2)\nOH: From the SDA which is (6R,10S)-6,10-dimethyl-5-azoniaspiro[4.5]decane hydroxide\nH2O: Initial molar ratio H2O in Table 1\nosda_names: (6R,10S)-6,10-dimethyl-5-azoniaspiro[4.5]decane hydroxide\nosda_ratios: Initial molar ratio SDA in Table 1\ncrystallization_temperature: 175°C from the experimental section\ncrystallization_time: 6 days (144 hours) identified as optimum synthesis time\nproduct_names: UTL",
    "formula abbreviations": "SDA: (6R,10S)-6,10-dimethyl-5-azoniaspiro[4.5]decane hydroxide\nRM: Reaction mixture",
    "ratio calculations": "For each sample, I will set Si to 1.0 and calculate the other ratios accordingly:\n\nUTL/1: Si = 0.80, setting to 1.0; Ge = 0.40/0.80 = 0.5; SDA = 0.3/0.80 = 0.375; H2O = 30/0.80 = 37.5\nUTL/2: Si = 0.80, setting to 1.0; Ge = 0.40/0.80 = 0.5; SDA = 0.7/0.80 = 0.875; H2O = 30/0.80 = 37.5\nUTL/3: Si = 0.80, setting to 1.0; Ge = 0.40/0.80 = 0.5; SDA = 0.4/0.80 = 0.5; H2O = 30/0.80 = 37.5\nUTL/4: Si = 0.80, setting to 1.0; Ge = 0.40/0.80 = 0.5; SDA = 0.6/0.80 = 0.75; H2O = 30/0.80 = 37.5\nUTL/5: Si = 1.00, setting to 1.0; Ge = 0.20/1.00 = 0.2; SDA = 0.3/1.00 = 0.3; H2O = 30/1.00 = 30.0\nUTL/6: Si = 0.60, setting to 1.0; Ge = 0.60/0.60 = 1.0; SDA = 0.3/0.60 = 0.5; H2O = 30/0.60 = 50.0\nUTL/7: Si = 0.80, setting to 1.0; Ge = 0.40/0.80 = 0.5; SDA = 0.35/0.80 = 0.4375; H2O = 30/0.80 = 37.5",
    "recipes": [
        {
            "Si": 1.0,
            "Ge": 0.5,
            "Al": 0,
            "OH": 0.375,
            "H2O": 37.5,
            "HF": 0,
            "B": 0,
            "osda_names": "(6R,10S)-6,10-dimethyl-5-azoniaspiro[4.5]decane hydroxide",
            "osda_ratios": 0.375,
            "crystallization_temperature": 175.0,
            "crystallization_time": 144.0,
            "product_names": "UTL"
        },
        {
            "Si": 1.0,
            "Ge": 0.5,
            "Al": 0,
            "OH": 0.875,
            "H2O": 37.5,
            "HF": 0,
            "B": 0,
            "osda_names": "(6R,10S)-6,10-dimethyl-5-azoniaspiro[4.5]decane hydroxide",
            "osda_ratios": 0.875,
            "crystallization_temperature": 175.0,
            "crystallization_time": 144.0,
            "product_names": "UTL"
        },
        {
            "Si": 1.0,
            "Ge": 0.5,
            "Al": 0,
            "OH": 0.5,
            "H2O": 37.5,
            "HF": 0,
            "B": 0,
            "osda_names": "(6R,10S)-6,10-dimethyl-5-azoniaspiro[4.5]decane hydroxide",
            "osda_ratios": 0.5,
            "crystallization_temperature": 175.0,
            "crystallization_time": 144.0,
            "product_names": "UTL"
        },
        {
            "Si": 1.0,
            "Ge": 0.5,
            "Al": 0,
            "OH": 0.75,
            "H2O": 37.5,
            "HF": 0,
            "B": 0,
            "osda_names": "(6R,10S)-6,10-dimethyl-5-azoniaspiro[4.5]decane hydroxide",
            "osda_ratios": 0.75,
            "crystallization_temperature": 175.0,
            "crystallization_time": 144.0,
            "product_names": "UTL"
        },
        {
            "Si": 1.0,
            "Ge": 0.2,
            "Al": 0,
            "OH": 0.3,
            "H2O": 30.0,
            "HF": 0,
            "B": 0,
            "osda_names": "(6R,10S)-6,10-dimethyl-5-azoniaspiro[4.5]decane hydroxide",
            "osda_ratios": 0.3,
            "crystallization_temperature": 175.0,
            "crystallization_time": 144.0,
            "product_names": "UTL"
        },
        {
            "Si": 1.0,
            "Ge": 1.0,
            "Al": 0,
            "OH": 0.5,
            "H2O": 50.0,
            "HF": 0,
            "B": 0,
            "osda_names": "(6R,10S)-6,10-dimethyl-5-azoniaspiro[4.5]decane hydroxide",
            "osda_ratios": 0.5,
            "crystallization_temperature": 175.0,
            "crystallization_time": 144.0,
            "product_names": "UTL"
        },
        {
            "Si": 1.0,
            "Ge": 0.5,
            "Al": 0,
            "OH": 0.4375,
            "H2O": 37.5,
            "HF": 0,
            "B": 0,
            "osda_names": "(6R,10S)-6,10-dimethyl-5-azoniaspiro[4.5]decane hydroxide",
            "osda_ratios": 0.4375,
            "crystallization_temperature": 175.0,
            "crystallization_time": 144.0,
            "product_names": "UTL"
        }
    ]
}
```

File: claude/zeolite/txt/responses/response_10.1002_chem.201602419.json
```
{
    "table csv": "SDA/Si in gel,Ge/Si in gel,Yield [%] [a],Si/Ge in NUD-2,Si/Ge in NUD-2S treated once,Si/Ge in NUD-2S treated twice,Stability in water for 12h [b]\n1.5,0.1,68,8.62,48.9,196,stable\n0.75,0.1,64,8.81,50.6,210,stable\n1,0.2,50,4.6,20.5,76.4,stable\n1,0.2,52,4.54,21.8,82.2,stable\n1,0.5,66,2.12,5.3,8.6,unstable",
    "extracted text": "Zeolite NUD-2 was prepared from the gel with a molar composition of SiO2/xGeO2/ySDAOH/HF/H2O, where x = 1-0.04, y = 1-0.5, and z = 3-30 at 423 K for 15 days. A typical synthetic procedure was as follows: germanium dioxide was added to a solution of SDAOH and stirred for 30 min to be dissolved. Tetraethylorthosilicate was hydrolyzed in the above solution. The reaction mixture was mechanically stirred at room temperature for about 2 h, and then a solution of HF (40 wt%) was added. The mixture was homogenized and allowed to reach the desired water ratio by evaporation of ethanol and some water at 80°C. Finally, the gel was transferred into a steel autoclave with a Teflon-lined vessel (25 mL) and heated at 423 K under static conditions for 15 days.\n\nThe best-crystallized pure phase of NUD-2 was obtained with a gel composition of 1:0.2:(0.75-1):(0.75-1):10 of SiO2/GeO2/SDA(OH)/HF/H2O at 150°C for 15 days.\n\nTwo structure-directing agents were used: 1-methyl-3-(2'-methylbenzyl)imidazolium (SDA1) and 1-methyl-3-(3'-methylbenzyl)imidazolium (SDA2).",
    "property mapping": "Si: SiO2 in gel composition\nGe: GeO2 in gel composition\nOH: SDAOH in gel composition\nH2O: H2O in gel composition\nHF: HF in gel composition\nosda_names: SDA1 (1-methyl-3-(2'-methylbenzyl)imidazolium) or SDA2 (1-methyl-3-(3'-methylbenzyl)imidazolium)\nosda_ratios: SDA/Si in gel\ncrystallization_temperature: 423 K = 150°C\ncrystallization_time: 15 days = 360 hours\nproduct_names: NUD-2",
    "formula abbreviations": "SDA1 = 1-methyl-3-(2'-methylbenzyl)imidazolium\nSDA2 = 1-methyl-3-(3'-methylbenzyl)imidazolium\nThe paper mentions that the best-crystallized pure phase was obtained with specific ratios, which I'll use for the recipe.",
    "ratio calculations": "For the best-crystallized pure phase recipe:\nSi = 1.0 (base)\nGe = 0.2 (given as GeO2/SiO2 = 0.2)\nOH = 0.875 (mean of 0.75-1.0 range for SDA(OH)/SiO2)\nHF = 0.875 (mean of 0.75-1.0 range for HF/SiO2)\nH2O = 10.0 (given as H2O/SiO2 = 10)\nosda_ratios = 0.875 (mean of 0.75-1.0 range, equals OH value since it comes from SDA(OH))",
    "recipes": [
        {
            "Si": 1.0,
            "Ge": 0.2,
            "Al": 0.0,
            "OH": 0.875,
            "H2O": 10.0,
            "HF": 0.875,
            "B": 0.0,
            "osda_names": "1-methyl-3-(2'-methylbenzyl)imidazolium or 1-methyl-3-(3'-methylbenzyl)imidazolium",
            "osda_ratios": 0.875,
            "crystallization_temperature": 150.0,
            "crystallization_time": 360.0,
            "product_names": "NUD-2"
        }
    ]
}
```

File: claude/zeolite/txt/responses/response_10.1002_chem.201603434.json
```json
{
    "table csv": "Sample,Chemical composition [mol%],Chemical composition [mol%],Si/Ge,Crystal size [μm],Vmicro [cm3 g−1],Vtotal [cm3 g−1]\n,Si,Ge,,,,\nITH-13,93.0,7.0,13.3,5×0.5×0.5,0.12,0.20\nITH-2,69.7,30.3,2.3,15×1×0.5,0.13,0.18\nIWW-7,87.8,12.2,7.2,0.5-1,0.16,0.30\nIWW-3,74.4,25.6,2.9,0.5-1,0.17,0.30\nUTL-6,85.7,14.3,6.0,25×20×0.1,0.21,0.24\nUTL-4,79.1,20.8,3.8,30×20×0.1,0.19,0.20",
    "extracted text": "From the Experimental Section:\n\nFor Ge-poor ITH (Si/Ge = 13.3): GeO2 dissolved in 1M HM dihydroxide, followed by TEOS. Gel composition: 0.90SiO2:0.09GeO2:0.25HM:5H2O. Crystallization at 175°C for 14 days with slow stirring (60 rpm).\n\nFor Ge-rich ITH (Si/Ge = 2.3): TMHDA used as structure-directing agent with fluorine anions. Gel composition: 0.5SiO2:0.5GeO2:7TMHDA:1.4HF:44H2O. Crystallization at 175°C for 6 days under static conditions.\n\nFor IWW samples: MPP dihydroxide as SDA. Gel composition: (1-x)SiO2:xGeO2:0.25MPP:10H2O, where x = 0.33 for Ge-rich IWW (Si/Ge = 2.9) and x = 0.2 for Ge-poor IWW (Si/Ge = 7.2). Crystallization at 175°C for 7 days.\n\nFor UTL samples: Gel composition: (1-x)SiO2:xGeO2:0.25DMAD:30H2O, where x = 0.33 for Ge-rich UTL (Si/Ge = 3.8) and x = 0.17 for Ge-poor UTL (Si/Ge = 6.0). Crystallization at 175°C for 6 days under agitation (60 rpm).",
    "property mapping": "Si: from SiO2 in gel compositions\nGe: from GeO2 in gel compositions\nH2O: from H2O in gel compositions\nHF: from HF in gel composition for Ge-rich ITH\nosda_names: HM (hexamethonium), TMHDA (NNN'N'-tetramethyl-1,6-hexanediamine), MPP (1,5-bis(methylpyrrolidinium)pentane), DMAD ((6R,10S)-6,10-dimethyl-5-azoniaspiro[4,5]decane)\nosda_ratios: from OSDA values in gel compositions\ncrystallization_temperature: from temperature values (175°C for all)\ncrystallization_time: from duration values (14, 6, 7, or 6 days)\nproduct_names: ITH, IWW, UTL zeolites",
    "formula abbreviations": "HM = hexamethonium\nTMHDA = NNN'N'-tetramethyl-1,6-hexanediamine\nMPP = 1,5-bis(methylpyrrolidinium)pentane\nDMAD = (6R,10S)-6,10-dimethyl-5-azoniaspiro[4,5]decane\nTEOS = tetraethyl orthosilicate (source of Si)",
    "ratio calculations": "For Ge-poor ITH (Si/Ge = 13.3):\nSi = 0.90 (normalized to 1: 1.0)\nGe = 0.09 (normalized to Si=1: 0.1)\nH2O = 5 (normalized to Si=1: 5.556)\nOSDA (HM) = 0.25 (normalized to Si=1: 0.278)\n\nFor Ge-rich ITH (Si/Ge = 2.3):\nSi = 0.5 (normalized to 1: 1.0)\nGe = 0.5 (normalized to Si=1: 1.0)\nH2O = 44 (normalized to Si=1: 88.0)\nOSDA (TMHDA) = 7 (normalized to Si=1: 14.0)\nHF = 1.4 (normalized to Si=1: 2.8)\n\nFor Ge-poor IWW (Si/Ge = 7.2):\nSi = 0.8 (normalized to 1: 1.0)\nGe = 0.2 (normalized to Si=1: 0.25)\nH2O = 10 (normalized to Si=1: 12.5)\nOSDA (MPP) = 0.25 (normalized to Si=1: 0.313)\n\nFor Ge-rich IWW (Si/Ge = 2.9):\nSi = 0.67 (normalized to 1: 1.0)\nGe = 0.33 (normalized to Si=1: 0.493)\nH2O = 10 (normalized to Si=1: 14.925)\nOSDA (MPP) = 0.25 (normalized to Si=1: 0.373)\n\nFor Ge-poor UTL (Si/Ge = 6.0):\nSi = 0.83 (normalized to 1: 1.0)\nGe = 0.17 (normalized to Si=1: 0.205)\nH2O = 30 (normalized to Si=1: 36.145)\nOSDA (DMAD) = 0.25 (normalized to Si=1: 0.301)\n\nFor Ge-rich UTL (Si/Ge = 3.8):\nSi = 0.67 (normalized to 1: 1.0)\nGe = 0.33 (normalized to Si=1: 0.493)\nH2O = 30 (normalized to Si=1: 44.776)\nOSDA (DMAD) = 0.25 (normalized to Si=1: 0.373)",
    "recipes": [
        {
            "Si": 1.0,
            "Ge": 0.1,
            "Al": 0,
            "OH": 0,
            "H2O": 5.556,
            "HF": 0,
            "B": 0,
            "osda_names": "hexamethonium",
            "osda_ratios": 0.278,
            "crystallization_temperature": 175.0,
            "crystallization_time": 336.0,
            "product_names": "ITH"
        },
        {
            "Si": 1.0,
            "Ge": 1.0,
            "Al": 0,
            "OH": 0,
            "H2O": 88.0,
            "HF": 2.8,
            "B": 0,
            "osda_names": "NNN'N'-tetramethyl-1,6-hexanediamine",
            "osda_ratios": 14.0,
            "crystallization_temperature": 175.0,
            "crystallization_time": 144.0,
            "product_names": "ITH"
        },
        {
            "Si": 1.0,
            "Ge": 0.25,
            "Al": 0,
            "OH": 0,
            "H2O": 12.5,
            "HF": 0,
            "B": 0,
            "osda_names": "1,5-bis(methylpyrrolidinium)pentane",
            "osda_ratios": 0.313,
            "crystallization_temperature": 175.0,
            "crystallization_time": 168.0,
            "product_names": "IWW"
        },
        {
            "Si": 1.0,
            "Ge": 0.493,
            "Al": 0,
            "OH": 0,
            "H2O": 14.925,
            "HF": 0,
            "B": 0,
            "osda_names": "1,5-bis(methylpyrrolidinium)pentane",
            "osda_ratios": 0.373,
            "crystallization_temperature": 175.0,
            "crystallization_time": 168.0,
            "product_names": "IWW"
        },
        {
            "Si": 1.0,
            "Ge": 0.205,
            "Al": 0,
            "OH": 0,
            "H2O": 36.145,
            "HF": 0,
            "B": 0,
            "osda_names": "(6R,10S)-6,10-dimethyl-5-azoniaspiro[4,5]decane",
            "osda_ratios": 0.301,
            "crystallization_temperature": 175.0,
            "crystallization_time": 144.0,
            "product_names": "UTL"
        },
        {
            "Si": 1.0,
            "Ge": 0.493,
            "Al": 0,
            "OH": 0,
            "H2O": 44.776,
            "HF": 0,
            "B": 0,
            "osda_names": "(6R,10S)-6,10-dimethyl-5-azoniaspiro[4,5]decane",
            "osda_ratios": 0.373,
            "crystallization_temperature": 175.0,
            "crystallization_time": 144.0,
            "product_names": "UTL"
        }
    ]
}
```

File: claude/zeolite/txt/responses/response_10.1002_chem.201703361.json
```
{
    "table csv": "There is no table in the document.",
    "extracted text": "In the typical synthesis of zeolite SCM-14, Ludox (SiO2, HS-40, 40% Sigma-Aldrich), 4-pyrrolidinopyridine (OSDA, 98.0%, Shanghai Di Bo chemical technology Co., Ltd), GeO2 (99.0%, Sinopharm Chemical Reagent Co., Ltd), HF (40% in water solution, Sinopharm Chemical Reagent Co., Ltd), and distilled water were used as source materials. Firstly, GeO2 and 4-pyrrolidinopyridine were added to distilled water, and the mixture was stirred at room temperature until all the GeO2 and 4-pyrrolidinopyridine were dissolved. Secondly, Ludox was added dropwise while stirring. After the gel became homogeneous, HF was introduced and the resulting gel has a composition of 1 SiO2:0.4 GeO2:0.6 OSDA:0.6 HF:20 H2O. Finally, the mixture was aged at 353 K for 2 hours, and then transferred into a 23 mL Teflon-lined stainless-steel autoclave. The autoclave was sealed and the mixture allowed to crystallize at 383 K for 1 day and subsequently at 443 K for 5 days under dynamic condition (rotation oven, 20 rpm).",
    "property mapping": "SiO2 -> Si\nGeO2 -> Ge\nOSDA -> osda_ratios (4-pyrrolidinopyridine -> osda_names)\nHF -> HF\nH2O -> H2O\n383 K for 1 day and 443 K for 5 days -> crystallization_temperature and crystallization_time\nSCM-14 -> product_names",
    "formula abbreviations": "OSDA stands for organic structure-directing agent, which in this case is 4-pyrrolidinopyridine.",
    "ratio calculations": "The recipe gives ratios relative to Si already:\nSi: 1.0 (from 1 SiO2)\nGe: 0.4 (from 0.4 GeO2)\nosda_ratios: 0.6 (from 0.6 OSDA)\nHF: 0.6 (from 0.6 HF)\nH2O: 20.0 (from 20 H2O)\n\nFor crystallization temperature, we have two steps:\n- 383 K = 110°C for 1 day (24 hours)\n- 443 K = 170°C for 5 days (120 hours)\nTotal crystallization time: 24 + 120 = 144 hours\nAverage crystallization temperature: (110°C × 24 + 170°C × 120) ÷ 144 = 160°C",
    "recipes": [
        {
            "Si": 1.0,
            "Ge": 0.4,
            "Al": 0.0,
            "OH": 0.0,
            "H2O": 20.0,
            "HF": 0.6,
            "B": 0.0,
            "osda_names": "4-pyrrolidinopyridine",
            "osda_ratios": 0.6,
            "crystallization_temperature": 160.0,
            "crystallization_time": 144.0,
            "product_names": "SCM-14"
        }
    ]
}
```

File: claude/zeolite/txt/responses/response_10.1007_s10853-016-9799-5.json
{
    "table csv": "Sample no.,Molar composition SiO2/GeO2,Molar composition MeO,Molar composition H2O,Molar composition TMHDA,Molar composition HF,Molar composition Products\n1,1:1,0,15-90,63.2,4,Amorphous\n2,1:1,0,105-120,63.2,4,ITH and amorphous\n3,0.8:1,0,15-120,101.1,4,Amorphous\n4,0.8:1,0,15-60,37.4,3,Amorphous\n5,0.8:1,0,75-120,37.4,3,ITH\n6,0.8:0,0,90,37.4,3,Amorphous\n7,1:(0.1-1),0,90,37.4,3,ITH\n8,1:0.4,0,90-120,28.0-37.4,3,ITH\n9,1:0.5,0.05,90,37.4,3,Cu-ITH and amorphous\n10,1:0.5,0.10,90,37.4,3,Cu-ITH\n11,1:0.5,0.15,90,37.4,3,Cu-ITH and amorphous\n12,1:0.5,0.20,90,37.4,3,Cu-ITH and amorphous\n13,1:0.5,0.05,90,37.4,3,Co-ITH and amorphous\n14,1:0.5,0.10,90,37.4,3,Co-ITH and amorphous\n15,1:0.5,0.15,90,37.4,3,Co-ITH\n16,1:0.5,0.20,90,37.4,3,Co-ITH",
    
    "extracted text": "The ITH-zeotype germanosilicates were synthesized under hydrothermal conditions using TMHDA as an OSDA. In a typical synthesis, 4 mL of TMHDA and 0.0262 g GeO2 were added to 0.81 mL water. The mixture was stirred using a magnetic stirrer until the germanium oxide was dissolved. After adding 0.1 mL of TEOS, the mixture was stirred for 30 min at room temperature to hydrolyze the TEOS, followed by the addition of 0.057 mL of an aqueous HF solution. The molar ratio of the batch composition was 0.5GeO2: 1SiO2:37.4OSDA:3HF:90H2O. The final mixture (pH 7-8) was sealed in a 25-mL Teflon-lined autoclave and heated to 170 °C under autogenous pressure for 7 days. For the synthesis of Co- and Cu-containing ITH, CoCl2·6H2O and CuCl2·2H2O were used as the precursors, respectively, and added into the reaction gel to obtain the following molar composition: 0.5GeO2:1SiO2:37.4OSDA:3HF:90H2O:0.15CoO or 0.10 CuO. All samples were synthesized at 170 °C for 7 days.",
    
    "property mapping": "SiO2 → Si\nGeO2 → Ge\nMeO → Cu or Co depending on the sample\nH2O → H2O\nTMHDA → osda_names (N,N,N',N'-tetramethyl-1,6-hexanediamine)\nHF → HF\nProducts → product_names\nCrystallization temperature: 170 °C\nCrystallization time: 7 days (168 hours)",
    
    "formula abbreviations": "TMHDA = N,N,N',N'-tetramethyl-1,6-hexanediamine (the organic structure-directing agent)\nMeO = Metal oxide, referring to either CuO or CoO depending on the sample\nTEOS = Tetraethyl orthosilicate (the silicon source)",
    
    "ratio calculations": "For each recipe, setting Si = 1.0:\nGe ratio is calculated from SiO2/GeO2 ratio. If SiO2/GeO2 = 1:0.5, then Ge = 0.5.\nFor ranges like 15-90 H2O, I'm using the mean value: (15+90)/2 = 52.5.\nFor ranges like 0.1-1 GeO2, I'm using the mean value: (0.1+1)/2 = 0.55.\nFor range 28.0-37.4 TMHDA, the mean is (28.0+37.4)/2 = 32.7.",
    
    "recipes": [
        {
            "Si": 1.0,
            "Ge": 1.0,
            "Al": 0,
            "OH": 0,
            "H2O": 52.5,
            "HF": 4.0,
            "B": 0,
            "osda_names": "N,N,N',N'-tetramethyl-1,6-hexanediamine",
            "osda_ratios": 63.2,
            "crystallization_temperature": 170.0,
            "crystallization_time": 168.0,
            "product_names": "Amorphous"
        },
        {
            "Si": 1.0,
            "Ge": 1.0,
            "Al": 0,
            "OH": 0,
            "H2O": 112.5,
            "HF": 4.0,
            "B": 0,
            "osda_names": "N,N,N',N'-tetramethyl-1,6-hexanediamine",
            "osda_ratios": 63.2,
            "crystallization_temperature": 170.0,
            "crystallization_time": 168.0,
            "product_names": "ITH and amorphous"
        },
        {
            "Si": 0.8,
            "Ge": 1.0,
            "Al": 0,
            "OH": 0,
            "H2O": 67.5,
            "HF": 4.0,
            "B": 0,
            "osda_names": "N,N,N',N'-tetramethyl-1,6-hexanediamine",
            "osda_ratios": 101.1,
            "crystallization_temperature": 170.0,
            "crystallization_time": 168.0,
            "product_names": "Amorphous"
        },
        {
            "Si": 0.8,
            "Ge": 1.0,
            "Al": 0,
            "OH": 0,
            "H2O": 37.5,
            "HF": 3.0,
            "B": 0,
            "osda_names": "N,N,N',N'-tetramethyl-1,6-hexanediamine",
            "osda_ratios": 37.4,
            "crystallization_temperature": 170.0,
            "crystallization_time": 168.0,
            "product_names": "Amorphous"
        },
        {
            "Si": 0.8,
            "Ge": 1.0,
            "Al": 0,
            "OH": 0,
            "H2O": 97.5,
            "HF": 3.0,
            "B": 0,
            "osda_names": "N,N,N',N'-tetramethyl-1,6-hexanediamine",
            "osda_ratios": 37.4,
            "crystallization_temperature": 170.0,
            "crystallization_time": 168.0,
            "product_names": "ITH"
        },
        {
            "Si": 0.8,
            "Ge": 0,
            "Al": 0,
            "OH": 0,
            "H2O": 90.0,
            "HF": 3.0,
            "B": 0,
            "osda_names": "N,N,N',N'-tetramethyl-1,6-hexanediamine",
            "osda_ratios": 37.4,
            "crystallization_temperature": 170.0,
            "crystallization_time": 168.0,
            "product_names": "Amorphous"
        },
        {
            "Si": 1.0,
            "Ge": 0.55,
            "Al": 0,
            "OH": 0,
            "H2O": 90.0,
            "HF": 3.0,
            "B": 0,
            "osda_names": "N,N,N',N'-tetramethyl-1,6-hexanediamine",
            "osda_ratios": 37.4,
            "crystallization_temperature": 170.0,
            "crystallization_time": 168.0,
            "product_names": "ITH"
        },
        {
            "Si": 1.0,
            "Ge": 0.4,
            "Al": 0,
            "OH": 0,
            "H2O": 105.0,
            "HF": 3.0,
            "B": 0,
            "osda_names": "N,N,N',N'-tetramethyl-1,6-hexanediamine",
            "osda_ratios": 32.7,
            "crystallization_temperature": 170.0,
            "crystallization_time": 168.0,
            "product_names": "ITH"
        },
        {
            "Si": 1.0,
            "Ge": 0.5,
            "Al": 0,
            "OH": 0,
            "H2O": 90.0,
            "HF": 3.0,
            "B": 0,
            "osda_names": "N,N,N',N'-tetramethyl-1,6-hexanediamine",
            "osda_ratios": 37.4,
            "crystallization_temperature": 170.0,
            "crystallization_time": 168.0,
            "product_names": "Cu-ITH and amorphous"
        },
        {
            "Si": 1.0,
            "Ge": 0.5,
            "Al": 0,
            "OH": 0,
            "H2O": 90.0,
            "HF": 3.0,
            "B": 0,
            "osda_names": "N,N,N',N'-tetramethyl-1,6-hexanediamine",
            "osda_ratios": 37.4,
            "crystallization_temperature": 170.0,
            "crystallization_time": 168.0,
            "product_names": "Cu-ITH"
        },
        {
            "Si": 1.0,
            "Ge": 0.5,
            "Al": 0,
            "OH": 0,
            "H2O": 90.0,
            "HF": 3.0,
            "B": 0,
            "osda_names": "N,N,N',N'-tetramethyl-1,6-hexanediamine",
            "osda_ratios": 37.4,
            "crystallization_temperature": 170.0,
            "crystallization_time": 168.0,
            "product_names": "Cu-ITH and amorphous"
        },
        {
            "Si": 1.0,
            "Ge": 0.5,
            "Al": 0,
            "OH": 0,
            "H2O": 90.0,
            "HF": 3.0,
            "B": 0,
            "osda_names": "N,N,N',N'-tetramethyl-1,6-hexanediamine",
            "osda_ratios": 37.4,
            "crystallization_temperature": 170.0,
            "crystallization_time": 168.0,
            "product_names": "Cu-ITH and amorphous"
        },
        {
            "Si": 1.0,
            "Ge": 0.5,
            "Al": 0,
            "OH": 0,
            "H2O": 90.0,
            "HF": 3.0,
            "B": 0,
            "osda_names": "N,N,N',N'-tetramethyl-1,6-hexanediamine",
            "osda_ratios": 37.4,
            "crystallization_temperature": 170.0,
            "crystallization_time": 168.0,
            "product_names": "Co-ITH and amorphous"
        },
        {
            "Si": 1.0,
            "Ge": 0.5,
            "Al": 0,
            "OH": 0,
            "H2O": 90.0,
            "HF": 3.0,
            "B": 0,
            "osda_names": "N,N,N',N'-tetramethyl-1,6-hexanediamine",
            "osda_ratios": 37.4,
            "crystallization_temperature": 170.0,
            "crystallization_time": 168.0,
            "product_names": "Co-ITH and amorphous"
        },
        {
            "Si": 1.0,
            "Ge": 0.5,
            "Al": 0,
            "OH": 0,
            "H2O": 90.0,
            "HF": 3.0,
            "B": 0,
            "osda_names": "N,N,N',N'-tetramethyl-1,6-hexanediamine",
            "osda_ratios": 37.4,
            "crystallization_temperature": 170.0,
            "crystallization_time": 168.0,
            "product_names": "Co-ITH"
        },
        {
            "Si": 1.0,
            "Ge": 0.5,
            "Al": 0,
            "OH": 0,
            "H2O": 90.0,
            "HF": 3.0,
            "B": 0,
            "osda_names": "N,N,N',N'-tetramethyl-1,6-hexanediamine",
            "osda_ratios": 37.4,
            "crystallization_temperature": 170.0,
            "crystallization_time": 168.0,
            "product_names": "Co-ITH"
        }
    ]
}
