Repository: gsireesh/ddd-benchmark

# Data Driven Design as an Ecologically Valid Challenge Task for Document Understanding

This repo contains the code and metadata for the paper "Data Driven Design as an Ecologically Valid Challenge Task for Document

Understanding". 
---

## Metadata and Dataset Reconstruction

Because this dataset consists of non-open access academic papers, we are limited to providing the
metadata for this dataset, i.e. the DOIs of the papers, and publishing our further annotated 
versions of the zeolite data originally published in Jensen et. al. (2019) and the aluminum data 
from Pfeiffer et. al. (2020). Our re-annotated versions of this data can be found in the respective

File: claude/zeolite/txt/responses/response_10.1007_s10934-015-0051-5.json
{
    "table csv": "Sample, Si/Ge a, [Ge]PLS-1 Si/Ge b, Sample, [Ge]CDS-1 Si/Ge b, [Ge]CDS-1 Surface area c (m2 g-1), [Ge]CDS-1 Pore volume c (ml g-1)\nPLS-1, -, -, CDS-1, -, 241, 0.080\nFigure 1d, 25, 22, Figure 4d, 30, 257, 0.088\nFigure 1c, 50, 41, Figure 4c, 59, 311, 0.112\nFigure 1b, 100, 136, Figure 4b, 143, 268, 0.096\nFigure 1a, 200, 192, Figure 4a, 257, 239, 0.085",
    "extracted text": "The gel composition for [Ge]PLS-1 was 1.0 SiO2:x GeO2:0.30 TMAOH:5.0 H2O, where x was 0-0.1. Hydrothermal treatment was performed for 3 days at 170°C. The dehydrative condensation of [Ge]PLS-1 was performed at 500°C for 6 h (heating rate was 0.5°C/min) under air flow (100 mL/min) to afford the CDS-1 zeolite. TMAOH stands for tetramethylammonium hydroxide which was used as an organic structure-directing agent (OSDA).",
    "property mapping": "Si: corresponds to SiO2 in the gel composition\nGe: corresponds to GeO2 in the gel composition\nOH: part of TMAOH (tetramethylammonium hydroxide)\nH2O: directly mentioned in the gel composition\nosda_names: TMAOH (tetramethylammonium hydroxide)\nosda_ratios: corresponds to the TMAOH value in the gel composition\ncrystallization_temperature: 170°C for [Ge]PLS-1 and 500°C for [Ge]CDS-1\ncrystallization_time: 3 days (72 hours) for [Ge]PLS-1 and 6 hours for [Ge]CDS-1\nproduct_names: [Ge]PLS-1 for the layered precursor and [Ge]CDS-1 for the zeolite",
    "formula abbreviations": "TMAOH: tetramethylammonium hydroxide, used as the organic structure-directing agent\nH-kanemite: acidified form of Na-kanemite, used as silica source\nPLS-1: Pentagonal Layered Silicate-1, the layered precursor\nCDS-1: crystalline dioxysilicate-1, the zeolite product with CDO topology",
    "ratio calculations": "For all recipes, Si is set to 1.0 as the base. Ge values are calculated from the Si/Ge ratios in the starting gel:\nFor Si/Ge = 25: Ge = 1.0/25 = 0.04\nFor Si/Ge = 50: Ge = 1.0/50 = 0.02\nFor Si/Ge = 100: Ge = 1.0/100 = 0.01\nFor Si/Ge = 200: Ge = 1.0/200 = 0.005\nFor pure silica: Ge = 0\nTMAOH ratio is 0.30 relative to Si for all recipes\nH2O ratio is 5.0 relative to Si for all recipes",
    "recipes": [
        {
            "Si": 1.0,
            "Ge": 0.0,
            "Al": 0,
            "OH": 0,
            "H2O": 5.0,
            "HF": 0,
            "B": 0,
            "osda_names": "tetramethylammonium hydroxide",
            "osda_ratios": 0.3,
            "crystallization_temperature": 170.0,
            "crystallization_time": 72.0,
            "product_names": "[Ge]PLS-1"
        },
        {
            "Si": 1.0,
            "Ge": 0.04,
            "Al": 0,
            "OH": 0,
            "H2O": 5.0,
            "HF": 0,
            "B": 0,
            "osda_names": "tetramethylammonium hydroxide",
            "osda_ratios": 0.3,
            "crystallization_temperature": 170.0,
            "crystallization_time": 72.0,
            "product_names": "[Ge]PLS-1"
        },
        {
            "Si": 1.0,
            "Ge": 0.02,
            "Al": 0,
            "OH": 0,
            "H2O": 5.0,
            "HF": 0,
            "B": 0,
            "osda_names": "tetramethylammonium hydroxide",
            "osda_ratios": 0.3,
            "crystallization_temperature": 170.0,
            "crystallization_time": 72.0,
            "product_names": "[Ge]PLS-1"
        },
        {
            "Si": 1.0,
            "Ge": 0.01,
            "Al": 0,
            "OH": 0,
            "H2O": 5.0,
            "HF": 0,
            "B": 0,
            "osda_names": "tetramethylammonium hydroxide",
            "osda_ratios": 0.3,
            "crystallization_temperature": 170.0,
            "crystallization_time": 72.0,
            "product_names": "[Ge]PLS-1"
        },
        {
            "Si": 1.0,
            "Ge": 0.005,
            "Al": 0,
            "OH": 0,
            "H2O": 5.0,
            "HF": 0,
            "B": 0,
            "osda_names": "tetramethylammonium hydroxide",
            "osda_ratios": 0.3,
            "crystallization_temperature": 170.0,
            "crystallization_time": 72.0,
            "product_names": "[Ge]PLS-1"
        },
        {
            "Si": 1.0,
            "Ge": 0.0,
            "Al": 0,
            "OH": 0,
            "H2O": 0,
            "HF": 0,
            "B": 0,
            "osda_names": "",
            "osda_ratios": 0,
            "crystallization_temperature": 500.0,
            "crystallization_time": 6.0,
            "product_names": "CDS-1"
        },
        {
            "Si": 1.0,
            "Ge": 0.04,
            "Al": 0,
            "OH": 0,
            "H2O": 0,
            "HF": 0,
            "B": 0,
            "osda_names": "",
            "osda_ratios": 0,
            "crystallization_temperature": 500.0,
            "crystallization_time": 6.0,
            "product_names": "[Ge]CDS-1"
        },
        {
            "Si": 1.0,
            "Ge": 0.02,
            "Al": 0,
            "OH": 0,
            "H2O": 0,
            "HF": 0,
            "B": 0,
            "osda_names": "",
            "osda_ratios": 0,
            "crystallization_temperature": 500.0,
            "crystallization_time": 6.0,
            "product_names": "[Ge]CDS-1"
        },
        {
            "Si": 1.0,
            "Ge": 0.01,
            "Al": 0,
            "OH": 0,
            "H2O": 0,
            "HF": 0,
            "B": 0,
            "osda_names": "",
            "osda_ratios": 0,
            "crystallization_temperature": 500.0,
            "crystallization_time": 6.0,
            "product_names": "[Ge]CDS-1"
        },
        {
            "Si": 1.0,
            "Ge": 0.005,
            "Al": 0,
            "OH": 0,
            "H2O": 0,
            "HF": 0,
            "B": 0,
            "osda_names": "",
            "osda_ratios": 0,
            "crystallization_temperature": 500.0,
            "crystallization_time": 6.0,
            "product_names": "[Ge]CDS-1"
        }
    ]
}

File: claude/zeolite/txt/responses/response_10.1007_s10934-015-0119-2.json
{
    "table csv": "Sample no.,Molar composition GeO2,Molar composition H2O,Molar composition TMEDA,Molar composition TEOS,Molar composition HF,Molar composition Product\n1,0.25-1.0,18-72,35,1.0,0.54,BEC\n2,0.25-1.0,72,35,1.0,0,No crystallization\n3,0.5,9-18,35,1.0,0.54,AST\n4,0.5,72-144,35,1.0,0.54,BEC and AST\n5,0,18-72,17-105,1.0,0.54-3,No crystallization",
    "extracted text": "From section 2.2 (Synthesis): The BEC-zeotype germanosilicates were synthesized under hydrothermal conditions using N,N,N',N'-Tetra-methylethylenediamine (TMEDA) as an OSDA. In a typical synthesis, 8 mL (35 mmol) of TMEDA and 0.16 g (1 mmol) of GeO2 was added to 4 mL water. The mixture was stirred using a magnetic stirrer until the germanium oxide dissolved. After adding 0.32 mL of tetraethylorthosilicate (TEOS), the mixture was stirred for another 2 h at room temperature to hydrolyze the TEOS, followed by the addition of 0.15 mL of an aqueous HF solution. The molar ratio of the batch composition was 0.5GeO2:1.0Si(OC2H5)4:35TMEDA:72H2O:0.54HF. The final mixture was sealed in a 25 mL Teflon-lined autoclave and heated to 170°C under autogenous pressure for 2 days. The B-substituted BEC-type germanosilicate was synthesized by introducing an appropriate amount of H3BO3 into the reaction gel to obtain the following molar composition: 0.5GeO2:1.0SiO2:35OSDA:2.5HF:83H2O:0.1H3BO3 at 170°C for 3 days.",
    "property mapping": "TEOS (tetraethylorthosilicate) -> Si\nGeO2 -> Ge\nH3BO3 -> B\nTMEDA (N,N,N',N'-Tetra-methylethylenediamine) -> osda_names and osda_ratios\nH2O -> H2O\nHF -> HF\nTemperature 170°C -> crystallization_temperature\n2 days or 3 days -> crystallization_time\nProduct column -> product_names",
    "formula abbreviations": "TEOS = tetraethylorthosilicate = Si(OC2H5)4\nTMEDA = N,N,N',N'-Tetra-methylethylenediamine\nOSDA = organic structure-directing agent (TMEDA in this case)",
    "ratio calculations": "For recipes where ranges are given, I'll use the mean values:\nSample 1: GeO2 range 0.25-1.0, mean = 0.625; H2O range 18-72, mean = 45\nSample 3: H2O range 9-18, mean = 13.5\nSample 4: H2O range 72-144, mean = 108\nSample 5: H2O range 18-72, mean = 45; TMEDA range 17-105, mean = 61; HF range 0.54-3, mean = 1.77\n\nNormalizing to Si = 1.0 for all recipes (Si comes from TEOS which is consistently 1.0)",
    "recipes": [
        {
            "Si": 1.0,
            "Ge": 0.625,
            "Al": 0,
            "OH": 0,
            "H2O": 45.0,
            "HF": 0.54,
            "B": 0,
            "osda_names": "N,N,N',N'-Tetra-methylethylenediamine",
            "osda_ratios": 35.0,
            "crystallization_temperature": 170.0,
            "crystallization_time": 48.0,
            "product_names": "BEC"
        },
        {
            "Si": 1.0,
            "Ge": 0.625,
            "Al": 0,
            "OH": 0,
            "H2O": 72.0,
            "HF": 0,
            "B": 0,
            "osda_names": "N,N,N',N'-Tetra-methylethylenediamine",
            "osda_ratios": 35.0,
            "crystallization_temperature": 170.0,
            "crystallization_time": 48.0,
            "product_names": "No crystallization"
        },
        {
            "Si": 1.0,
            "Ge": 0.5,
            "Al": 0,
            "OH": 0,
            "H2O": 13.5,
            "HF": 0.54,
            "B": 0,
            "osda_names": "N,N,N',N'-Tetra-methylethylenediamine",
            "osda_ratios": 35.0,
            "crystallization_temperature": 170.0,
            "crystallization_time": 48.0,
            "product_names": "AST"
        },
        {
            "Si": 1.0,
            "Ge": 0.5,
            "Al": 0,
            "OH": 0,
            "H2O": 108.0,
            "HF": 0.54,
            "B": 0,
            "osda_names": "N,N,N',N'-Tetra-methylethylenediamine",
            "osda_ratios": 35.0,
            "crystallization_temperature": 170.0,
            "crystallization_time": 48.0,
            "product_names": "BEC and AST"
        },
        {
            "Si": 1.0,
            "Ge": 0,
            "Al": 0,
            "OH": 0,
            "H2O": 45.0,
            "HF": 1.77,
            "B": 0,
            "osda_names": "N,N,N',N'-Tetra-methylethylenediamine",
            "osda_ratios": 61.0,
            "crystallization_temperature": 170.0,
            "crystallization_time": 48.0,
            "product_names": "No crystallization"
        },
        {
            "Si": 1.0,
            "Ge": 0.5,
            "Al": 0,
            "OH": 0,
            "H2O": 72.0,
            "HF": 0.54,
            "B": 0,
            "osda_names": "N,N,N',N'-Tetra-methylethylenediamine",
            "osda_ratios": 35.0,
            "crystallization_temperature": 170.0,
            "crystallization_time": 48.0,
            "product_names": "BEC"
        },
        {
            "Si": 1.0,
            "Ge": 0.5,
            "Al": 0,
            "OH": 0,
            "H2O": 83.0,
            "HF": 2.5,
            "B": 0.1,
            "osda_names": "N,N,N',N'-Tetra-methylethylenediamine",
            "osda_ratios": 35.0,
            "crystallization_temperature": 170.0,
            "crystallization_time": 72.0,
            "product_names": "B-BEC"
        }
    ]
}

File: claude/zeolite/txt/responses/response_10.1007_s11144-009-0129-7.json
```json
{
    "table csv": "",
    "extracted text": "ITQ-13 was synthesized according to the literature [21] using hexamethonium dihydroxide as template source, and GeO2 (99.998%, Aldrich), Al isopropylate (99.5%, A.R), ammonium fluoride (96%, A.R), and colloidal silica as sources. The final synthesis gels had the following chemical composition: SiO2: 0.05 GeO2: 0.01 Al2O3: 0.25 R(OH)2: 0.56 NH4F: 5 H2O. The gels were autoclaved at 408 K for 15 days under continuous stirring at 60 rpm. The solids were recovered by filtration, washed with distillated water, and dried at 373 K overnight.",
    "property mapping": "Si: SiO2 in gel composition\nGe: GeO2 in gel composition\nAl: Al2O3 in gel composition\nOH: R(OH)2 in gel composition, where R is hexamethonium\nH2O: H2O in gel composition\nHF: Related to NH4F in gel composition\nOSDA: R(OH)2 where R is hexamethonium dihydroxide\nTemperature: 408 K (135°C)\nTime: 15 days (360 hours)",
    "formula abbreviations": "R(OH)2 refers to hexamethonium dihydroxide, which is the structure directing agent (OSDA).",
    "ratio calculations": "Based on the gel composition with SiO2 as reference (1.0):\nSi = 1.0\nGe = 0.05\nAl = 0.02 (from 0.01 Al2O3, which contains 2 Al atoms)\nOH = 0.5 (from 0.25 R(OH)2, which contains 2 OH groups)\nH2O = 5.0\nHF = 0.56 (from NH4F content)\nOSDA ratio = 0.25 (from R(OH)2)\nTemperature conversion: 408 K = 135°C\nTime conversion: 15 days = 360 hours",
    "recipes": [
        {
            "Si": 1.0,
            "Ge": 0.05,
            "Al": 0.02,
            "OH": 0.5,
            "H2O": 5.0,
            "HF": 0.56,
            "B": 0,
            "osda_names": "hexamethonium dihydroxide",
            "osda_ratios": 0.25,
            "crystallization_temperature": 135.0,
            "crystallization_time": 360.0,
            "product_names": "ITQ-13"
        }
    ]
}
```

File: claude/zeolite/txt/responses/response_10.1007_s11244-013-0170-7.json
```json
{
    "table csv": "No table in the document containing recipe information",
    "extracted text": "The synthesis mixture of ITQ-13(N) was prepared in a plastic beaker by dissolving 0.46 g GeO2 in 11.75 g of 24.5 wt% HM(OH)2 aqueous solution under stirring. Then 0.20 g Al-isopropoxide was dissolved in a small amount of isopropanol, added to the template solution and kept under stirring. Under rapid stirring 9.26 g TEOS was added dropwise. The plastic beaker with the synthesis mixture was weighed and put for stirring for 1-2 h at room temperature. Then the beaker was heated to around 80°C (while stirring) until all the ethanol (8.18 g), the small amount of isopropoxide and the excess water (2.88 g) had evaporated. The gel turned thick after a while and it was then regularly manually stirred. When all the alcohol and water was evaporated 1.36 g HF (40 wt% in water) was added to the mixture and manually stirred. It then turned into a very dry powder-like mixture. This procedure resulted in a final molar composition of 91 SiO2:1 Al2O3:9 GeO2:56 HF:25 HM(OH)2:500 H2O. The mixture was transferred to 52 ml Teflon liners in a stainless steel autoclave and kept in a tumbling oven (vertical rotation) at 37 rpm for 14 days at 160°C.\n\nIn the synthesis of H-ITQ-13(P) the same procedure as H-ITQ-13(N) with nearly identical synthesis composition but 10.7% less fluoride (50HF instead of 56HF), was followed.",
    "property mapping": "SiO2 → Si\nAl2O3 → Al (2 Al atoms per Al2O3)\nGeO2 → Ge\nHF → HF\nHM(OH)2 → osda (hexamethonium hydroxide)\nH2O → H2O",
    "formula abbreviations": "HM(OH)2 stands for hexamethonium hydroxide, which is the structure directing agent (OSDA). Al is introduced as Al-isopropoxide. Si is introduced as TEOS (tetraethyl orthosilicate). Ge is introduced as GeO2. HF is introduced as 40 wt% HF in water.",
    "ratio calculations": "For H-ITQ-13(N):\nStarting with 91 SiO2:1 Al2O3:9 GeO2:56 HF:25 HM(OH)2:500 H2O\nNormalizing to Si = 1.0:\nSi = 91/91 = 1.0\nAl = (1 Al2O3 × 2 Al atoms)/91 = 2/91 = 0.022\nGe = 9/91 = 0.099\nHF = 56/91 = 0.615\nOSDA (HM(OH)2) = 25/91 = 0.275\nH2O = 500/91 = 5.495\n\nFor H-ITQ-13(P):\nStarting with 91 SiO2:1 Al2O3:9 GeO2:50 HF:25 HM(OH)2:500 H2O\nNormalizing to Si = 1.0:\nSi = 91/91 = 1.0\nAl = (1 Al2O3 × 2 Al atoms)/91 = 2/91 = 0.022\nGe = 9/91 = 0.099\nHF = 50/91 = 0.549\nOSDA (HM(OH)2) = 25/91 = 0.275\nH2O = 500/91 = 5.495\n\nOH calculation: The OH comes from HM(OH)2, which contributes 2 OH per molecule.\nOH = 25 × 2 = 50, then normalized: 50/91 = 0.549",
    "recipes": [
        {
            "Si": 1.0,
            "Ge": 0.099,
            "Al": 0.022,
            "OH": 0.549,
            "H2O": 5.495,
            "HF": 0.615,
            "B": 0,
            "osda_names": "hexamethonium hydroxide",
            "osda_ratios": 0.275,
            "crystallization_temperature": 160.0,
            "crystallization_time": 336.0,
            "product_names": "ITQ-13(N)"
        },
        {
            "Si": 1.0,
            "Ge": 0.099,
            "Al": 0.022,
            "OH": 0.549,
            "H2O": 5.495,
            "HF": 0.549,
            "B": 0,
            "osda_names": "hexamethonium hydroxide",
            "osda_ratios": 0.275,
            "crystallization_temperature": 160.0,
            "crystallization_time": 336.0,
            "product_names": "ITQ-13(P)"
        }
    ]
}
```

File: claude/zeolite/txt/responses/response_10.1038_nature00924.json
```
{
    "table csv": "A (ITQ-21): 0.33 GeO2: 0.67 SiO2: 0.50 MSPTOH: 0.50 HF: 20 H2O\nB (Al-ITQ-21): 0.09 GeO2: 0.91 SiO2: 0.02 Al2O3: 0.50 MSPTOH: 0.50 HF: 3 H2O",
    "extracted text": "They were prepared by dissolving germanium oxide in the N-methylsparteinium hydroxide (MSPTOH) solution. Then, tetraethylorthosilicate and aluminium isopropoxide (for the aluminium-containing sample) were hydrolysed in that solution, and the mixture was mechanically stirred at room temperature until complete elimination of the alcohols had occurred, and the required amount of water until the final composition was reached. Finally, HF was added and the mixture was homogenized.\n\nWhen the gels were heated at 448 K for five days under conditions of continuous stirring in Teflon-lined stainless-steel autoclaves, the zeolites crystallized. The solids were recovered by filtration, washed with distilled water and dried at 100 °C.",
    "property mapping": "Si: SiO2\nGe: GeO2\nAl: Al2O3\nOH: from MSPTOH\nH2O: H2O\nHF: HF\nosda_names: N-methylsparteinium hydroxide (MSPTOH)\ncrystallization_temperature: 448 K = 175°C\ncrystallization_time: 5 days = 120 hours\nproduct_names: ITQ-21 for recipe A, Al-ITQ-21 for recipe B",
    "formula abbreviations": "MSPTOH: N-methylsparteinium hydroxide\nAl2O3 contains 2 Al atoms",
    "ratio calculations": "Recipe A (ITQ-21):\nSi: 0.67/0.67 = 1.0\nGe: 0.33/0.67 = 0.493\nAl: 0/0.67 = 0\nOH: 0.50/0.67 = 0.746\nH2O: 20/0.67 = 29.851\nHF: 0.50/0.67 = 0.746\nosda_ratios: 0.50/0.67 = 0.746\n\nRecipe B (Al-ITQ-21):\nSi: 0.91/0.91 = 1.0\nGe: 0.09/0.91 = 0.099\nAl: (0.02*2)/0.91 = 0.044\nOH: 0.50/0.91 = 0.549\nH2O: 3/0.91 = 3.297\nHF: 0.50/0.91 = 0.549\nosda_ratios: 0.50/0.91 = 0.549",
    "recipes": [
        {
            "Si": 1.0,
            "Ge": 0.493,
            "Al": 0.0,
            "OH": 0.746,
            "H2O": 29.851,
            "HF": 0.746,
            "B": 0,
            "osda_names": "N-methylsparteinium hydroxide",
            "osda_ratios": 0.746,
            "crystallization_temperature": 175.0,
            "crystallization_time": 120.0,
            "product_names": "ITQ-21"
        },
        {
            "Si": 1.0,
            "Ge": 0.099,
            "Al": 0.044,
            "OH": 0.549,
            "H2O": 3.297,
            "HF": 0.549,
            "B": 0,
            "osda_names": "N-methylsparteinium hydroxide",
            "osda_ratios": 0.549,
            "crystallization_temperature": 175.0,
            "crystallization_time": 120.0,
            "product_names": "Al-ITQ-21"
        }
    ]
}
```

File: claude/zeolite/txt/responses/response_10.1038_nature04097.json
{
    "table csv": "There is no table in the document.",
    "extracted text": "Both SU-M and SU-MB were synthesized under hydrothermal conditions from a homogenous solution of germanium dioxide, MPMD and water with the molar ratios of 1:8-10:38-40. In addition, hydrofluoric acid with a molar ratio of GeO2:HF = 1:1.5 was added for the synthesis of SU-MB. The solutions were heated at 165°C in Teflon-lined Parr autoclaves under autogenous pressure and the synthesis time was seven days for SU-M and 11 days for SU-MB. Octahedral crystals, with sizes of 160 × 160 × 160 μm³ for SU-M and 80 × 80 × 80 μm³ for SU-MB, were obtained.",
    "property mapping": "Ge: From GeO2 (germanium dioxide)\nH2O: Water\nHF: Hydrofluoric acid\nosda_names: MPMD (2-methylpentamethylenediamine)\ncrystallization_temperature: 165°C\ncrystallization_time: 7 days for SU-M, 11 days for SU-MB",
    "formula abbreviations": "MPMD: 2-methylpentamethylenediamine\nGeO2: Germanium dioxide",
    "ratio calculations": "For SU-M:\nGe = 1.0 (since GeO2 is 1)\nSi = 0 (no silicon source mentioned)\nAl = 0 (no aluminum source mentioned)\nB = 0 (no boron source mentioned)\nH2O = 39 (mean of 38-40 range)\nosda_ratios = 9 (mean of 8-10 range for MPMD)\nHF = 0 (no HF for SU-M)\n\nFor SU-MB:\nGe = 1.0 (since GeO2 is 1)\nSi = 0 (no silicon source mentioned)\nAl = 0 (no aluminum source mentioned)\nB = 0 (no boron source mentioned)\nH2O = 39 (mean of 38-40 range)\nosda_ratios = 9 (mean of 8-10 range for MPMD)\nHF = 1.5 (GeO2:HF ratio of 1:1.5)",
    "recipes": [
        {
            "Si": 0,
            "Ge": 1.0,
            "Al": 0,
            "OH": 0,
            "H2O": 39,
            "HF": 0,
            "B": 0,
            "osda_names": "2-methylpentamethylenediamine",
            "osda_ratios": 9,
            "crystallization_temperature": 165,
            "crystallization_time": 168,
            "product_names": "SU-M"
        },
        {
            "Si": 0,
            "Ge": 1.0,
            "Al": 0,
            "OH": 0,
            "H2O": 39,
            "HF": 1.5,
            "B": 0,
            "osda_names": "2-methylpentamethylenediamine",
            "osda_ratios": 9,
            "crystallization_temperature": 165,
            "crystallization_time": 264,
            "product_names": "SU-MB"
        }
    ]
}

File: claude/zeolite/txt/responses/response_10.1038_nature07957.json
{
    "table csv": "No tables containing recipe information were present in the document.",
    "extracted text": "The compositions of two typical synthesis gels to obtain ITQ-37 are as follows: 0.5 SiO2:0.5 GeO2:0.25 SDA2(OH)2:0.50 NH4F:3 H2O, without aluminium, and 0.5 SiO2:0.5 GeO2:0.01 Al2O3:0.25 SDA2(OH)2:0.50 NH4F:3 H2O, with aluminium. Crystallization was carried out at 175 °C over 24 h under static conditions.",
    "property mapping": "SiO2 -> Si, GeO2 -> Ge, Al2O3 -> Al, SDA2(OH)2 -> osda_names and osda_ratios, NH4F -> HF, H2O -> H2O, 175 °C -> crystallization_temperature, 24 h -> crystallization_time, ITQ-37 -> product_names",
    "formula abbreviations": "SDA2 refers to the structure directing agent described in the paper, which is a bulky diquaternary ammonium molecule. NH4F is treated as providing the fluoride (HF) component.",
    "ratio calculations": "For Recipe 1 (without Al): Si = 0.5, Ge = 0.5. Normalizing to Si = 1.0: Si = 1.0, Ge = 1.0, OH = 0.5, HF = 0.5, H2O = 6.0, osda_ratios = 0.25. For Recipe 2 (with Al): Si = 0.5, Ge = 0.5, Al = 0.02 (from Al2O3 = 0.01). Normalizing to Si = 1.0: Si = 1.0, Ge = 1.0, Al = 0.04, OH = 0.5, HF = 0.5, H2O = 6.0, osda_ratios = 0.25.",
    "recipes": [
        {
            "Si": 1.0,
            "Ge": 1.0,
            "Al": 0.0,
            "OH": 0.5,
            "H2O": 6.0,
            "HF": 0.5,
            "B": 0.0,
            "osda_names": "SDA2 (diquaternary ammonium molecule)",
            "osda_ratios": 0.25,
            "crystallization_temperature": 175.0,
            "crystallization_time": 24.0,
            "product_names": "ITQ-37"
        },
        {
            "Si": 1.0,
            "Ge": 1.0,
            "Al": 0.04,
            "OH": 0.5,
            "H2O": 6.0,
            "HF": 0.5,
            "B": 0.0,
            "osda_names": "SDA2 (diquaternary ammonium molecule)",
            "osda_ratios": 0.25,
            "crystallization_temperature": 175.0,
            "crystallization_time": 24.0,
            "product_names": "ITQ-37"
        }
    ]
}

File: claude/zeolite/txt/responses/response_10.1038_nchem.2761.json
```json
{
    "table csv": "Molar composition 0.8:0.4:0.4:38 SiO2:GeO2:ROH:H2O",
    "extracted text": "Synthesis of 29Si-enriched UTL. A gel with the following molar composition 0.8:0.4:0.4:38 SiO2:GeO2:ROH:H2O was prepared by dissolving amorphous germanium dioxide (0.609 g, 5.82 mmol, 99.999% Acros) in a 0.584 M solution of the SDA, (6R,10S)-6,10-dimethyl-5-azoniaspiro[4,5]decane hydroxide (10 ml, 5.84 mmol). Tetraethyl orthosilicate (2.094 g, 10.05 mmol, 98% Aldrich) was added dropwise and, to enrich the final zeolite, 29Si-enriched tetraethyl orthosilicate (0.333 g, 1.59 mmol, >99 at% 29Si CortecNet) was added. This was stirred at room temperature for 2 h. The solution was then transferred to a Teflon-lined autoclave (23 ml, Parr Instruments) and heated at 175 °C for 13 days under static conditions. The solid was recovered by filtration, washed with copious amounts of distilled water and dried overnight.",
    "property mapping": "SiO2 → Si, GeO2 → Ge, ROH → osda_ratios, H2O → H2O, (6R,10S)-6,10-dimethyl-5-azoniaspiro[4,5]decane hydroxide → osda_names, 175 °C → crystallization_temperature, 13 days → crystallization_time, UTL → product_names",
    "formula abbreviations": "ROH refers to the organic structure directing agent (OSDA), which is (6R,10S)-6,10-dimethyl-5-azoniaspiro[4,5]decane hydroxide",
    "ratio calculations": "Starting with molar composition 0.8:0.4:0.4:38 SiO2:GeO2:ROH:H2O, setting Si to 1.0: Si = 0.8/0.8 = 1.0, Ge = 0.4/0.8 = 0.5, osda_ratios = 0.4/0.8 = 0.5, H2O = 38/0.8 = 47.5, OH = 0.5 (from the hydroxide in the OSDA)",
    "recipes": [
        {
            "Si": 1.0,
            "Ge": 0.5,
            "Al": 0,
            "OH": 0.5,
            "H2O": 47.5,
            "HF": 0,
            "B": 0,
            "osda_names": "(6R,10S)-6,10-dimethyl-5-azoniaspiro[4,5]decane hydroxide",
            "osda_ratios": 0.5,
            "crystallization_temperature": 175.0,
            "crystallization_time": 312.0,
            "product_names": "UTL"
        }
    ]
}
```

File: claude/zeolite/txt/responses/response_10.1038_nmat921.json
{
    "table csv": "Content (wt%), ITQ-22, Al-ITQ-22\nC, 10.38, 11.71\nN, 1.48, 1.67\nH, 1.84, 2.06\nGeO2a, 34.9, 24.5\nAl2O3a, -, 2.6\nSiO2a, 65.1, 72.9\n\na Refers to the calcined material.",
    "extracted text": "Highly ordered ITQ-22 material was obtained from a gel of the following composition: 0.66SiO2:0.33GeO2:0.25MPP(OH)2:3.5H2O. The MPP(OH)2 was obtained by reacting an excess of N-methylpyrrolidine (97%,Aldrich; 20 g, 234.9 mmol) with 1,5-dibromopentane (97%,Aldrich; 18.7 g, 81.3 mmol) in acetone (300 ml) under reflux for 24 hours. The resulting ITQ-22 solid was calcined at 580°C in air.\n\nThe synthesis of Al-containing ITQ-22 was performed from a starting mixture of composition: 0.66SiO2:0.33GeO2:0.01Al2O3:0.25MPP(OH)2:15H2O. The synthesis gel was prepared as above, but using aluminium isopropoxide (98%,Aldrich) as the Al source, and the crystallization was carried out at 175°C for 12 days.\n\nThe synthesis of ITQ-22 was performed by adding 10.39 g (49.87 mmol) of tetraethylortosilicate (TEOS,97%,Merck) and 2.61 g (24.95 mmol) of GeO2 (99.998%,Aldrich) to 37.04 g (1.01 mmol OH per g solution) of the MPP(OH)2 solution under continuous stirring. The resulting mixture was kept at room temperature under continuous stirring until the desired gel composition was reached by evaporation of water and ethanol from the hydrolysis of TEOS. The gel was then autoclaved in Teflon-lined stainless steel autoclaves at 175°C for 7 days.",
    "property mapping": "Si: from SiO2 in gel composition\nGe: from GeO2 in gel composition\nAl: from Al2O3 in gel composition\nH2O: from H2O in gel composition\nOH: from MPP(OH)2 in gel composition\nosda_names: MPP(OH)2 which is 1,5-bis-(methylpyrrolidinium)-pentane dihydroxide\nosda_ratios: from MPP(OH)2 in gel composition\ncrystallization_temperature: 175°C for both recipes\ncrystallization_time: 7 days (168 hours) for ITQ-22, 12 days (288 hours) for Al-ITQ-22\nproduct_names: ITQ-22 for both recipes",
    "formula abbreviations": "MPP(OH)2 = 1,5-bis-(methylpyrrolidinium)-pentane dihydroxide, which is the structure-directing agent (OSDA)",
    "ratio calculations": "For ITQ-22 (Al-free):\nSi: 0.66 → normalized to 1.0\nGe: 0.33 → 0.33/0.66 = 0.5\nOH: From MPP(OH)2 0.25 × 2 = 0.5 → 0.5/0.66 = 0.758\nOSDA (MPP): 0.25 → 0.25/0.66 = 0.379\nH2O: 3.5 → 3.5/0.66 = 5.303\n\nFor Al-ITQ-22:\nSi: 0.66 → normalized to 1.0\nGe: 0.33 → 0.33/0.66 = 0.5\nAl: From Al2O3 0.01 × 2 = 0.02 → 0.02/0.66 = 0.03\nOH: From MPP(OH)2 0.25 × 2 = 0.5 → 0.5/0.66 = 0.758\nOSDA (MPP): 0.25 → 0.25/0.66 = 0.379\nH2O: 15 → 15/0.66 = 22.727",
    "recipes": [
        {
            "Si": 1.0,
            "Ge": 0.5,
            "Al": 0.0,
            "OH": 0.758,
            "H2O": 5.303,
            "HF": 0.0,
            "B": 0.0,
            "osda_names": "1,5-bis-(methylpyrrolidinium)-pentane dihydroxide",
            "osda_ratios": 0.379,
            "crystallization_temperature": 175.0,
            "crystallization_time": 168.0,
            "product_names": "ITQ-22"
        },
        {
            "Si": 1.0,
            "Ge": 0.5,
            "Al": 0.03,
            "OH": 0.758,
            "H2O": 22.727,
            "HF": 0.0,
            "B": 0.0,
            "osda_names": "1,5-bis-(methylpyrrolidinium)-pentane dihydroxide",
            "osda_ratios": 0.379,
            "crystallization_temperature": 175.0,
            "crystallization_time": 288.0,
            "product_names": "Al-ITQ-22"
        }
    ]
}
