Repository: gsireesh/ddd-benchmark

# Data Driven Design as an Ecologically Valid Challenge Task for Document Understanding

This repo contains the code and metadata for the paper "Data Driven Design as an Ecologically Valid Challenge Task for Document

Understanding". 
---

## Metadata and Dataset Reconstruction

Because this dataset consists of non-open access academic papers, we are limited to providing the
metadata for this dataset, i.e. the DOIs of the papers, and publishing our further annotated 
versions of the zeolite data originally published in Jensen et. al. (2019) and the aluminum data 
from Pfeiffer et. al. (2020). Our re-annotated versions of this data can be found in the respective
folders in the `data/` directory. 

We additionally provide our EDA notebooks in this repository, as `eda_zeolite.ipynb` 
and `eda_aluminum.ipynb`, respectively.

To reconstruct the sections of the dataset that are available from publisher TDM APIs, we provide 
the `construct_dataset.py` script. This script pulls papers in publisher provided format from the 
APIs of three publishers: Elsevier, Wiley, and Springer, assuming that the user is licensed 
appropriately. To use this script, you must first get API keys for Elsevier 
[here](https://dev.elsevier.com/) and Wiley 
[here](https://onlinelibrary.wiley.com/library-info/resources/text-and-datamining). 
The user must then specify these API keys, along with a mailto address for the 
[polite](https://github.com/CrossRef/rest-api-doc#good-manners--more-reliable-service) usage
tier of the Crossref API for Springer papers, in `secrets.json`:

```json
{
    "ELSEVIER_API_KEY": "...",
    "WILEY_API_KEY": "...",
    "SPRINGER_MAILTO": "..."
}
```

Once the secrets file has been set up appropriately, you can run the construct dataset script:

```bash
python construct_dataset.py --dataset=<zeolite|aluminum> --from_scratch=<False|True>
```

This script will download XML from Elsevier, PDFs from Wiley, and both PDF and an HTML/XML 
representation from Springer, and place them in `xml` and `pdf` directories within the data 
directory for each dataset. The `from_scratch` parameter determines whether the script will fetch
publisher metadata afresh (not recommended) or use the version already provided in 
`data/<dataset>/publisher_metadata.csv`. It will not replace files that have already been downloaded.
Every file is stored in the format `<doi>.<extension>` where the DOI has had filesystem noncompliant 
characters, e.g. "/" replaced with underscores.

For models that do not accept PDFs, and require images of individual pages instead, we provide the 
`generate_page_images.py` script, which will segment PDFs into pages and write PNGs of those pages
to individual files, in the format `<doi>_<page_number>.<extension>`.

## Running Baselines

TBD. 

We provide our baseline predictions in the `predictions/` folder.

## Evaluation

Once predictions have been generated, run the evaluation script with the following command:

```bash
python evaluate_and_report.py --dataset=<zeolite|aluminum> --modality=<pdf|xml> --predictions_path=...  
```

This will evaluate the provided predictions against ground truth, and generate a json report with 
both final results and per-location results in a file with the same filename as the predictions, in
the same directory. This script expects a predictions file in CSV format with a "doi" column, and
additional columns corresponding to the columns to predict in the dataset.

## Baseline Results

## Regenerating figures from the paper. 

Baseline figures TBD. 

To regenerate the location visualization (figure 2 in the paper), run the cells in the
`location_visualization.ipynb` notebook.

File: claude/zeolite/xmlshort/responses/response_10.1007_s10853-016-9799-5.json
{
    "table csv": "Sample no.,SiO2/GeO2,MeO,H2O,TMHDA,HF,Products\n1,1:1,0,15-90,63.2,4,Amorphous\n2,1:1,0,105-120,63.2,4,ITH and amorphous\n3,0.8:1,0,15-120,101.1,4,Amorphous\n4,0.8:1,0,15-60,37.4,3,Amorphous\n5,0.8:1,0,75-120,37.4,3,ITH\n6,0.8:0,0,90,37.4,3,Amorphous\n7,1:(0.1-1),0,90,37.4,3,ITH\n8,1:0.4,0,90-120,28.0-37.4,3,ITH\n9,1:0.5,0.05,90,37.4,3,Cu-ITH and amorphous\n10,1:0.5,0.10,90,37.4,3,Cu-ITH\n11,1:0.5,0.15,90,37.4,3,Cu-ITH and amorphous\n12,1:0.5,0.20,90,37.4,3,Cu-ITH and amorphous\n13,1:0.5,0.05,90,37.4,3,Co-ITH and amorphous\n14,1:0.5,0.10,90,37.4,3,Co-ITH and amorphous\n15,1:0.5,0.15,90,37.4,3,Co-ITH\n16,1:0.5,0.20,90,37.4,3,Co-ITH",
    
    "extracted text": "The ITH-zeotype germanosilicates were synthesized under hydrothermal conditions using TMHDA as an OSDA. In a typical synthesis, 4 mL of TMHDA and 0.0262 g GeO2 were added to 0.81 mL water. The mixture was stirred until the germanium oxide was dissolved. After adding 0.1 mL of TEOS, the mixture was stirred for 30 min at room temperature to hydrolyze the TEOS, followed by the addition of 0.057 mL of an aqueous HF solution. The molar ratio of the batch composition was 0.5GeO2:1SiO2:37.4OSDA:3HF:90H2O. The final mixture (pH 7–8) was sealed in a 25-mL Teflon-lined autoclave and heated to 170°C under autogenous pressure for 7 days. The solid product was recovered by filtration, washed with distilled water using ultrasonic cleaning, and dried overnight at 333 K. For the synthesis of Co- and Cu-containing ITH, CoCl2·6H2O and CuCl2·2H2O were used as the precursors, respectively, and added into the reaction gel to obtain the following molar composition: 0.5GeO2:1SiO2:37.4OSDA:3HF:90H2O:0.15CoO or 0.10 CuO.",
    
    "property mapping": "SiO2 = Si source (tetraethyl orthosilicate, TEOS)\nGeO2 = Ge source (germanium oxide)\nMeO = Metal oxide source (CuO or CoO from CuCl2·2H2O or CoCl2·6H2O)\nH2O = Water content\nTMHDA = N,N,N′,N′-tetramethyl-1,6-hexanediamine (organic structure-directing agent)\nHF = Hydrofluoric acid\nProducts = Resulting zeolite phase",
    
    "formula abbreviations": "TMHDA = N,N,N′,N′-tetramethyl-1,6-hexanediamine (organic structure-directing agent)\nMeO = Metal oxide, which refers to either CuO or CoO depending on the recipe\nITH = ITH-type zeolite framework\nTEOS = Tetraethyl orthosilicate (silicon source)",
    
    "ratio calculations": "For all recipes, I'm normalizing to Si = 1.0. \nFor SiO2/GeO2 ratios given as 1:0.5, Si = 1.0 and Ge = 0.5\nFor SiO2/GeO2 ratios given as 0.8:1, Si = 0.8 and Ge = 1.0, which normalizes to Si = 1.0 and Ge = 1.25\nFor SiO2/GeO2 given as 1:1, Si = 1.0 and Ge = 1.0\nFor SiO2/GeO2 given as 1:0.4, Si = 1.0 and Ge = 0.4\nFor SiO2/GeO2 given as 1:(0.1-1), taking the mean: Si = 1.0 and Ge = 0.55\nFor SiO2/GeO2 given as 0.8:0, Si = 1.0 and Ge = 0\nFor H2O ranges, I'm calculating the mean value (e.g., 15-90 becomes 52.5)\nFor TMHDA ranges, I'm calculating the mean value (e.g., 28.0-37.4 becomes 32.7)",
    
    "recipes": [
        {
            "Si": 1.0,
            "Ge": 1.0,
            "Al": 0,
            "OH": 0,
            "H2O": 52.5,
            "HF": 4.0,
            "B": 0,
            "osda_names": "N,N,N′,N′-tetramethyl-1,6-hexanediamine",
            "osda_ratios": 63.2,
            "crystallization_temperature": 170.0,
            "crystallization_time": 168.0,
            "product_names": "Amorphous"
        },
        {
            "Si": 1.0,
            "Ge": 1.0,
            "Al": 0,
            "OH": 0,
            "H2O": 112.5,
            "HF": 4.0,
            "B": 0,
            "osda_names": "N,N,N′,N′-tetramethyl-1,6-hexanediamine",
            "osda_ratios": 63.2,
            "crystallization_temperature": 170.0,
            "crystallization_time": 168.0,
            "product_names": "ITH and amorphous"
        },
        {
            "Si": 1.0,
            "Ge": 1.25,
            "Al": 0,
            "OH": 0,
            "H2O": 67.5,
            "HF": 4.0,
            "B": 0,
            "osda_names": "N,N,N′,N′-tetramethyl-1,6-hexanediamine",
            "osda_ratios": 101.1,
            "crystallization_temperature": 170.0,
            "crystallization_time": 168.0,
            "product_names": "Amorphous"
        },
        {
            "Si": 1.0,
            "Ge": 1.25,
            "Al": 0,
            "OH": 0,
            "H2O": 37.5,
            "HF": 3.0,
            "B": 0,
            "osda_names": "N,N,N′,N′-tetramethyl-1,6-hexanediamine",
            "osda_ratios": 37.4,
            "crystallization_temperature": 170.0,
            "crystallization_time": 168.0,
            "product_names": "Amorphous"
        },
        {
            "Si": 1.0,
            "Ge": 1.25,
            "Al": 0,
            "OH": 0,
            "H2O": 97.5,
            "HF": 3.0,
            "B": 0,
            "osda_names": "N,N,N′,N′-tetramethyl-1,6-hexanediamine",
            "osda_ratios": 37.4,
            "crystallization_temperature": 170.0,
            "crystallization_time": 168.0,
            "product_names": "ITH"
        },
        {
            "Si": 1.0,
            "Ge": 0.0,
            "Al": 0,
            "OH": 0,
            "H2O": 90.0,
            "HF": 3.0,
            "B": 0,
            "osda_names": "N,N,N′,N′-tetramethyl-1,6-hexanediamine",
            "osda_ratios": 37.4,
            "crystallization_temperature": 170.0,
            "crystallization_time": 168.0,
            "product_names": "Amorphous"
        },
        {
            "Si": 1.0,
            "Ge": 0.55,
            "Al": 0,
            "OH": 0,
            "H2O": 90.0,
            "HF": 3.0,
            "B": 0,
            "osda_names": "N,N,N′,N′-tetramethyl-1,6-hexanediamine",
            "osda_ratios": 37.4,
            "crystallization_temperature": 170.0,
            "crystallization_time": 168.0,
            "product_names": "ITH"
        },
        {
            "Si": 1.0,
            "Ge": 0.4,
            "Al": 0,
            "OH": 0,
            "H2O": 105.0,
            "HF": 3.0,
            "B": 0,
            "osda_names": "N,N,N′,N′-tetramethyl-1,6-hexanediamine",
            "osda_ratios": 32.7,
            "crystallization_temperature": 170.0,
            "crystallization_time": 168.0,
            "product_names": "ITH"
        },
        {
            "Si": 1.0,
            "Ge": 0.5,
            "Al": 0,
            "OH": 0,
            "H2O": 90.0,
            "HF": 3.0,
            "B": 0,
            "osda_names": "N,N,N′,N′-tetramethyl-1,6-hexanediamine",
            "osda_ratios": 37.4,
            "crystallization_temperature": 170.0,
            "crystallization_time": 168.0,
            "product_names": "Cu-ITH and amorphous",
            "Cu": 0.05
        },
        {
            "Si": 1.0,
            "Ge": 0.5,
            "Al": 0,
            "OH": 0,
            "H2O": 90.0,
            "HF": 3.0,
            "B": 0,
            "osda_names": "N,N,N′,N′-tetramethyl-1,6-hexanediamine",
            "osda_ratios": 37.4,
            "crystallization_temperature": 170.0,
            "crystallization_time": 168.0,
            "product_names": "Cu-ITH",
            "Cu": 0.10
        },
        {
            "Si": 1.0,
            "Ge": 0.5,
            "Al": 0,
            "OH": 0,
            "H2O": 90.0,
            "HF": 3.0,
            "B": 0,
            "osda_names": "N,N,N′,N′-tetramethyl-1,6-hexanediamine",
            "osda_ratios": 37.4,
            "crystallization_temperature": 170.0,
            "crystallization_time": 168.0,
            "product_names": "Cu-ITH and amorphous",
            "Cu": 0.15
        },
        {
            "Si": 1.0,
            "Ge": 0.5,
            "Al": 0,
            "OH": 0,
            "H2O": 90.0,
            "HF": 3.0,
            "B": 0,
            "osda_names": "N,N,N′,N′-tetramethyl-1,6-hexanediamine",
            "osda_ratios": 37.4,
            "crystallization_temperature": 170.0,
            "crystallization_time": 168.0,
            "product_names": "Cu-ITH and amorphous",
            "Cu": 0.20
        },
        {
            "Si": 1.0,
            "Ge": 0.5,
            "Al": 0,
            "OH": 0,
            "H2O": 90.0,
            "HF": 3.0,
            "B": 0,
            "osda_names": "N,N,N′,N′-tetramethyl-1,6-hexanediamine",
            "osda_ratios": 37.4,
            "crystallization_temperature": 170.0,
            "crystallization_time": 168.0,
            "product_names": "Co-ITH and amorphous",
            "Co": 0.05
        },
        {
            "Si": 1.0,
            "Ge": 0.5,
            "Al": 0,
            "OH": 0,
            "H2O": 90.0,
            "HF": 3.0,
            "B": 0,
            "osda_names": "N,N,N′,N′-tetramethyl-1,6-hexanediamine",
            "osda_ratios": 37.4,
            "crystallization_temperature": 170.0,
            "crystallization_time": 168.0,
            "product_names": "Co-ITH and amorphous",
            "Co": 0.10
        },
        {
            "Si": 1.0,
            "Ge": 0.5,
            "Al": 0,
            "OH": 0,
            "H2O": 90.0,
            "HF": 3.0,
            "B": 0,
            "osda_names": "N,N,N′,N′-tetramethyl-1,6-hexanediamine",
            "osda_ratios": 37.4,
            "crystallization_temperature": 170.0,
            "crystallization_time": 168.0,
            "product_names": "Co-ITH",
            "Co": 0.15
        },
        {
            "Si": 1.0,
            "Ge": 0.5,
            "Al": 0,
            "OH": 0,
            "H2O": 90.0,
            "HF": 3.0,
            "B": 0,
            "osda_names": "N,N,N′,N′-tetramethyl-1,6-hexanediamine",
            "osda_ratios": 37.4,
            "crystallization_temperature": 170.0,
            "crystallization_time": 168.0,
            "product_names": "Co-ITH",
            "Co": 0.20
        }
    ]
}

File: claude/zeolite/xmlshort/responses/response_10.1007_s10934-015-0051-5.json
{
    "table csv": "Sample,Si/Ge^a,[Ge]PLS-1 Si/Ge^b,Sample,[Ge]CDS-1 Si/Ge^b,[Ge]CDS-1 Surface area^c (m^2 g^−1),[Ge]CDS-1 Pore volume^c (ml g^−1)\nPLS-1,–,–,CDS-1,–,241,0.080\nFigure d,25,22,Figure d,30,257,0.088\nFigure c,50,41,Figure c,59,311,0.112\nFigure b,100,136,Figure b,143,268,0.096\nFigure a,200,192,Figure a,257,239,0.085",
    "extracted text": "The paper describes the synthesis of germanosilicate type CDS-1 zeolite with CDO topology and its layered precursor [Ge]PLS-1. For [Ge]PLS-1 synthesis, the gel composition was 1.0 SiO2:x GeO2:0.30 TMAOH:5.0 H2O, where x was 0–0.1 (equivalent to Si/Ge ratios from infinity to 10). Tetramethylammonium hydroxide (TMAOH) was used as an organic structure-directing agent. The hydrothermal treatment was carried out for 3 days at 170 °C. The [Ge]CDS-1 zeolite was prepared by calcination of [Ge]PLS-1 at 500 °C for 6 h (heating rate was 0.5 °C/min) under air flow (100 mL/min). The synthesis used H-kanemite (H2Si2O5) as the silica source and GeO2 as the germanium source.",
    "property mapping": "Si - SiO2 in gel composition ratio\nGe - GeO2 in gel composition ratio\nOH - Included in TMAOH\nH2O - H2O in gel composition ratio\nosda_names - Tetramethylammonium hydroxide (TMAOH)\nosda_ratios - TMAOH in gel composition ratio\ncrystallization_temperature - 170 °C\ncrystallization_time - 3 days (72 hours)\nproduct_names - [Ge]PLS-1 and [Ge]CDS-1",
    "formula abbreviations": "TMAOH - Tetramethylammonium hydroxide\nH-kanemite - H2Si2O5 (acidified form of Na-kanemite, used as silica source)\nPLS-1 - Layered silicate precursor\nCDS-1 - Condensed Disordered Structure type 1 (zeolite with CDO topology)",
    "ratio calculations": "The gel composition is given as 1.0 SiO2:x GeO2:0.30 TMAOH:5.0 H2O where x varies from 0 to 0.1.\nFor Si: Since SiO2 = 1.0, Si = 1.0\nFor Ge: Ge = x where x varies from 0 to 0.1\nFor OH: OH is contained in TMAOH (ratio 0.30), so OH = 0.30\nFor H2O: H2O = 5.0\nFor OSDA (TMAOH): osda_ratio = 0.30",
    "recipes": [
        {
            "Si": 1.0,
            "Ge": 0.05,
            "Al": 0,
            "OH": 0.30,
            "H2O": 5.0,
            "HF": 0,
            "B": 0,
            "osda_names": "Tetramethylammonium hydroxide",
            "osda_ratios": 0.30,
            "crystallization_temperature": 170.0,
            "crystallization_time": 72.0,
            "product_names": "[Ge]PLS-1"
        },
        {
            "Si": 1.0,
            "Ge": 0.04,
            "Al": 0,
            "OH": 0.30,
            "H2O": 5.0,
            "HF": 0,
            "B": 0,
            "osda_names": "Tetramethylammonium hydroxide",
            "osda_ratios": 0.30,
            "crystallization_temperature": 170.0,
            "crystallization_time": 72.0,
            "product_names": "[Ge]PLS-1"
        },
        {
            "Si": 1.0,
            "Ge": 0.02,
            "Al": 0,
            "OH": 0.30,
            "H2O": 5.0,
            "HF": 0,
            "B": 0,
            "osda_names": "Tetramethylammonium hydroxide",
            "osda_ratios": 0.30,
            "crystallization_temperature": 170.0,
            "crystallization_time": 72.0,
            "product_names": "[Ge]PLS-1"
        },
        {
            "Si": 1.0,
            "Ge": 0.01,
            "Al": 0,
            "OH": 0.30,
            "H2O": 5.0,
            "HF": 0,
            "B": 0,
            "osda_names": "Tetramethylammonium hydroxide",
            "osda_ratios": 0.30,
            "crystallization_temperature": 170.0,
            "crystallization_time": 72.0,
            "product_names": "[Ge]PLS-1"
        },
        {
            "Si": 1.0,
            "Ge": 0.005,
            "Al": 0,
            "OH": 0.30,
            "H2O": 5.0,
            "HF": 0,
            "B": 0,
            "osda_names": "Tetramethylammonium hydroxide",
            "osda_ratios": 0.30,
            "crystallization_temperature": 170.0,
            "crystallization_time": 72.0,
            "product_names": "[Ge]PLS-1"
        },
        {
            "Si": 1.0,
            "Ge": 0.0,
            "Al": 0,
            "OH": 0.30,
            "H2O": 5.0,
            "HF": 0,
            "B": 0,
            "osda_names": "Tetramethylammonium hydroxide",
            "osda_ratios": 0.30,
            "crystallization_temperature": 170.0,
            "crystallization_time": 72.0,
            "product_names": "PLS-1"
        }
    ]
}

File: claude/zeolite/xmlshort/responses/response_10.1007_s10934-015-0119-2.json
{
    "table csv": "Sample no.,GeO2,H2O,TMEDA,TEOS,HF,Product\n1,0.25–1.0,18–72,35,1.0,0.54,BEC\n2,0.25–1.0,72,35,1.0,0,No crystallization\n3,0.5,9–18,35,1.0,0.54,AST\n4,0.5,72–144,35,1.0,0.54,BEC and AST\n5,0,18–72,17–105,1.0,0.54–3,No crystallization",
    
    "extracted text": "The BEC-zeotype germanosilicates were synthesized under hydrothermal conditions using N,N,N′,N′-Tetra-methylethylenediamine (TMEDA) as an OSDA. In a typical synthesis, 8 mL (35 mmol) of TMEDA and 0.16 g (1 mmol) of GeO2 was added to 4 mL water. The mixture was stirred using a magnetic stirrer until the germanium oxide dissolved. After adding 0.32 mL of tetraethylorthosilicate (TEOS), the mixture was stirred for another 2 h at room temperature to hydrolyze the TEOS, followed by the addition of 0.15 mL of an aqueous HF solution. The molar ratio of the batch composition was 0.5GeO2:1.0Si(OC2H5)4:35TMEDA:72H2O:0.54HF. The final mixture was sealed in a 25 mL Teflon-lined autoclave and heated to 170°C under autogenous pressure for 2 days. The B-substituted BEC-type germanosilicate was synthesized by introducing an appropriate amount of H3BO3 into the reaction gel to obtain the following molar composition: 0.5GeO2:1.0SiO2:35OSDA:2.5HF:83H2O:0.1H3BO3. All samples were synthesized at 170°C for 2 days.",
    
    "property mapping": "GeO2 → Ge\nH2O → H2O\nTMEDA → osda_names (N,N,N′,N′-Tetra-methylethylenediamine) and osda_ratios\nTEOS → Si (tetraethylorthosilicate is the silicon source)\nHF → HF\nProduct → product_names\nH3BO3 → B\ncrystallization_temperature: 170°C\ncrystallization_time: 2 days (48 hours)",
    
    "formula abbreviations": "TMEDA: N,N,N′,N′-Tetra-methylethylenediamine\nTEOS: tetraethylorthosilicate (Si(OC2H5)4)\nB-BEC: B-substituted BEC-type germanosilicate\nSiGe-BEC: BEC-zeotype germanosilicate\nAST: AST-type zeolite",
    
    "ratio calculations": "For all samples, TEOS (Si) is set to 1.0 as the reference.\n\nSample 1:\nGeO2: 0.25-1.0 → mean = 0.625\nH2O: 18-72 → mean = 45\nTMEDA: 35\nTEOS (Si): 1.0\nHF: 0.54\n\nSample 2:\nGeO2: 0.25-1.0 → mean = 0.625\nH2O: 72\nTMEDA: 35\nTEOS (Si): 1.0\nHF: 0\n\nSample 3:\nGeO2: 0.5\nH2O: 9-18 → mean = 13.5\nTMEDA: 35\nTEOS (Si): 1.0\nHF: 0.54\n\nSample 4:\nGeO2: 0.5\nH2O: 72-144 → mean = 108\nTMEDA: 35\nTEOS (Si): 1.0\nHF: 0.54\n\nSample 5:\nGeO2: 0\nH2O: 18-72 → mean = 45\nTMEDA: 17-105 → mean = 61\nTEOS (Si): 1.0\nHF: 0.54-3 → mean = 1.77\n\nB-BEC sample:\nGeO2: 0.5\nSiO2: 1.0\nOSDA: 35\nHF: 2.5\nH2O: 79-83 → mean = 81\nH3BO3: 0.1 (B = 0.1)",
    
    "recipes": [
        {
            "Si": 1.0,
            "Ge": 0.625,
            "Al": 0,
            "OH": 0,
            "H2O": 45.0,
            "HF": 0.54,
            "B": 0,
            "osda_names": "N,N,N′,N′-Tetra-methylethylenediamine",
            "osda_ratios": 35.0,
            "crystallization_temperature": 170.0,
            "crystallization_time": 48.0,
            "product_names": "BEC"
        },
        {
            "Si": 1.0,
            "Ge": 0.625,
            "Al": 0,
            "OH": 0,
            "H2O": 72.0,
            "HF": 0.0,
            "B": 0,
            "osda_names": "N,N,N′,N′-Tetra-methylethylenediamine",
            "osda_ratios": 35.0,
            "crystallization_temperature": 170.0,
            "crystallization_time": 48.0,
            "product_names": "No crystallization"
        },
        {
            "Si": 1.0,
            "Ge": 0.5,
            "Al": 0,
            "OH": 0,
            "H2O": 13.5,
            "HF": 0.54,
            "B": 0,
            "osda_names": "N,N,N′,N′-Tetra-methylethylenediamine",
            "osda_ratios": 35.0,
            "crystallization_temperature": 170.0,
            "crystallization_time": 48.0,
            "product_names": "AST"
        },
        {
            "Si": 1.0,
            "Ge": 0.5,
            "Al": 0,
            "OH": 0,
            "H2O": 108.0,
            "HF": 0.54,
            "B": 0,
            "osda_names": "N,N,N′,N′-Tetra-methylethylenediamine",
            "osda_ratios": 35.0,
            "crystallization_temperature": 170.0,
            "crystallization_time": 48.0,
            "product_names": "BEC and AST"
        },
        {
            "Si": 1.0,
            "Ge": 0.0,
            "Al": 0,
            "OH": 0,
            "H2O": 45.0,
            "HF": 1.77,
            "B": 0,
            "osda_names": "N,N,N′,N′-Tetra-methylethylenediamine",
            "osda_ratios": 61.0,
            "crystallization_temperature": 170.0,
            "crystallization_time": 48.0,
            "product_names": "No crystallization"
        },
        {
            "Si": 1.0,
            "Ge": 0.5,
            "Al": 0,
            "OH": 0,
            "H2O": 81.0,
            "HF": 2.5,
            "B": 0.1,
            "osda_names": "N,N,N′,N′-Tetra-methylethylenediamine",
            "osda_ratios": 35.0,
            "crystallization_temperature": 170.0,
            "crystallization_time": 48.0,
            "product_names": "B-BEC"
        }
    ]
}

File: claude/zeolite/xmlshort/responses/response_10.1007_s11144-009-0129-7.json
{
    "table csv": "The final synthesis gels had the following chemical composition: SiO2: 0.05 GeO2: 0.01 Al2O3: 0.25 R (OH)2: 0.56 NH4F: 5 H2O.",
    "extracted text": "ITQ-13 was synthesized according to the literature using hexamethonium dihydroxide as template source, and GeO2 (99.998%, Aldrich), Al isopropylate (99.5%, A.R), ammonium fluoride (96%, A.R), and colloidal silica as sources. The gels were autoclaved at 408 K for 15 days under continuous stirring at 60 rpm. The solids were recovered by filtration, washed with distillated water, and dried at 373 K overnight.",
    "property mapping": "SiO2 → Si, GeO2 → Ge, Al2O3 → Al, R(OH)2 → osda_ratios and OH, NH4F → provides F ions but not HF directly, H2O → H2O, 408 K → crystallization_temperature, 15 days → crystallization_time, hexamethonium dihydroxide → osda_names",
    "formula abbreviations": "R refers to hexamethonium, which is the structure directing agent (OSDA). R(OH)2 indicates that the hexamethonium has two hydroxide groups.",
    "ratio calculations": "The ratios are already normalized to Si = 1.0 (as SiO2 = 1). \nSi = 1.0 (from SiO2)\nGe = 0.05 (from GeO2)\nAl = 0.02 (from Al2O3, since Al2O3 has 2 Al atoms, so 0.01 × 2 = 0.02)\nOH = 0.5 (from 0.25 R(OH)2, since each molecule has 2 OH groups)\nH2O = 5.0\nosda_ratios = 0.25 (from 0.25 R(OH)2)\ncrystallization_temperature = 135 (converted from 408 K)\ncrystallization_time = 360 (15 days × 24 hours)",
    "recipes": [
        {
            "Si": 1.0,
            "Ge": 0.05,
            "Al": 0.02,
            "OH": 0.5,
            "H2O": 5.0,
            "HF": 0.0,
            "B": 0.0,
            "osda_names": "hexamethonium dihydroxide",
            "osda_ratios": 0.25,
            "crystallization_temperature": 135.0,
            "crystallization_time": 360.0,
            "product_names": "ITQ-13"
        }
    ]
}

File: claude/zeolite/xmlshort/responses/response_10.1007_s11244-013-0170-7.json
```json
{
    "table csv": "Recipe,Si,Al2O3,GeO2,HF,HM(OH)2,H2O\nH-ITQ-13(N),91,1,9,56,25,500\nH-ITQ-13(P),91,1,9,50,25,500\nSi-ITQ-13 (seeds),100,0,0,50,25,500",
    "extracted text": "H-ITQ-13 is synthesized by the fluoride route in highly concentrated synthesis mixtures using hexamethonium hydroxide (HM(OH)2) as a structure directing agent (SDA). For H-ITQ-13(N), the synthesis mixture was prepared with 0.46 g GeO2 dissolved in 11.75 g of 24.5 wt% HM(OH)2 aqueous solution. Then 0.20 g Al-isopropoxide was dissolved in isopropanol and added to the template solution. 9.26 g TEOS was added dropwise. The mixture was heated to 80°C until all ethanol and excess water had evaporated. Then 1.36 g HF (40 wt% in water) was added. This resulted in a final molar composition of 91 SiO2:1 Al2O3:9 GeO2:56 HF:25 HM(OH)2:500 H2O. Small amounts of pure Si-ITQ-13 seed crystals were added. The mixture was kept in a tumbling oven at 37 rpm for 14 days at 160°C. H-ITQ-13(P) followed the same procedure with 10.7% less fluoride (50 HF instead of 56 HF). After crystallization, the product was washed with distilled water and calcined in 50:50 N2 and O2 for 8 h (3 h heating from room temperature to 550°C and at 550°C for 5 h).",
    "property mapping": "Si: SiO2 (silicon source from TEOS)\nGe: GeO2\nAl: Al2O3 (from Al-isopropoxide)\nHF: HF\nH2O: H2O\nosda_names: hexamethonium hydroxide (HM(OH)2)\nosda_ratios: HM(OH)2\ncrystallization_temperature: 160°C\ncrystallization_time: 14 days (336 hours)\nproduct_names: H-ITQ-13(N), H-ITQ-13(P), Si-ITQ-13 (seeds)",
    "formula abbreviations": "HM(OH)2 = hexamethonium hydroxide (structure directing agent)\nTEOS = tetraethyl orthosilicate (silicon source)\nITQ-13 = Instituto de Tecnología Química zeolite #13\nITH = three-letter framework code for ITQ-13 structure",
    "ratio calculations": "For H-ITQ-13(N):\nStarting with 91 SiO2:1 Al2O3:9 GeO2:56 HF:25 HM(OH)2:500 H2O\nSetting Si to 1.0:\nSi = 91 → 1.0\nAl from Al2O3 = 2 × 1 = 2 → 2/91 = 0.022\nGe from GeO2 = 9 → 9/91 = 0.099\nHF = 56 → 56/91 = 0.615\nosda_ratios (HM(OH)2) = 25 → 25/91 = 0.275\nH2O = 500 → 500/91 = 5.495\n\nFor H-ITQ-13(P):\nStarting with 91 SiO2:1 Al2O3:9 GeO2:50 HF:25 HM(OH)2:500 H2O\nSetting Si to 1.0:\nSi = 91 → 1.0\nAl from Al2O3 = 2 × 1 = 2 → 2/91 = 0.022\nGe from GeO2 = 9 → 9/91 = 0.099\nHF = 50 → 50/91 = 0.549\nosda_ratios (HM(OH)2) = 25 → 25/91 = 0.275\nH2O = 500 → 500/91 = 5.495\n\nFor Si-ITQ-13 (seeds):\nStarting with 100 SiO2:50 HF:25 HM(OH)2:500 H2O\nSetting Si to 1.0:\nSi = 100 → 1.0\nAl = 0\nGe = 0\nHF = 50 → 50/100 = 0.5\nosda_ratios (HM(OH)2) = 25 → 25/100 = 0.25\nH2O = 500 → 500/100 = 5.0",
    "recipes": [
        {
            "Si": 1.0,
            "Ge": 0.099,
            "Al": 0.022,
            "OH": 0,
            "H2O": 5.495,
            "HF": 0.615,
            "B": 0,
            "osda_names": "hexamethonium hydroxide",
            "osda_ratios": 0.275,
            "crystallization_temperature": 160.0,
            "crystallization_time": 336.0,
            "product_names": "H-ITQ-13(N)"
        },
        {
            "Si": 1.0,
            "Ge": 0.099,
            "Al": 0.022,
            "OH": 0,
            "H2O": 5.495,
            "HF": 0.549,
            "B": 0,
            "osda_names": "hexamethonium hydroxide",
            "osda_ratios": 0.275,
            "crystallization_temperature": 160.0,
            "crystallization_time": 336.0,
            "product_names": "H-ITQ-13(P)"
        },
        {
            "Si": 1.0,
            "Ge": 0.0,
            "Al": 0.0,
            "OH": 0,
            "H2O": 5.0,
            "HF": 0.5,
            "B": 0,
            "osda_names": "hexamethonium hydroxide",
            "osda_ratios": 0.25,
            "crystallization_temperature": 160.0,
            "crystallization_time": 336.0,
            "product_names": "Si-ITQ-13"
        }
    ]
}
```

File: claude/zeolite/xmlshort/responses/response_10.1016_j.cattod.2012.10.002.json
{
    "table csv": "Catalyst,Chemical analysis (mol.%),,,T(IV)/T(III),IR of adsorbed pyridine,,,V_micro (cm^3/g),S_BET (m^2/g),Crystal size (μm)\n,(E)^a,Si,Ge,,C(Br) (μmol/g),C(L) (μmol/g),C(B + L) (μmol/g),,,\n(Ga)UTL,1.9,74.8,23.3,51.6,14,65,79,0.19,450,5 × 5 × 0.1\n(Al)UTL,2.1,72.8,25.1,46.6,69,61,130,0.23,600,2 × 0.5 × 0.1\n(Fe)UTL,3.0,74.8,22.2,32.3,9,121,130,0.21,550,25 × 20 × 5\nBEA,7.8,92.2,–,11.8,201,380,581,0.18,480,0.3\nMFI,2.6,97.4,–,38.1,159,72,231,0.16,305,1.0",
    
    "extracted text": "UTL zeolites were synthesized similarly to Ref. [27] replacing a part of silica source for the required amount of the freshly precipitated gel of relevant heteroatom. Molar compositions of reaction mixtures were 0.782 SiO2:0.018 EO1.5:0.4 GeO2:0.7 ROH/Br:30 H2O (E = Al, Ga and Fe). Typically, the source of the respective heteroatom was dissolved (or dispersed in the case Fe) in a water solution of SDA in hydroxide/bromide form. Then, crystalline germanium oxide was added and the mixture was stirred at room temperature for 30 min until its total dissolution. After this, silica (Aerosil 300) was added into the obtained solution and the mixture was stirred at room temperature for another 30 min. Finally, the required amount of concentrated HCl or SDAs solution was added to the above mixture under vigorous stirring to adjust pH of the gel to 12.0 (Al), 11.8 (Fe) and 10.8 (Ga). The pH of this gel was measured at 25°C. The resulting fluid gel was charged into 25 ml Teflon-lined autoclaves and heated at 175°C for 20 (Al), 10 (Fe) and 13 (Ga) days under agitation (~25 rpm). The solid products obtained after preset synthesis times were recovered by filtration, washed out with distilled water and dried overnight at 95°C. To remove the SDA, the as-synthesized zeolites were calcined in a stream of air at 550°C for 6 h with a temperature ramp of 1°C/min.\n\nThe structure directing agent (SDA) used was 7-ethyl-6-azoniaspiro[5.5]undecane hydroxide.",
    
    "property mapping": "Si: 0.782 SiO2 in the molar composition\nGe: 0.4 GeO2 in the molar composition\nAl/Ga/Fe: 0.018 EO1.5 (where E represents Al, Ga, or Fe depending on the synthesis)\nOH/Br: 0.7 ROH/Br where ROH/Br represents the structure directing agent in hydroxide/bromide form\nH2O: 30 H2O in the molar composition\nOSDA: 7-ethyl-6-azoniaspiro[5.5]undecane hydroxide\ncrystallization_temperature: 175°C\ncrystallization_time: 20 days (Al), 10 days (Fe), 13 days (Ga)",
    
    "formula abbreviations": "E: Represents the heteroatom (Al, Ga, or Fe) being incorporated\nEO1.5: Oxide form of the heteroatom\nROH/Br: Structure directing agent (7-ethyl-6-azoniaspiro[5.5]undecane) in hydroxide/bromide form\nSDA: Structure Directing Agent (7-ethyl-6-azoniaspiro[5.5]undecane hydroxide)",
    
    "ratio calculations": "Setting Si = 1.0, I need to determine the ratios for other components.\nSi = 0.782 (from the molar composition) → normalized to 1.0\nGe = 0.4 / 0.782 = 0.512\nAl/Ga/Fe = 0.018 / 0.782 = 0.023\nOH/Br (OSDA ratio) = 0.7 / 0.782 = 0.895\nH2O = 30 / 0.782 = 38.364",
    
    "recipes": [
        {
            "Si": 1.0,
            "Ge": 0.512,
            "Al": 0.023,
            "Ga": 0.0,
            "Fe": 0.0,
            "OH": 0.895,
            "H2O": 38.364,
            "HF": 0.0,
            "B": 0.0,
            "osda_names": "7-ethyl-6-azoniaspiro[5.5]undecane hydroxide",
            "osda_ratios": 0.895,
            "crystallization_temperature": 175.0,
            "crystallization_time": 480.0,
            "product_names": "UTL"
        },
        {
            "Si": 1.0,
            "Ge": 0.512,
            "Al": 0.0,
            "Ga": 0.023,
            "Fe": 0.0,
            "OH": 0.895,
            "H2O": 38.364,
            "HF": 0.0,
            "B": 0.0,
            "osda_names": "7-ethyl-6-azoniaspiro[5.5]undecane hydroxide",
            "osda_ratios": 0.895,
            "crystallization_temperature": 175.0,
            "crystallization_time": 312.0,
            "product_names": "UTL"
        },
        {
            "Si": 1.0,
            "Ge": 0.512,
            "Al": 0.0,
            "Ga": 0.0,
            "Fe": 0.023,
            "OH": 0.895,
            "H2O": 38.364,
            "HF": 0.0,
            "B": 0.0,
            "osda_names": "7-ethyl-6-azoniaspiro[5.5]undecane hydroxide",
            "osda_ratios": 0.895,
            "crystallization_temperature": 175.0,
            "crystallization_time": 240.0,
            "product_names": "UTL"
        }
    ]
}

File: claude/zeolite/xmlshort/responses/response_10.1016_j.cattod.2013.10.051.json
{
    "table csv": "The document doesn't contain a formal table with recipe information, but describes the synthesis in text format in Section 2.2.",
    "extracted text": "Zeolite UTL was prepared hydrothermally. The reaction gel of a molar composition: 0.37 SiO2:0.19 GeO2:0.27 SDA:14 H2O was prepared by dissolving amorphous germanium dioxide (Aldrich) in the solution of SDA in water. Then, silica (Cab–O–Sil M5) was added into the solution and the mixture was stirred for 1 h at room temperature. The obtained homogenous fluid gel was charged into 100 ml teflon-lined autoclave and heated at 175 °C for 6 days with agitation (40 rpm). The solid product was recovered by filtration, thoroughly washed out with distilled water and dried in the oven at 60 °C. To remove the SDA, the solid product was calcined in air at 550 °C for 6 h with a temperature ramp of 1̊/min.\n\nCalcined UTL was hydrolyzed in 1 M CH3COOH with the w/w ratio around 1/250 at 85 °C for 16 h. The product was isolated by centrifugation, washed with water and dried at 60 °C. The hydrolyzed product was a layered material denoted IPC-1P.\n\nThe SDA used was (6R,10S)-6,10-Dimethyl-5-anizosporo[4.5]decane hydroxide.",
    "property mapping": "SiO2 corresponds to Si\nGeO2 corresponds to Ge\nSDA corresponds to osda_ratios\n(6R,10S)-6,10-Dimethyl-5-anizosporo[4.5]decane hydroxide corresponds to osda_names\n175 °C corresponds to crystallization_temperature\n6 days corresponds to crystallization_time\nUTL corresponds to product_names",
    "formula abbreviations": "SDA stands for structure-directing agent, which is (6R,10S)-6,10-Dimethyl-5-anizosporo[4.5]decane hydroxide.\nUTL is the product name (germanosilicate zeolite).\nIPC-1P is the layered material obtained by hydrolysis of UTL.",
    "ratio calculations": "The original ratio is 0.37 SiO2:0.19 GeO2:0.27 SDA:14 H2O\nSetting Si to 1.0, we need to divide all values by 0.37:\nSi = 0.37/0.37 = 1.0\nGe = 0.19/0.37 = 0.5135\nSDA (osda_ratios) = 0.27/0.37 = 0.7297\nH2O = 14/0.37 = 37.8378",
    "recipes": [
        {
            "Si": 1.0,
            "Ge": 0.5135,
            "Al": 0,
            "OH": 0,
            "H2O": 37.8378,
            "HF": 0,
            "B": 0,
            "osda_names": "(6R,10S)-6,10-Dimethyl-5-anizosporo[4.5]decane hydroxide",
            "osda_ratios": 0.7297,
            "crystallization_temperature": 175.0,
            "crystallization_time": 144.0,
            "product_names": "UTL"
        }
    ]
}

File: claude/zeolite/xmlshort/responses/response_10.1016_j.cattod.2014.06.041.json
{
    "table csv": "No specific table with zeolite synthesis recipe ratios is presented in the document.",
    "extracted text": "The synthesis of parent B-IWR zeolite was performed according to Ref. [30] using hexamethonium dihydroxide as SDA. The starting gel had the following composition: 0.6 SiO2:0.3 GeO2: 0.1 BO1.5: 0.225 SDA(OH)2: 5 H2O. Typically, a certain amount of boric acid (H3BO3) and germanium oxide (GeO2) were dissolved in a solution of SDA(OH)2 (1.0 M). TEOS was then added and the mixture was gently stirred at room temperature until complete evaporation of the alcohol formed. The resulting fluid gel was charged into 25 ml Teflon-lined autoclave and heated at 175 °C for 10 days under agitation (∼60 rpm). The solid product was separated by filtration, washed with distilled water, and dried overnight at 95 °C.",
    "property mapping": "SiO2 → Si, GeO2 → Ge, BO1.5 → B, SDA(OH)2 → OSDA and OH, H2O → H2O, 175 °C → crystallization_temperature, 10 days → crystallization_time",
    "formula abbreviations": "SDA = structure-directing agent, which is hexamethonium dihydroxide. TEOS = tetraethylorthosilicate, which is the silicon source.",
    "ratio calculations": "Given ratios in the gel: 0.6 SiO2 : 0.3 GeO2 : 0.1 BO1.5 : 0.225 SDA(OH)2 : 5 H2O. To normalize to Si = 1.0, I divide all values by 0.6: Si = 0.6/0.6 = 1.0, Ge = 0.3/0.6 = 0.5, B = 0.1/0.6 = 0.167, OSDA = 0.225/0.6 = 0.375, OH = 0.225*2/0.6 = 0.75, H2O = 5/0.6 = 8.333",
    "recipes": [
        {
            "Si": 1.0,
            "Ge": 0.5,
            "Al": 0,
            "OH": 0.75,
            "H2O": 8.333,
            "HF": 0,
            "B": 0.167,
            "osda_names": "hexamethonium dihydroxide",
            "osda_ratios": 0.375,
            "crystallization_temperature": 175.0,
            "crystallization_time": 240.0,
            "product_names": "B-IWR"
        }
    ]
}

File: claude/zeolite/xmlshort/responses/response_10.1016_j.inoche.2013.11.010.json
{
    "table csv": "No table provided in the document.",
    "extracted text": "Typically, GeO₂ (0.208 g, 2 mmol) and NaOH (0.32 g, 8 mmol) were successively added into DETA (diethylenetriamine, 1.8 ml, 16 mmol) and pyridine (5 ml, 60 mmol). After vigorous stirring of about 4 h, the mixture with the molar ratio of 1 GeO₂: 4 NaOH: 8 DETA: 30 pyridine was sealed into the autoclave and put into the oven and heated at 180 °C for 7–8 days. The autoclave was naturally cooled to room temperature, and the light-yellow polyhedral crystals (~30% yield based on the GeO₂) were collected by filtering and washing by acetone and water.",
    "property mapping": "GeO₂ → Ge\nNaOH → OH\nDETA (diethylenetriamine) → osda_names\nPyridine → osda_names\n180 °C → crystallization_temperature\n7-8 days → crystallization_time\nCCUT-9 → product_names",
    "formula abbreviations": "DETA = diethylenetriamine\nNaOH provides the OH component\nThe molar ratio was explicitly stated as 1 GeO₂: 4 NaOH: 8 DETA: 30 pyridine",
    "ratio calculations": "Since there is no Si in this recipe (it's a pure germanate), I'll set Ge = 1.0 as the reference.\nGe = 1.0\nOH = 4.0 (from 4 NaOH)\nH₂O = 0 (not explicitly mentioned)\nHF = 0 (not used in this synthesis)\nOSDA ratios: DETA = 8.0, Pyridine = 30.0\nCrystallization time: 7-8 days = 7.5 days = 180 hours (taking the mean)",
    "recipes": [
        {
            "Si": 0,
            "Ge": 1.0,
            "Al": 0,
            "OH": 4.0,
            "H2O": 0,
            "HF": 0,
            "B": 0,
            "osda_names": "diethylenetriamine, pyridine",
            "osda_ratios": 8.0,
            "crystallization_temperature": 180.0,
            "crystallization_time": 180.0,
            "product_names": "CCUT-9"
        }
    ]
}

File: claude/zeolite/xmlshort/responses/response_10.1016_j.jcat.2006.04.036.json
{
    "table csv": "Table 1: Synthesis conditions in the first set of experiments: values and levels considered for the different variables\n\n,Nr. level,Level 1,Level 2,Level 3,Level 4\nTime (days),2,1,5,,\nSi/Ge,4,15,20,25,50\nAl/(Si+Ge),3,0.02,0.04,0.067,\nMSPT/(Si+Ge),2,0.25,0.5,,\nF/(Si+Ge),2,0.25,0.5,,\nH2O/(Si+Ge),3,2,5,10,\n\nTable 2: Synthesis conditions in the second set of experiments: values and levels considered for the different variables\n\n,Nr. level,Level 1,Level 2,Level 3,Level 4\nTime (days),3,5,14,30,\nSi/Ge,1,∞,,,\nAl/(Si+Ge),4,0,0.02,0.04,0.1\nMSPT/(Si+Ge),1,0.5,,,\nF/(Si+Ge),1,0.5,,,\nH2O/(Si+Ge),1,2,,,",
    "extracted text": "The crystallization temperature used was 175 °C. The structure directing agent used was N(16)-methyl-sparteinium (MSPT). In a typical synthesis, a solution of N(16)-methyl-sparteinium hydroxide, Ludox AS-40 (colloidal silica, 40 wt% suspension in water), germanium oxide (99.998%), and aluminum isopropoxide (98+%) was added and stirred until homogenization occurred. Then the ammonium fluoride (98+%) was added, and the mixture was stirred until the desired composition was reached. The general formula of the gel composition was: xGeO2:(1-x)SiO2:yAl2O3:zMSPTOH:zNH4F:wH2O. The zeolite products obtained were ITQ-21, ITQ-30, or amorphous material depending on synthesis conditions.",
    "property mapping": "Si/Ge: Silicon to Germanium ratio\nAl/(Si+Ge): Aluminum to (Silicon+Germanium) ratio\nMSPT/(Si+Ge): N(16)-methyl-sparteinium to (Silicon+Germanium) ratio\nF/(Si+Ge): Fluoride to (Silicon+Germanium) ratio\nH2O/(Si+Ge): Water to (Silicon+Germanium) ratio\nTime (days): Crystallization time in days\nMSPTOH: N(16)-methyl-sparteinium hydroxide (structure directing agent)\nNH4F: Ammonium fluoride (source of fluoride)",
    "formula abbreviations": "MSPT = N(16)-methyl-sparteinium (structure directing agent)\nMSPTOH = N(16)-methyl-sparteinium hydroxide\nF refers to fluoride ions, provided as NH4F (ammonium fluoride)\nThe general formula of the gel is: xGeO2:(1-x)SiO2:yAl2O3:zMSPTOH:zNH4F:wH2O, where x, y, z, and w are molar ratios",
    "ratio calculations": "For the first set of experiments (Table 1):\nCase 1: Si/Ge = 15, means Si = 1, Ge = 1/15 = 0.0667\nCase 2: Si/Ge = 20, means Si = 1, Ge = 1/20 = 0.05\nCase 3: Si/Ge = 25, means Si = 1, Ge = 1/25 = 0.04\nCase 4: Si/Ge = 50, means Si = 1, Ge = 1/50 = 0.02\n\nAl/(Si+Ge) = 0.02, 0.04, or 0.067 with Si+Ge = 1, so Al = 0.02, 0.04, or 0.067\n\nMSPT/(Si+Ge) = 0.25 or 0.5 with Si+Ge = 1, so MSPT = 0.25 or 0.5\n\nF/(Si+Ge) = 0.25 or 0.5 with Si+Ge = 1, so F = 0.25 or 0.5\n\nH2O/(Si+Ge) = 2, 5, or 10 with Si+Ge = 1, so H2O = 2, 5, or 10\n\nFor the second set of experiments (Table 2):\nSi/Ge = ∞ means pure silicon, so Si = 1, Ge = 0",
    "recipes": [
        {
            "Si": 0.9333,
            "Ge": 0.0667,
            "Al": 0.02,
            "OH": 0.25,
            "H2O": 2.0,
            "HF": 0.25,
            "B": 0,
            "osda_names": "N(16)-methyl-sparteinium",
            "osda_ratios": 0.25,
            "crystallization_temperature": 175.0,
            "crystallization_time": 24.0,
            "product_names": "ITQ-30"
        },
        {
            "Si": 0.9333,
            "Ge": 0.0667,
            "Al": 0.02,
            "OH": 0.5,
            "H2O": 2.0,
            "HF": 0.5,
            "B": 0,
            "osda_names": "N(16)-methyl-sparteinium",
            "osda_ratios": 0.5,
            "crystallization_temperature": 175.0,
            "crystallization_time": 24.0,
            "product_names": "ITQ-30"
        },
        {
            "Si": 0.95,
            "Ge": 0.05,
            "Al": 0.02,
            "OH": 0.5,
            "H2O": 2.0,
            "HF": 0.5,
            "B": 0,
            "osda_names": "N(16)-methyl-sparteinium",
            "osda_ratios": 0.5,
            "crystallization_temperature": 175.0,
            "crystallization_time": 120.0,
            "product_names": "ITQ-30"
        },
        {
            "Si": 0.96,
            "Ge": 0.04,
            "Al": 0.02,
            "OH": 0.5,
            "H2O": 2.0,
            "HF": 0.5,
            "B": 0,
            "osda_names": "N(16)-methyl-sparteinium",
            "osda_ratios": 0.5,
            "crystallization_temperature": 175.0,
            "crystallization_time": 120.0,
            "product_names": "ITQ-30"
        },
        {
            "Si": 0.98,
            "Ge": 0.02,
            "Al": 0.02,
            "OH": 0.5,
            "H2O": 2.0,
            "HF": 0.5,
            "B": 0,
            "osda_names": "N(16)-methyl-sparteinium",
            "osda_ratios": 0.5,
            "crystallization_temperature": 175.0,
            "crystallization_time": 120.0,
            "product_names": "ITQ-30"
        },
        {
            "Si": 1.0,
            "Ge": 0.0,
            "Al": 0.02,
            "OH": 0.5,
            "H2O": 2.0,
            "HF": 0.5,
            "B": 0,
            "osda_names": "N(16)-methyl-sparteinium",
            "osda_ratios": 0.5,
            "crystallization_temperature": 175.0,
            "crystallization_time": 336.0,
            "product_names": "ITQ-30"
        },
        {
            "Si": 1.0,
            "Ge": 0.0,
            "Al": 0.04,
            "OH": 0.5,
            "H2O": 2.0,
            "HF": 0.5,
            "B": 0,
            "osda_names": "N(16)-methyl-sparteinium",
            "osda_ratios": 0.5,
            "crystallization_temperature": 175.0,
            "crystallization_time": 336.0,
            "product_names": "ITQ-30"
        },
        {
            "Si": 1.0,
            "Ge": 0.0,
            "Al": 0.1,
            "OH": 0.5,
            "H2O": 2.0,
            "HF": 0.5,
            "B": 0,
            "osda_names": "N(16)-methyl-sparteinium",
            "osda_ratios": 0.5,
            "crystallization_temperature": 175.0,
            "crystallization_time": 336.0,
            "product_names": "ITQ-30"
        }
    ]
}
