Repository: gsireesh/ddd-benchmark

# Data Driven Design as an Ecologically Valid Challenge Task for Document Understanding

This repo contains the code and metadata for the paper "Data Driven Design as an Ecologically Valid Challenge Task for Document

Understanding". 
---

## Metadata and Dataset Reconstruction

Because this dataset consists of non-open access academic papers, we are limited to providing the
metadata for this dataset, i.e. the DOIs of the papers, and publishing our further annotated 
versions of the zeolite data originally published in Jensen et. al. (2019) and the aluminum data 
from Pfeiffer et. al. (2020). Our re-annotated versions of this data can be found in the respective

File: claude/zeolite/xmlshort/responses/response_10.1016_j.jcat.2007.12.003.json
{
    "table csv": "There are no tables in the document containing recipe information for zeolite synthesis. The synthesis information is provided in the text.",
    "extracted text": "A typical synthesis gel in fluoride media to obtain ITQ-33 was as follows: 0.67SiO2:0.33GeO2:0.050Al2O3:0.15Hex(OH)2:0.10Hex(Br)2:0.30HF:1.5H2O, with synthesis conditions of 443 K for 5 h under static conditions.\n\nThe synthesis occurred in the presence of trivalent atoms ((Si + Ge)/B = 20 or 50) and germanium (Si/Ge = 2).\n\nThe synthesis was performed using hexamethonium bromide (pure, Fluka) and hexamethonium hydroxide solutions as the organic structure-directing agent (OSDA).\n\nCrystallization was carried out at 443 K under static conditions.\n\nIn the initial experimental design, the following molar ratios were explored: Si/Ge(4) of 2–30, B/(Si+Ge)(4) of 0–0.05, OH/(Si+Ge)(3) of 0.1–0.5, and H2O/(Si+Ge)(4) of 5–30.",
    "property mapping": "SiO2 -> Si\nGeO2 -> Ge\nAl2O3 -> Al\nHex(OH)2 -> osda (hexamethonium hydroxide)\nHex(Br)2 -> osda (hexamethonium bromide)\nHF -> HF\nH2O -> H2O\nB -> B\n443 K -> crystallization_temperature (170°C)\n5 h -> crystallization_time",
    "formula abbreviations": "Hex refers to hexamethonium, which is used as the organic structure-directing agent (OSDA) in both hydroxide and bromide forms. T^IV refers to tetravalent atoms (Si, Ge) and T^III refers to trivalent atoms (Al, B).",
    "ratio calculations": "From the given composition 0.67SiO2:0.33GeO2:0.050Al2O3:0.15Hex(OH)2:0.10Hex(Br)2:0.30HF:1.5H2O\n\nTo normalize with Si=1.0:\nSi = 0.67/0.67 = 1.0\nGe = 0.33/0.67 = 0.493\nAl = (0.05*2)/0.67 = 0.149 (multiplied by 2 because Al2O3 has 2 Al atoms)\nOSDA (hexamethonium) = (0.15+0.10)/0.67 = 0.373\nHF = 0.30/0.67 = 0.448\nH2O = 1.5/0.67 = 2.239\nOH = 0.15*2/0.67 = 0.448 (from Hex(OH)2, multiplied by 2 for 2 OH groups)\n\nAlternatively, using Si/Ge = 2:\nSi = 1.0\nGe = 1.0/2 = 0.5",
    "recipes": [
        {
            "Si": 1.0,
            "Ge": 0.493,
            "Al": 0.149,
            "OH": 0.448,
            "H2O": 2.239,
            "HF": 0.448,
            "B": 0.0,
            "osda_names": "hexamethonium hydroxide and hexamethonium bromide",
            "osda_ratios": 0.373,
            "crystallization_temperature": 170.0,
            "crystallization_time": 5.0,
            "product_names": "ITQ-33"
        }
    ]
}

File: claude/zeolite/xmlshort/responses/response_10.1016_j.jcat.2009.08.012.json
{
    "table csv": "No detailed synthesis recipe table found in the document.",
    "extracted text": "From section 2.1 Catalyst preparation:\n\nFor ITQ-22:\n- Starting mixture composition: 0.66 SiO2:0.33 GeO2:0.01 Al2O3:0.25 MPP(OH)2:15 H2O\n- The structure directing agent (SDA) is 1,5-bis-(methylpyrrolidinium)-pentane (MPP)\n- Crystallization temperature: 448 K (175°C)\n- Crystallization time: 12 days (288 hours)\n- Tetraethylorthosilicate (TEOS) was used as Si source\n- GeO2 was used as Ge source\n- Aluminium isopropoxide was used as Al source\n\nFor SSZ-33 and Beta/Ge, the paper only mentions they were synthesized following procedures reported in the literature (references [14,35]), without providing specific synthesis details.",
    "property mapping": "Si: from SiO2 (0.66)\nGe: from GeO2 (0.33)\nAl: from Al2O3 (0.01, which needs to be converted to Al)\nOH: from MPP(OH)2 (0.25, which needs to be converted to OH)\nH2O: directly given (15)\nosda_names: MPP (1,5-bis-(methylpyrrolidinium)-pentane)\nosda_ratios: from MPP(OH)2 (0.25)\ncrystallization_temperature: given as 448 K, which converts to 175°C\ncrystallization_time: given as 12 days, which converts to 288 hours\nproduct_names: ITQ-22",
    "formula abbreviations": "MPP stands for 1,5-bis-(methylpyrrolidinium)-pentane, which is the structure directing agent (SDA).\nTEOS stands for tetraethylorthosilicate, which is the silicon source.",
    "ratio calculations": "For ITQ-22:\nStarting with 0.66 SiO2:0.33 GeO2:0.01 Al2O3:0.25 MPP(OH)2:15 H2O\n\nSetting Si to 1.0:\n- Si: 0.66 × 1 = 0.66, normalized to 1.0\n- Ge: 0.33 × 1 = 0.33, normalized to 0.33/0.66 = 0.5\n- Al: 0.01 × 2 = 0.02 (since Al2O3 has 2 Al atoms), normalized to 0.02/0.66 = 0.03\n- OH: 0.25 × 2 = 0.5 (since MPP(OH)2 has 2 OH groups), normalized to 0.5/0.66 = 0.76\n- H2O: 15, normalized to 15/0.66 = 22.73\n- OSDA (MPP): 0.25, normalized to 0.25/0.66 = 0.38",
    "recipes": [
        {
            "Si": 1.0,
            "Ge": 0.5,
            "Al": 0.03,
            "OH": 0.76,
            "H2O": 22.73,
            "HF": 0,
            "B": 0,
            "osda_names": "1,5-bis-(methylpyrrolidinium)-pentane (MPP)",
            "osda_ratios": 0.38,
            "crystallization_temperature": 175.0,
            "crystallization_time": 288.0,
            "product_names": "ITQ-22"
        }
    ]
}

File: claude/zeolite/xmlshort/responses/response_10.1016_j.jcat.2016.09.007.json
{
    "table csv": "Entry,Si/Ge,(Si+Ge)/Al,Products,Crystallinity (%)\n1,10,50,ITQ-13,100\n2,15,50,ITQ-13,98.6\n3,20,50,ITQ-13,95.6\n4,30,50,ITQ-13,92.3\n5,40,50,ITQ-13,92.9\n6,50,50,Amorphous,–\n7,∞,50,EU-1,–\n8,10,30,ITQ-13,91.7\n9,30,30,Amorphous,–\n10,30,40,ITQ-13,90.4\n11,30,100,ITQ-13,98.3\n12,30,200,ITQ-13,98.7\n13,30,300,ITQ-13,94.9\n14,30,500,ITQ-13,91.8",
    "extracted text": "Al-Ge-ITQ-13 was hydrothermally synthesized by modifying the procedures reported by Castañeda and co-workers. Namely, appropriate amounts of TEOS (Sinopharm Chem. Reagent Co., Ltd.) were first added dropwise into an aqueous solution of hexamethonium dihydroxide (R(OH)2) and continuously stirred at 40–50°C for more than 4 h to ensure complete hydrolysis of TEOS and evaporation of generated ethanol. Then germanium oxide (GeO2) (99.98%, Alfa) and aluminum isopropoxide (Sinopharm Chem. Reagent Co., Ltd.) were added. After a viscous and homogeneous white gel was formed, a certain amount of hydrofluoric acid (40%, Sinopharm Chem. Reagent Co., Ltd.) was added. The molar compositions of the resultant gel were as follows: (1−x)SiO2:xGeO2:0.25R(OH)2:0.5HF:5H2O:yAl2O3, where x = 0.024–0.091 and y = 0–0.017. Finally, the obtained gel was transferred into a Teflon-lined stainless steel autoclave and crystallized at 135–150°C for 7–15 d under rotation.",
    "property mapping": "Si/Ge - The ratio of silicon to germanium in the synthesis gel\n(Si+Ge)/Al - The ratio of combined silicon and germanium to aluminum in the synthesis gel\nSiO2 - Silicon source (Si)\nGeO2 - Germanium source (Ge)\nR(OH)2 - Hexamethonium dihydroxide (OSDA)\nHF - Hydrofluoric acid\nH2O - Water\nAl2O3 - Aluminum source (Al)\nx - Mole fraction of GeO2 in the synthesis gel (0.024-0.091)\ny - Mole fraction of Al2O3 in the synthesis gel (0-0.017)",
    "formula abbreviations": "R(OH)2 = Hexamethonium dihydroxide (structure directing agent)\nx = Mole fraction of GeO2 in the synthesis gel (0.024-0.091)\ny = Mole fraction of Al2O3 in the synthesis gel (0-0.017)\nCrystallization time is provided in days (d) which needs to be converted to hours (7-15 days = 168-360 hours)",
    "ratio calculations": "For the general formula (1−x)SiO2:xGeO2:0.25R(OH)2:0.5HF:5H2O:yAl2O3, we need to normalize to Si = 1.0\n\nSi = (1-x) which varies depending on x value\nTo normalize to Si = 1.0, we divide all components by (1-x)\n\nNormalized formula: 1.0 SiO2 : [x/(1-x)] GeO2 : [0.25/(1-x)] R(OH)2 : [0.5/(1-x)] HF : [5/(1-x)] H2O : [y/(1-x)] Al2O3\n\nNote that Al2O3 contains 2 Al atoms per formula unit, so Al = 2y\n\nFor specific recipes in the table, Si/Ge ratios are given directly. For example:\nWhen Si/Ge = 10, Ge = Si/10 = 0.1 (normalized to Si = 1.0)\nWhen (Si+Ge)/Al = 50, Al = (Si+Ge)/50 = (1+Ge)/50",
    "recipes": [
        {
            "Si": 1.0,
            "Ge": 0.1,
            "Al": 0.022,
            "OH": 0.5,
            "H2O": 5.5,
            "HF": 0.55,
            "B": 0,
            "osda_names": "hexamethonium dihydroxide",
            "osda_ratios": 0.275,
            "crystallization_temperature": 142.5,
            "crystallization_time": 264.0,
            "product_names": "ITQ-13"
        },
        {
            "Si": 1.0,
            "Ge": 0.067,
            "Al": 0.021,
            "OH": 0.5,
            "H2O": 5.3,
            "HF": 0.53,
            "B": 0,
            "osda_names": "hexamethonium dihydroxide",
            "osda_ratios": 0.267,
            "crystallization_temperature": 142.5,
            "crystallization_time": 264.0,
            "product_names": "ITQ-13"
        },
        {
            "Si": 1.0,
            "Ge": 0.05,
            "Al": 0.021,
            "OH": 0.5,
            "H2O": 5.25,
            "HF": 0.525,
            "B": 0,
            "osda_names": "hexamethonium dihydroxide",
            "osda_ratios": 0.263,
            "crystallization_temperature": 142.5,
            "crystallization_time": 264.0,
            "product_names": "ITQ-13"
        },
        {
            "Si": 1.0,
            "Ge": 0.033,
            "Al": 0.021,
            "OH": 0.5,
            "H2O": 5.17,
            "HF": 0.517,
            "B": 0,
            "osda_names": "hexamethonium dihydroxide",
            "osda_ratios": 0.258,
            "crystallization_temperature": 142.5,
            "crystallization_time": 264.0,
            "product_names": "ITQ-13"
        },
        {
            "Si": 1.0,
            "Ge": 0.025,
            "Al": 0.021,
            "OH": 0.5,
            "H2O": 5.13,
            "HF": 0.513,
            "B": 0,
            "osda_names": "hexamethonium dihydroxide",
            "osda_ratios": 0.256,
            "crystallization_temperature": 142.5,
            "crystallization_time": 264.0,
            "product_names": "ITQ-13"
        },
        {
            "Si": 1.0,
            "Ge": 0.02,
            "Al": 0.02,
            "OH": 0.5,
            "H2O": 5.1,
            "HF": 0.51,
            "B": 0,
            "osda_names": "hexamethonium dihydroxide",
            "osda_ratios": 0.255,
            "crystallization_temperature": 142.5,
            "crystallization_time": 264.0,
            "product_names": "Amorphous"
        },
        {
            "Si": 1.0,
            "Ge": 0.0,
            "Al": 0.02,
            "OH": 0.5,
            "H2O": 5.0,
            "HF": 0.5,
            "B": 0,
            "osda_names": "hexamethonium dihydroxide",
            "osda_ratios": 0.25,
            "crystallization_temperature": 142.5,
            "crystallization_time": 264.0,
            "product_names": "EU-1"
        },
        {
            "Si": 1.0,
            "Ge": 0.1,
            "Al": 0.037,
            "OH": 0.5,
            "H2O": 5.5,
            "HF": 0.55,
            "B": 0,
            "osda_names": "hexamethonium dihydroxide",
            "osda_ratios": 0.275,
            "crystallization_temperature": 142.5,
            "crystallization_time": 264.0,
            "product_names": "ITQ-13"
        },
        {
            "Si": 1.0,
            "Ge": 0.033,
            "Al": 0.034,
            "OH": 0.5,
            "H2O": 5.17,
            "HF": 0.517,
            "B": 0,
            "osda_names": "hexamethonium dihydroxide",
            "osda_ratios": 0.258,
            "crystallization_temperature": 142.5,
            "crystallization_time": 264.0,
            "product_names": "Amorphous"
        },
        {
            "Si": 1.0,
            "Ge": 0.033,
            "Al": 0.026,
            "OH": 0.5,
            "H2O": 5.17,
            "HF": 0.517,
            "B": 0,
            "osda_names": "hexamethonium dihydroxide",
            "osda_ratios": 0.258,
            "crystallization_temperature": 142.5,
            "crystallization_time": 264.0,
            "product_names": "ITQ-13"
        },
        {
            "Si": 1.0,
            "Ge": 0.033,
            "Al": 0.01,
            "OH": 0.5,
            "H2O": 5.17,
            "HF": 0.517,
            "B": 0,
            "osda_names": "hexamethonium dihydroxide",
            "osda_ratios": 0.258,
            "crystallization_temperature": 142.5,
            "crystallization_time": 264.0,
            "product_names": "ITQ-13"
        },
        {
            "Si": 1.0,
            "Ge": 0.033,
            "Al": 0.005,
            "OH": 0.5,
            "H2O": 5.17,
            "HF": 0.517,
            "B": 0,
            "osda_names": "hexamethonium dihydroxide",
            "osda_ratios": 0.258,
            "crystallization_temperature": 142.5,
            "crystallization_time": 264.0,
            "product_names": "ITQ-13"
        },
        {
            "Si": 1.0,
            "Ge": 0.033,
            "Al": 0.003,
            "OH": 0.5,
            "H2O": 5.17,
            "HF": 0.517,
            "B": 0,
            "osda_names": "hexamethonium dihydroxide",
            "osda_ratios": 0.258,
            "crystallization_temperature": 142.5,
            "crystallization_time": 264.0,
            "product_names": "ITQ-13"
        },
        {
            "Si": 1.0,
            "Ge": 0.033,
            "Al": 0.002,
            "OH": 0.5,
            "H2O": 5.17,
            "HF": 0.517,
            "B": 0,
            "osda_names": "hexamethonium dihydroxide",
            "osda_ratios": 0.258,
            "crystallization_temperature": 142.5,
            "crystallization_time": 264.0,
            "product_names": "ITQ-13"
        }
    ]
}

File: claude/zeolite/xmlshort/responses/response_10.1016_j.jcrysgro.2009.08.031.json
{
    "table csv": "Sample,TEOS,GeO2,TPT,TMAOH,HF,DMF,H2O,Temperature (K),Time (days),Product composition (from XRD),Crystal size (μm)\n1,1,0,0.1,0.25,0.5,50,10,473,6,MTN,30\n2,1,0,0.1,0.25,0,50,10,473,6,MTN amorphous,25\n3,1,0,0.1,0.25,0.5,0,60,473,6,MTN amorphous,35\n4,1,0,0.1,0.25,0.5,50,10,473,6,MTN,29\n5,0.85,0.15,0.1,0.25,0.5,50,10,473,6,MTN,20\n6,0.67,0.33,0.1,0.25,0.5,50,10,473,6,MTN AST,14\n7,0.5,0.5,0.1,0.25,0.5,50,10,473,6,AST,3",
    
    "extracted text": "The paper describes the synthesis of MTN-type zeolite using 2,4,6-tris (4-pyridyl) triazine (TPT) as a structure directing agent in DMF (N,N-dimethylformamide). The solutions were prepared by dissolving silicon dioxide and germanium dioxide in DMF and water. The mixture was stirred for 30 min at room temperature, then tetramethylammonium hydroxide (TMAOH) and hydrofluoric acid (HF) were added. After stirring for another 30 min, the mixture was introduced into a Teflon-lined stainless steel autoclave. Crystallization was carried out for 6 days at 473 K (200°C). The solids were then filtered, washed with distilled water and dried at 373 K (100°C).",
    
    "property mapping": "TEOS = Silicon source (Si)\nGeO2 = Germanium source (Ge)\nTPT = Structure directing agent (osda_names = 2,4,6-tris (4-pyridyl) triazine)\nTMAOH = Tetramethylammonium hydroxide (OH source)\nHF = Hydrofluoric acid (HF source)\nDMF = N,N-dimethylformamide (solvent)\nH2O = Water\nTemperature (K) = Crystallization temperature (needs conversion to °C)\nTime (days) = Crystallization time (needs conversion to hours)\nProduct composition = Product names",
    
    "formula abbreviations": "TPT = 2,4,6-tris (4-pyridyl) triazine\nTMAOH = Tetramethylammonium hydroxide\nDMF = N,N-dimethylformamide\nMTN = Zeolite Socony Mobil Thirty-Nine\nAST = AlPO4-sixteen",
    
    "ratio calculations": "For each recipe, we normalize to Si = 1.0:\nSample 1: Si = 1.0, Ge = 0.0, TPT = 0.1, OH = 0.25, HF = 0.5, H2O = 10\nSample 2: Si = 1.0, Ge = 0.0, TPT = 0.1, OH = 0.25, HF = 0.0, H2O = 10\nSample 3: Si = 1.0, Ge = 0.0, TPT = 0.1, OH = 0.25, HF = 0.5, H2O = 60\nSample 4: Si = 1.0, Ge = 0.0, TPT = 0.1, OH = 0.25, HF = 0.5, H2O = 10\nSample 5: Si = 1.0, Ge = 0.176 (calculated as 0.15/0.85), TPT = 0.118 (0.1/0.85), OH = 0.294 (0.25/0.85), HF = 0.588 (0.5/0.85), H2O = 11.765 (10/0.85)\nSample 6: Si = 1.0, Ge = 0.493 (calculated as 0.33/0.67), TPT = 0.149 (0.1/0.67), OH = 0.373 (0.25/0.67), HF = 0.746 (0.5/0.67), H2O = 14.925 (10/0.67)\nSample 7: Si = 1.0, Ge = 1.0 (calculated as 0.5/0.5), TPT = 0.2 (0.1/0.5), OH = 0.5 (0.25/0.5), HF = 1.0 (0.5/0.5), H2O = 20.0 (10/0.5)",
    
    "recipes": [
        {
            "Si": 1.0,
            "Ge": 0.0,
            "Al": 0.0,
            "OH": 0.25,
            "H2O": 10.0,
            "HF": 0.5,
            "B": 0.0,
            "osda_names": "2,4,6-tris (4-pyridyl) triazine",
            "osda_ratios": 0.1,
            "crystallization_temperature": 200.0,
            "crystallization_time": 144.0,
            "product_names": "MTN"
        },
        {
            "Si": 1.0,
            "Ge": 0.0,
            "Al": 0.0,
            "OH": 0.25,
            "H2O": 10.0,
            "HF": 0.0,
            "B": 0.0,
            "osda_names": "2,4,6-tris (4-pyridyl) triazine",
            "osda_ratios": 0.1,
            "crystallization_temperature": 200.0,
            "crystallization_time": 144.0,
            "product_names": "MTN amorphous"
        },
        {
            "Si": 1.0,
            "Ge": 0.0,
            "Al": 0.0,
            "OH": 0.25,
            "H2O": 60.0,
            "HF": 0.5,
            "B": 0.0,
            "osda_names": "2,4,6-tris (4-pyridyl) triazine",
            "osda_ratios": 0.1,
            "crystallization_temperature": 200.0,
            "crystallization_time": 144.0,
            "product_names": "MTN amorphous"
        },
        {
            "Si": 1.0,
            "Ge": 0.0,
            "Al": 0.0,
            "OH": 0.25,
            "H2O": 10.0,
            "HF": 0.5,
            "B": 0.0,
            "osda_names": "2,4,6-tris (4-pyridyl) triazine",
            "osda_ratios": 0.1,
            "crystallization_temperature": 200.0,
            "crystallization_time": 144.0,
            "product_names": "MTN"
        },
        {
            "Si": 1.0,
            "Ge": 0.176,
            "Al": 0.0,
            "OH": 0.294,
            "H2O": 11.765,
            "HF": 0.588,
            "B": 0.0,
            "osda_names": "2,4,6-tris (4-pyridyl) triazine",
            "osda_ratios": 0.118,
            "crystallization_temperature": 200.0,
            "crystallization_time": 144.0,
            "product_names": "MTN"
        },
        {
            "Si": 1.0,
            "Ge": 0.493,
            "Al": 0.0,
            "OH": 0.373,
            "H2O": 14.925,
            "HF": 0.746,
            "B": 0.0,
            "osda_names": "2,4,6-tris (4-pyridyl) triazine",
            "osda_ratios": 0.149,
            "crystallization_temperature": 200.0,
            "crystallization_time": 144.0,
            "product_names": "MTN AST"
        },
        {
            "Si": 1.0,
            "Ge": 1.0,
            "Al": 0.0,
            "OH": 0.5,
            "H2O": 20.0,
            "HF": 1.0,
            "B": 0.0,
            "osda_names": "2,4,6-tris (4-pyridyl) triazine",
            "osda_ratios": 0.2,
            "crystallization_temperature": 200.0,
            "crystallization_time": 144.0,
            "product_names": "AST"
        }
    ]
}

File: claude/zeolite/xmlshort/responses/response_10.1016_j.jssc.2008.12.002.json
{
    "table csv": "Sample,H2O/T,R/T,HF/T,Si/Ge,Material\n1a,20,0.5,0,0.6:0.4,TON+MFI+Argc\n2a,20,1,0,0.6:0.4,MFI+ε?d\n3a,8,0.5,0.5,1:0,Amorphous\n4a,8,0.5,0.5,0.8:0.2,IM−16+ε?d\n5a,8,0.5,0.5,0.6:0.4,IM−16+ε?d\n6a,8,0.5,0.5,0.4:0.6,Qc+IM−16\n7a,8,0.5,0.5,0.2:0.8,Qc\n8a,8,0.6,0.4,0.8:0.2,IM−16+ε?d\n9a,20,1,0.5,0.6:0.4,IM−16+ε?d\n10a,3,0.3,0.3,0.8:0.2,IM−16+ε?d\n11a,20,1,1,0.8:0.2,IM−16+ε?d\n12a,20,1,1,0.6:0.4,IM−16+ε?d\n13a,20,1,1,0.5:0.5,IM−16+Qe\n14b,20,1,1,0.8:0.2,IM−16+MFI\n15b,20,1,1,0.6:0.4,IM−16+ε?d\n16b,20,1,1,0.5:0.5,IM−16",
    
    "extracted text": "The reactants used to prepare IM-16 were TEOS (>98% Fluka), Aerosil 200 (>98% Degussa), amorphous germanium oxide GeO2 (>99.99%, Aldrich), HF acid (40%, Carlo Erba), distilled water, and 3-ethyl-1-methyl-3H-imidazol-1-ium bromide (98%, Solvionic), which was transformed into its OH form by ion exchange in water (Dowex SBR LC NG, OH Form (Supelco)). The OSDA solutions were concentrated by lyophilisation when necessary. All the syntheses were performed in 2 mL Teflon-lined autoclaves at 170 °C for 14 days. Silica sources: a TEOS (tetraethylorthosilicate), b Aerosil 200. c Argutite. d ε?: small quantity of one or more unknown impurities. e Quartz.",
    
    "property mapping": "H2O/T - Water to total T atoms (T = Si + Ge) ratio\nR/T - OSDA (3-ethyl-1-methyl-3H-imidazol-1-ium) to total T atoms ratio\nHF/T - Fluoride to total T atoms ratio\nSi/Ge - Silicon to Germanium ratio\nT - Total framework atoms (Si + Ge)",
    
    "formula abbreviations": "T = Si + Ge (total framework atoms)\nR = 3-ethyl-1-methyl-3H-imidazol-1-ium (OSDA)\nε? = small quantity of one or more unknown impurities\nQ = Quartz\nArg = Argutite",
    
    "ratio calculations": "For each recipe, we need to set Si to 1.0 and adjust other ratios accordingly.\nGiven Si/Ge ratio and total T atoms (Si + Ge = 1), we can calculate:\nSi + Ge = 1\nSi/(Si + Ge) = Si/T = Si ratio in the gel\nGe/(Si + Ge) = Ge/T = Ge ratio in the gel\n\nFor example, for sample 16b with Si/Ge = 0.5:0.5:\nSi = 0.5, Ge = 0.5\nSetting Si to 1.0: Ge = 0.5/0.5 = 1.0\nR/T = 1.0, so OSDA ratio = 1.0 * (Si + Ge)/Si = 1.0 * (0.5 + 0.5)/0.5 = 2.0\nH2O/T = 20, so H2O ratio = 20 * (Si + Ge)/Si = 20 * (0.5 + 0.5)/0.5 = 40.0\nHF/T = 1.0, so HF ratio = 1.0 * (Si + Ge)/Si = 1.0 * (0.5 + 0.5)/0.5 = 2.0",
    
    "recipes": [
        {
            "Si": 1.0,
            "Ge": 0.667,
            "Al": 0,
            "OH": 0,
            "H2O": 33.333,
            "HF": 0,
            "B": 0,
            "osda_names": "3-ethyl-1-methyl-3H-imidazol-1-ium",
            "osda_ratios": 0.833,
            "crystallization_temperature": 170,
            "crystallization_time": 336,
            "product_names": "TON+MFI+Argutite"
        },
        {
            "Si": 1.0,
            "Ge": 0.667,
            "Al": 0,
            "OH": 0,
            "H2O": 33.333,
            "HF": 0,
            "B": 0,
            "osda_names": "3-ethyl-1-methyl-3H-imidazol-1-ium",
            "osda_ratios": 1.667,
            "crystallization_temperature": 170,
            "crystallization_time": 336,
            "product_names": "MFI+unknown impurities"
        },
        {
            "Si": 1.0,
            "Ge": 0,
            "Al": 0,
            "OH": 0,
            "H2O": 8.0,
            "HF": 0.5,
            "B": 0,
            "osda_names": "3-ethyl-1-methyl-3H-imidazol-1-ium",
            "osda_ratios": 0.5,
            "crystallization_temperature": 170,
            "crystallization_time": 336,
            "product_names": "Amorphous"
        },
        {
            "Si": 1.0,
            "Ge": 0.25,
            "Al": 0,
            "OH": 0,
            "H2O": 10.0,
            "HF": 0.625,
            "B": 0,
            "osda_names": "3-ethyl-1-methyl-3H-imidazol-1-ium",
            "osda_ratios": 0.625,
            "crystallization_temperature": 170,
            "crystallization_time": 336,
            "product_names": "IM-16+unknown impurities"
        },
        {
            "Si": 1.0,
            "Ge": 0.667,
            "Al": 0,
            "OH": 0,
            "H2O": 13.333,
            "HF": 0.833,
            "B": 0,
            "osda_names": "3-ethyl-1-methyl-3H-imidazol-1-ium",
            "osda_ratios": 0.833,
            "crystallization_temperature": 170,
            "crystallization_time": 336,
            "product_names": "IM-16+unknown impurities"
        },
        {
            "Si": 1.0,
            "Ge": 1.5,
            "Al": 0,
            "OH": 0,
            "H2O": 20.0,
            "HF": 1.25,
            "B": 0,
            "osda_names": "3-ethyl-1-methyl-3H-imidazol-1-ium",
            "osda_ratios": 1.25,
            "crystallization_temperature": 170,
            "crystallization_time": 336,
            "product_names": "Quartz+IM-16"
        },
        {
            "Si": 1.0,
            "Ge": 4.0,
            "Al": 0,
            "OH": 0,
            "H2O": 40.0,
            "HF": 2.5,
            "B": 0,
            "osda_names": "3-ethyl-1-methyl-3H-imidazol-1-ium",
            "osda_ratios": 2.5,
            "crystallization_temperature": 170,
            "crystallization_time": 336,
            "product_names": "Quartz"
        },
        {
            "Si": 1.0,
            "Ge": 0.25,
            "Al": 0,
            "OH": 0,
            "H2O": 10.0,
            "HF": 0.5,
            "B": 0,
            "osda_names": "3-ethyl-1-methyl-3H-imidazol-1-ium",
            "osda_ratios": 0.75,
            "crystallization_temperature": 170,
            "crystallization_time": 336,
            "product_names": "IM-16+unknown impurities"
        },
        {
            "Si": 1.0,
            "Ge": 0.667,
            "Al": 0,
            "OH": 0,
            "H2O": 33.333,
            "HF": 0.833,
            "B": 0,
            "osda_names": "3-ethyl-1-methyl-3H-imidazol-1-ium",
            "osda_ratios": 1.667,
            "crystallization_temperature": 170,
            "crystallization_time": 336,
            "product_names": "IM-16+unknown impurities"
        },
        {
            "Si": 1.0,
            "Ge": 0.25,
            "Al": 0,
            "OH": 0,
            "H2O": 3.75,
            "HF": 0.375,
            "B": 0,
            "osda_names": "3-ethyl-1-methyl-3H-imidazol-1-ium",
            "osda_ratios": 0.375,
            "crystallization_temperature": 170,
            "crystallization_time": 336,
            "product_names": "IM-16+unknown impurities"
        },
        {
            "Si": 1.0,
            "Ge": 0.25,
            "Al": 0,
            "OH": 0,
            "H2O": 25.0,
            "HF": 1.25,
            "B": 0,
            "osda_names": "3-ethyl-1-methyl-3H-imidazol-1-ium",
            "osda_ratios": 1.25,
            "crystallization_temperature": 170,
            "crystallization_time": 336,
            "product_names": "IM-16+unknown impurities"
        },
        {
            "Si": 1.0,
            "Ge": 0.667,
            "Al": 0,
            "OH": 0,
            "H2O": 33.333,
            "HF": 1.667,
            "B": 0,
            "osda_names": "3-ethyl-1-methyl-3H-imidazol-1-ium",
            "osda_ratios": 1.667,
            "crystallization_temperature": 170,
            "crystallization_time": 336,
            "product_names": "IM-16+unknown impurities"
        },
        {
            "Si": 1.0,
            "Ge": 1.0,
            "Al": 0,
            "OH": 0,
            "H2O": 40.0,
            "HF": 2.0,
            "B": 0,
            "osda_names": "3-ethyl-1-methyl-3H-imidazol-1-ium",
            "osda_ratios": 2.0,
            "crystallization_temperature": 170,
            "crystallization_time": 336,
            "product_names": "IM-16+Quartz"
        },
        {
            "Si": 1.0,
            "Ge": 0.25,
            "Al": 0,
            "OH": 0,
            "H2O": 25.0,
            "HF": 1.25,
            "B": 0,
            "osda_names": "3-ethyl-1-methyl-3H-imidazol-1-ium",
            "osda_ratios": 1.25,
            "crystallization_temperature": 170,
            "crystallization_time": 336,
            "product_names": "IM-16+MFI"
        },
        {
            "Si": 1.0,
            "Ge": 0.667,
            "Al": 0,
            "OH": 0,
            "H2O": 33.333,
            "HF": 1.667,
            "B": 0,
            "osda_names": "3-ethyl-1-methyl-3H-imidazol-1-ium",
            "osda_ratios": 1.667,
            "crystallization_temperature": 170,
            "crystallization_time": 336,
            "product_names": "IM-16+unknown impurities"
        },
        {
            "Si": 1.0,
            "Ge": 1.0,
            "Al": 0,
            "OH": 0,
            "H2O": 40.0,
            "HF": 2.0,
            "B": 0,
            "osda_names": "3-ethyl-1-methyl-3H-imidazol-1-ium",
            "osda_ratios": 2.0,
            "crystallization_temperature": 170,
            "crystallization_time": 336,
            "product_names": "IM-16"
        }
    ]
}

File: claude/zeolite/xmlshort/responses/response_10.1016_j.jssc.2014.12.031.json
{
    "table csv": "Sample no.,GeO2,H2O,N,N-Diethylethylenediamine,TEOS,HF,Product\n1,1.0,12,43.4,0.8,0,AST\n2,1.0,24,43.4,0.6–1,0,GeO2\n3,1.0,36,43.4,0.8,0,STW and amorphous\n4,1.0,0–4,43.4,0.8,3,No crystallization\n5,1.0,6–24,43.4,0.8,3,STW\n6,1.0,36–60,43.4,0.8,3,No crystallization\n7,1.0,60–120,43.4,0.8,3,MFI and amorphous\n8,1.0,12,43.4,0.6–0.7,3,STW and GeO2\n9,1.0,12,43.4,0.9–5.0,3,STW and amorphous\n10,1.0,12,43.4,6.0,3,No crystallization\n11,1.0,6.9–12,14.5–29,1.0,3,STW and GeO2\n12,0.6–1.0,12,43.4,0.8,3,STW and amorphous\n13,0–0.2,2–60,43.4,0.8–1,3,No crystallization",
    
    "extracted text": "The STW-zeotype germanosilicates were synthesized under hydrothermal conditions using N,N-diethyl ethylenediamine as an OSDA. In a typical synthesis, 3 mL (43.3 mmol) of N,N-diethyl ethylenediamine and 0.05 g (1 mmol) of GeO2 was added to 0.06 mL water. The mixture was stirred using a magnetic stirrer until the germanium oxide dissolved. After adding 0.8 mL of tetraethyl orthosilicate (TEOS), the mixture was stirred for another 2 h at room temperature to hydrolyze the TEOS, followed by the addition of 0.072 mL of an aqueous HF solution. The molar ratio of the batch compositions was (0.5–3)GeO2:(0.6–10)Si(OC2H5)4:(14.5–58)SDA:(6.9–120)H2O:(0.3)HF. The final mixture (pH=7–8) was sealed in a 25 mL Teflon-lined autoclave and heated to 170°C under autogenous pressure for 2 days. The solid product was recovered by filtration, washed with distilled water using ultrasonic cleaning, and dried at 333 K overnight. All the samples were synthesized at 170°C for 2 days, except for samples 1–3 which were crystallized for 31 days. Pure STW-type germanosilicate was obtained from a gel composition of 1.0 GeO2:0.8 SiO2:43.4 OSDA:3 HF:(6–24) H2O at 170°C for 2 days.",
    
    "property mapping": "GeO2 -> Ge source -> Ge\nTEOS -> Si source -> Si\nH2O -> H2O\nN,N-Diethylethylenediamine -> OSDA -> osda_names and osda_ratios\nHF -> HF\nProduct -> product_names\nCrystallization temperature: 170°C for all samples\nCrystallization time: 48 hours (2 days) for samples 4-13, 744 hours (31 days) for samples 1-3",
    
    "formula abbreviations": "TEOS = Tetraethyl orthosilicate, source of Si\nOSDA = Organic Structure-Directing Agent, in this case N,N-diethylethylenediamine (DEEDA)\nSTW = A zeolite framework type\nAST = A zeolite framework type\nMFI = A zeolite framework type",
    
    "ratio calculations": "For each recipe, setting Si to 1.0:\nSample 1: Si = 0.8, Si/Si = 1.0, Ge/Si = 1.0/0.8 = 1.25, H2O/Si = 12/0.8 = 15.0, OSDA/Si = 43.4/0.8 = 54.25, HF/Si = 0/0.8 = 0\nSample 2: Si = (0.6+1)/2 = 0.8 (using mean), Si/Si = 1.0, Ge/Si = 1.0/0.8 = 1.25, H2O/Si = 24/0.8 = 30.0, OSDA/Si = 43.4/0.8 = 54.25, HF/Si = 0/0.8 = 0\nSample 3: Si = 0.8, Si/Si = 1.0, Ge/Si = 1.0/0.8 = 1.25, H2O/Si = 36/0.8 = 45.0, OSDA/Si = 43.4/0.8 = 54.25, HF/Si = 0/0.8 = 0\nSample 4: Si = 0.8, Si/Si = 1.0, Ge/Si = 1.0/0.8 = 1.25, H2O/Si = (0+4)/2/0.8 = 2.5, OSDA/Si = 43.4/0.8 = 54.25, HF/Si = 3/0.8 = 3.75\nSample 5: Si = 0.8, Si/Si = 1.0, Ge/Si = 1.0/0.8 = 1.25, H2O/Si = (6+24)/2/0.8 = 18.75, OSDA/Si = 43.4/0.8 = 54.25, HF/Si = 3/0.8 = 3.75\nSample 6: Si = 0.8, Si/Si = 1.0, Ge/Si = 1.0/0.8 = 1.25, H2O/Si = (36+60)/2/0.8 = 60.0, OSDA/Si = 43.4/0.8 = 54.25, HF/Si = 3/0.8 = 3.75\nSample 7: Si = 0.8, Si/Si = 1.0, Ge/Si = 1.0/0.8 = 1.25, H2O/Si = (60+120)/2/0.8 = 112.5, OSDA/Si = 43.4/0.8 = 54.25, HF/Si = 3/0.8 = 3.75\nSample 8: Si = (0.6+0.7)/2 = 0.65, Si/Si = 1.0, Ge/Si = 1.0/0.65 = 1.538, H2O/Si = 12/0.65 = 18.462, OSDA/Si = 43.4/0.65 = 66.769, HF/Si = 3/0.65 = 4.615\nSample 9: Si = (0.9+5.0)/2 = 2.95, Si/Si = 1.0, Ge/Si = 1.0/2.95 = 0.339, H2O/Si = 12/2.95 = 4.068, OSDA/Si = 43.4/2.95 = 14.712, HF/Si = 3/2.95 = 1.017\nSample 10: Si = 6.0, Si/Si = 1.0, Ge/Si = 1.0/6.0 = 0.167, H2O/Si = 12/6.0 = 2.0, OSDA/Si = 43.4/6.0 = 7.233, HF/Si = 3/6.0 = 0.5\nSample 11: Si = 1.0, Si/Si = 1.0, Ge/Si = 1.0/1.0 = 1.0, H2O/Si = (6.9+12)/2/1.0 = 9.45, OSDA/Si = (14.5+29)/2/1.0 = 21.75, HF/Si = 3/1.0 = 3.0\nSample 12: Si = 0.8, Si/Si = 1.0, Ge/Si = (0.6+1.0)/2/0.8 = 1.0, H2O/Si = 12/0.8 = 15.0, OSDA/Si = 43.4/0.8 = 54.25, HF/Si = 3/0.8 = 3.75\nSample 13: Si = (0.8+1)/2 = 0.9, Si/Si = 1.0, Ge/Si = (0+0.2)/2/0.9 = 0.111, H2O/Si = (2+60)/2/0.9 = 34.444, OSDA/Si = 43.4/0.9 = 48.222, HF/Si = 3/0.9 = 3.333",
    
    "recipes": [
        {
            "Si": 1.0,
            "Ge": 1.25,
            "Al": 0,
            "OH": 0,
            "H2O": 15.0,
            "HF": 0,
            "B": 0,
            "osda_names": "N,N-diethylethylenediamine",
            "osda_ratios": 54.25,
            "crystallization_temperature": 170.0,
            "crystallization_time": 744.0,
            "product_names": "AST"
        },
        {
            "Si": 1.0,
            "Ge": 1.25,
            "Al": 0,
            "OH": 0,
            "H2O": 30.0,
            "HF": 0,
            "B": 0,
            "osda_names": "N,N-diethylethylenediamine",
            "osda_ratios": 54.25,
            "crystallization_temperature": 170.0,
            "crystallization_time": 744.0,
            "product_names": "GeO2"
        },
        {
            "Si": 1.0,
            "Ge": 1.25,
            "Al": 0,
            "OH": 0,
            "H2O": 45.0,
            "HF": 0,
            "B": 0,
            "osda_names": "N,N-diethylethylenediamine",
            "osda_ratios": 54.25,
            "crystallization_temperature": 170.0,
            "crystallization_time": 744.0,
            "product_names": "STW and amorphous"
        },
        {
            "Si": 1.0,
            "Ge": 1.25,
            "Al": 0,
            "OH": 0,
            "H2O": 2.5,
            "HF": 3.75,
            "B": 0,
            "osda_names": "N,N-diethylethylenediamine",
            "osda_ratios": 54.25,
            "crystallization_temperature": 170.0,
            "crystallization_time": 48.0,
            "product_names": "No crystallization"
        },
        {
            "Si": 1.0,
            "Ge": 1.25,
            "Al": 0,
            "OH": 0,
            "H2O": 18.75,
            "HF": 3.75,
            "B": 0,
            "osda_names": "N,N-diethylethylenediamine",
            "osda_ratios": 54.25,
            "crystallization_temperature": 170.0,
            "crystallization_time": 48.0,
            "product_names": "STW"
        },
        {
            "Si": 1.0,
            "Ge": 1.25,
            "Al": 0,
            "OH": 0,
            "H2O": 60.0,
            "HF": 3.75,
            "B": 0,
            "osda_names": "N,N-diethylethylenediamine",
            "osda_ratios": 54.25,
            "crystallization_temperature": 170.0,
            "crystallization_time": 48.0,
            "product_names": "No crystallization"
        },
        {
            "Si": 1.0,
            "Ge": 1.25,
            "Al": 0,
            "OH": 0,
            "H2O": 112.5,
            "HF": 3.75,
            "B": 0,
            "osda_names": "N,N-diethylethylenediamine",
            "osda_ratios": 54.25,
            "crystallization_temperature": 170.0,
            "crystallization_time": 48.0,
            "product_names": "MFI and amorphous"
        },
        {
            "Si": 1.0,
            "Ge": 1.538,
            "Al": 0,
            "OH": 0,
            "H2O": 18.462,
            "HF": 4.615,
            "B": 0,
            "osda_names": "N,N-diethylethylenediamine",
            "osda_ratios": 66.769,
            "crystallization_temperature": 170.0,
            "crystallization_time": 48.0,
            "product_names": "STW and GeO2"
        },
        {
            "Si": 1.0,
            "Ge": 0.339,
            "Al": 0,
            "OH": 0,
            "H2O": 4.068,
            "HF": 1.017,
            "B": 0,
            "osda_names": "N,N-diethylethylenediamine",
            "osda_ratios": 14.712,
            "crystallization_temperature": 170.0,
            "crystallization_time": 48.0,
            "product_names": "STW and amorphous"
        },
        {
            "Si": 1.0,
            "Ge": 0.167,
            "Al": 0,
            "OH": 0,
            "H2O": 2.0,
            "HF": 0.5,
            "B": 0,
            "osda_names": "N,N-diethylethylenediamine",
            "osda_ratios": 7.233,
            "crystallization_temperature": 170.0,
            "crystallization_time": 48.0,
            "product_names": "No crystallization"
        },
        {
            "Si": 1.0,
            "Ge": 1.0,
            "Al": 0,
            "OH": 0,
            "H2O": 9.45,
            "HF": 3.0,
            "B": 0,
            "osda_names": "N,N-diethylethylenediamine",
            "osda_ratios": 21.75,
            "crystallization_temperature": 170.0,
            "crystallization_time": 48.0,
            "product_names": "STW and GeO2"
        },
        {
            "Si": 1.0,
            "Ge": 1.0,
            "Al": 0,
            "OH": 0,
            "H2O": 15.0,
            "HF": 3.75,
            "B": 0,
            "osda_names": "N,N-diethylethylenediamine",
            "osda_ratios": 54.25,
            "crystallization_temperature": 170.0,
            "crystallization_time": 48.0,
            "product_names": "STW and amorphous"
        },
        {
            "Si": 1.0,
            "Ge": 0.111,
            "Al": 0,
            "OH": 0,
            "H2O": 34.444,
            "HF": 3.333,
            "B": 0,
            "osda_names": "N,N-diethylethylenediamine",
            "osda_ratios": 48.222,
            "crystallization_temperature": 170.0,
            "crystallization_time": 48.0,
            "product_names": "No crystallization"
        }
    ]
}

File: claude/zeolite/xmlshort/responses/response_10.1016_j.micromeso.2006.10.023.json
{
    "table csv": "EXP#,SiO2,GeO2,NaOH,EG,H2O,NH4F,Time (days),Product\n1,1,0,1.5,20,0,0,28,SOD\n2,1,0,1.5,20,0.2,0,21,SOD\n3,1,0,1.5,20,0.5,0,21,SOD\n4,1,0,1.5,20,1.0,0,21,SOD\n5,1,0,1.5,20,2.0,0,1,Quartz\n6,1,0,1.5,20,3.5,0,1,Quartz\n7,0.80,0.20,1.5,20,0,0,14,SOD\n8,0.67,0.33,1.5,20,0,0,7,SOD\n9,0.50,0.50,1.5,20,0,0,7,SOD\n10,0.67,0.33,1.5,20,3.5,0,1,Quartz\n11,1,0,1.5,20,3.5,0.6,14,SOD\n12,0.67,0.33,1.5,20,3.5,0.6,7,SOD",
    
    "extracted text": "The synthesis was carried out at 453K (180°C). The reaction mixtures had a general molar formula (1−x) SiO2:x GeO2:1.5 NaOH:20 EG:y H2O:z NH4F, where x was altered from 0 to 0.5, y 0 to 3.5, and z 0 to 0.6. Ethylene glycol (EG) was used as the solvent. The crystallization was carried out statically in Teflon-liners of 23 mL Parr reactors. Silica aerosil was used as the silica source, and germanium dioxide was used as the germanium source.",
    
    "property mapping": "SiO2 → Si\nGeO2 → Ge\nNaOH → OH\nEG (ethylene glycol) → osda_names and osda_ratios\nH2O → H2O\nNH4F → HF\nTime (days) → crystallization_time (converted to hours)\nProduct → product_names\nTemperature 453K → crystallization_temperature (converted to °C: 180°C)",
    
    "formula abbreviations": "EG: Ethylene glycol (C2H6O2), used as structure directing agent and solvent\nSOD: Sodalite, a zeolite framework type",
    
    "ratio calculations": "For each recipe, Si is set to 1.0 as the reference and other components are calculated relative to this value. For recipes where SiO2 is already normalized to 1.0, no adjustment is needed. For recipes where SiO2 < 1.0 (recipes 7-10, 12), the values are scaled to make Si = 1.0.\n\nFor example, in recipe 7:\nOriginal: SiO2 = 0.80, GeO2 = 0.20\nScaled: Si = 1.0, Ge = 0.20/0.80 = 0.25\n\nIn recipe 8:\nOriginal: SiO2 = 0.67, GeO2 = 0.33\nScaled: Si = 1.0, Ge = 0.33/0.67 = 0.493\n\nIn recipe 9:\nOriginal: SiO2 = 0.50, GeO2 = 0.50\nScaled: Si = 1.0, Ge = 0.50/0.50 = 1.0\n\nFor recipe 10 and 12:\nOriginal: SiO2 = 0.67, GeO2 = 0.33\nScaled: Si = 1.0, Ge = 0.33/0.67 = 0.493\n\nCrystallization times are converted from days to hours by multiplying by 24.",
    
    "recipes": [
        {
            "Si": 1.0,
            "Ge": 0.0,
            "Al": 0.0,
            "OH": 1.5,
            "H2O": 0.0,
            "HF": 0.0,
            "B": 0.0,
            "osda_names": "ethylene glycol",
            "osda_ratios": 20.0,
            "crystallization_temperature": 180.0,
            "crystallization_time": 672.0,
            "product_names": "SOD"
        },
        {
            "Si": 1.0,
            "Ge": 0.0,
            "Al": 0.0,
            "OH": 1.5,
            "H2O": 0.2,
            "HF": 0.0,
            "B": 0.0,
            "osda_names": "ethylene glycol",
            "osda_ratios": 20.0,
            "crystallization_temperature": 180.0,
            "crystallization_time": 504.0,
            "product_names": "SOD"
        },
        {
            "Si": 1.0,
            "Ge": 0.0,
            "Al": 0.0,
            "OH": 1.5,
            "H2O": 0.5,
            "HF": 0.0,
            "B": 0.0,
            "osda_names": "ethylene glycol",
            "osda_ratios": 20.0,
            "crystallization_temperature": 180.0,
            "crystallization_time": 504.0,
            "product_names": "SOD"
        },
        {
            "Si": 1.0,
            "Ge": 0.0,
            "Al": 0.0,
            "OH": 1.5,
            "H2O": 1.0,
            "HF": 0.0,
            "B": 0.0,
            "osda_names": "ethylene glycol",
            "osda_ratios": 20.0,
            "crystallization_temperature": 180.0,
            "crystallization_time": 504.0,
            "product_names": "SOD"
        },
        {
            "Si": 1.0,
            "Ge": 0.0,
            "Al": 0.0,
            "OH": 1.5,
            "H2O": 2.0,
            "HF": 0.0,
            "B": 0.0,
            "osda_names": "ethylene glycol",
            "osda_ratios": 20.0,
            "crystallization_temperature": 180.0,
            "crystallization_time": 24.0,
            "product_names": "Quartz"
        },
        {
            "Si": 1.0,
            "Ge": 0.0,
            "Al": 0.0,
            "OH": 1.5,
            "H2O": 3.5,
            "HF": 0.0,
            "B": 0.0,
            "osda_names": "ethylene glycol",
            "osda_ratios": 20.0,
            "crystallization_temperature": 180.0,
            "crystallization_time": 24.0,
            "product_names": "Quartz"
        },
        {
            "Si": 1.0,
            "Ge": 0.25,
            "Al": 0.0,
            "OH": 1.5,
            "H2O": 0.0,
            "HF": 0.0,
            "B": 0.0,
            "osda_names": "ethylene glycol",
            "osda_ratios": 20.0,
            "crystallization_temperature": 180.0,
            "crystallization_time": 336.0,
            "product_names": "SOD"
        },
        {
            "Si": 1.0,
            "Ge": 0.493,
            "Al": 0.0,
            "OH": 1.5,
            "H2O": 0.0,
            "HF": 0.0,
            "B": 0.0,
            "osda_names": "ethylene glycol",
            "osda_ratios": 20.0,
            "crystallization_temperature": 180.0,
            "crystallization_time": 168.0,
            "product_names": "SOD"
        },
        {
            "Si": 1.0,
            "Ge": 1.0,
            "Al": 0.0,
            "OH": 1.5,
            "H2O": 0.0,
            "HF": 0.0,
            "B": 0.0,
            "osda_names": "ethylene glycol",
            "osda_ratios": 20.0,
            "crystallization_temperature": 180.0,
            "crystallization_time": 168.0,
            "product_names": "SOD"
        },
        {
            "Si": 1.0,
            "Ge": 0.493,
            "Al": 0.0,
            "OH": 1.5,
            "H2O": 3.5,
            "HF": 0.0,
            "B": 0.0,
            "osda_names": "ethylene glycol",
            "osda_ratios": 20.0,
            "crystallization_temperature": 180.0,
            "crystallization_time": 24.0,
            "product_names": "Quartz"
        },
        {
            "Si": 1.0,
            "Ge": 0.0,
            "Al": 0.0,
            "OH": 1.5,
            "H2O": 3.5,
            "HF": 0.6,
            "B": 0.0,
            "osda_names": "ethylene glycol",
            "osda_ratios": 20.0,
            "crystallization_temperature": 180.0,
            "crystallization_time": 336.0,
            "product_names": "SOD"
        },
        {
            "Si": 1.0,
            "Ge": 0.493,
            "Al": 0.0,
            "OH": 1.5,
            "H2O": 3.5,
            "HF": 0.6,
            "B": 0.0,
            "osda_names": "ethylene glycol",
            "osda_ratios": 20.0,
            "crystallization_temperature": 180.0,
            "crystallization_time": 168.0,
            "product_names": "SOD"
        }
    ]
}
