Repository: gsireesh/ddd-benchmark

# Data Driven Design as an Ecologically Valid Challenge Task for Document Understanding

This repo contains the code and metadata for the paper "Data Driven Design as an Ecologically Valid Challenge Task for Document

Understanding". 
---

## Metadata and Dataset Reconstruction

Because this dataset consists of non-open access academic papers, we are limited to providing the
metadata for this dataset, i.e. the DOIs of the papers, and publishing our further annotated 
versions of the zeolite data originally published in Jensen et. al. (2019) and the aluminum data 
from Pfeiffer et. al. (2020). Our re-annotated versions of this data can be found in the respective

File: claude/zeolite/xmlshort/responses/response_10.1016_j.micromeso.2006.11.005.json
{
    "table csv": "The paper doesn't contain a CSV table specifically for the synthesis recipe, but the synthesis information is detailed in section 2.1 Synthesis.",
    
    "extracted text": "SU-21, [(Ge5.17Si1.83)O12(OH)2F2(NH2CH2CHNH2CH3)2]·H2O was prepared under hydro-/solvo-thermal conditions in the presence of 1,2-diaminopropane (DAP, 99%, Sigma-Aldrich). A typical synthesis procedure was: GeO2 (0.13g, 99.998%, Sigma-Aldrich) was added to a solution formed by a mixture of H2O (2.0ml), pyridine (Py, 10.0ml, 99.9%, Sigma-Aldrich) and 1,2-diaminopropane (3.0ml) under continuous stirring. Then tetraethyl orthosilicate (Si(OC2H5)4, 0.25ml, 99.999%, Sigma-Aldrich) was dropped slowly into the solution and a gel was formed. Finally, hydrofluoric acid (HF, 0.2ml, 40wt%, Fluka) was added to the gel. All reagents were used without further purifications. The molar ratio of the batch compositions was GeO2:Si(OC2H5)4:DAP:Py:H2O:HF = 1.0:0.9:28.4:99.7:95.0:3.6. The final mixture (pH = 10) was sealed in a 33ml Teflon-lined autoclave and heated at 175°C for 10 days under autogenous pressure.",
    
    "property mapping": "From the extracted text, I can identify the following properties:
    - Si: from tetraethyl orthosilicate (Si(OC2H5)4)
    - Ge: from GeO2
    - OH: Not explicitly stated in molar ratios, but can be inferred from pH = 10
    - H2O: Directly mentioned in molar ratios
    - HF: Directly mentioned in molar ratios
    - osda_names: 1,2-diaminopropane (DAP)
    - osda_ratios: Given as 28.4 relative to 1.0 GeO2
    - crystallization_temperature: 175°C
    - crystallization_time: 10 days (240 hours)
    - product_names: SU-21",
    
    "formula abbreviations": "DAP = 1,2-diaminopropane
    Py = pyridine
    TEOS = tetraethyl orthosilicate (Si(OC2H5)4)",
    
    "ratio calculations": "The paper gives molar ratios as GeO2:Si(OC2H5)4:DAP:Py:H2O:HF = 1.0:0.9:28.4:99.7:95.0:3.6. To normalize to Si = 1.0, I need to divide all values by 0.9:
    
    Si = 0.9/0.9 = 1.0
    Ge = 1.0/0.9 = 1.11
    osda_ratios (1,2-diaminopropane) = 28.4/0.9 = 31.56
    Py = 99.7/0.9 = 110.78
    H2O = 95.0/0.9 = 105.56
    HF = 3.6/0.9 = 4.0
    
    The crystallization time needs to be converted from days to hours:
    10 days = 10 × 24 = 240 hours",
    
    "recipes": [
        {
            "Si": 1.0,
            "Ge": 1.11,
            "Al": 0,
            "OH": 0,
            "H2O": 105.56,
            "HF": 4.0,
            "B": 0,
            "osda_names": "1,2-diaminopropane",
            "osda_ratios": 31.56,
            "crystallization_temperature": 175.0,
            "crystallization_time": 240.0,
            "product_names": "SU-21"
        }
    ]
}

File: claude/zeolite/xmlshort/responses/response_10.1016_j.micromeso.2008.06.036.json
{
    "table csv": "No table with synthesis information is provided in the document.",
    "extracted text": "The SU-57 series was prepared hydro(solvo)-thermally, using ethanol, distilled water, ethylenediamine (EDA, 99%), germanium dioxide, tetraethyl orthosilicate (TEOS) and aluminum isopropoxide (Al(OC3H7)3), as starting materials. The materials were mixed with molar ratios of 116H2O:72C2H5OH:62EDA:1GeO2:1TEOS:2Al(OC3H7)3, and the resulting suspension was stirred for at least 30 min. The mixture was transferred to a Teflon-lined steel autoclave, and heated at 160 or 170°C for 7 days. The products were collected by filtration and washed first with deionized water and then with ethanol. We found that the presence of ethanol was essential for the formation of SU-57.",
    "property mapping": "H2O: 116 moles of water\nEDA (ethylenediamine): 62 moles, serves as the structure directing agent (osda)\nGeO2: 1 mole, source of Ge\nTEOS (tetraethyl orthosilicate): 1 mole, source of Si\nAl(OC3H7)3 (aluminum isopropoxide): 2 moles, source of Al\nC2H5OH (ethanol): 72 moles\nTemperature: 160 or 170°C (mean: 165°C)\nTime: 7 days (168 hours)",
    "formula abbreviations": "EDA = ethylenediamine (C2H10N2)\nTEOS = tetraethyl orthosilicate (Si(OC2H5)4), source of Si\nAl(OC3H7)3 = aluminum isopropoxide, source of Al\nGeO2 = germanium dioxide, source of Ge\nC2H5OH = ethanol",
    "ratio calculations": "Setting Si to 1.0:\nSi = 1.0 (from 1 mole of TEOS)\nGe = 1.0 (from 1 mole of GeO2)\nAl = 2.0 (from 2 moles of Al(OC3H7)3)\nH2O = 116.0 (from 116 moles of H2O)\nosda_ratios (EDA) = 62.0 (from 62 moles of EDA)",
    "recipes": [
        {
            "Si": 1.0,
            "Ge": 1.0,
            "Al": 2.0,
            "OH": "",
            "H2O": 116.0,
            "HF": 0,
            "B": 0,
            "osda_names": "ethylenediamine",
            "osda_ratios": 62.0,
            "crystallization_temperature": 165.0,
            "crystallization_time": 168.0,
            "product_names": "SU-57"
        }
    ]
}

File: claude/zeolite/xmlshort/responses/response_10.1016_j.micromeso.2009.05.004.json
{
    "table csv": "Samples,SiO2,GeO2,ROH,TMAOH,HF,H2O,Time (days),Products composition (from SEM and XRD),Crystals size (μm)\n1,0.67,0.33,0.25,0.25,0.5,7,5,ITQ-29,0.5\n2,0.67,0.33,0.25,0.25,0.5,7,5,ITQ-29, AST,1\n3,0.67,0.33,0.25,0.25,0.5,7,5,ITQ-29, amorphous,2\n4,0.67,0.33,0.25,0.25,0.5,7,5,ITQ-29,1\n5,0.67,0.33,0.25,0.25,0.5,7,5,ITQ-29, AST,1\n6,0.67,0.33,0.25,0.25,0.5,7,5,ITQ-29, AST,0.8\n7,0.67,0.33,0.25,0.25,0.5,7,3,ITQ-29 nuclei,/\n8,0.67,0.33,0.25,0.25,0.5,7,5,ITQ-29,1\n9,0.67,0.33,0.25,0.25,0.5,7,7,ITQ-29, AST,1\n10,0.67,0.33,0.25,0.25,0.5,7,10,AST,3\n11,0.67,0.33,0.25,0.25,0.5,7,7,ITQ-29, AST,1\n12,0.67,0.33,0.25,0.25,0.5,30,7,ITQ-29,7\n13,0.67,0.33,0.25,0.25,0.5,40,7,ITQ-29, amorphous,12\n14,0.67,0.33,0.25,0.25,0.5,80,7,ITQ-29, amorphous,30\n15,0.67,0.33,0,0.5,0.5,30,5,ITQ-29, AST,6\n16,0.67,0.33,0.125,0.375,0.5,30,5,ITQ-29, AST,5\n17,0.67,0.33,0.25,0.25,0.5,30,5,ITQ-29,7\n18,0.67,0.33,0.5,0,0.5,30,5,ITQ-29, non-identified phase,5\n19,0.67,0.33,0.25,0.25,0,30,5,ITQ-29,3\n20,0.67,0.33,0.25,0.25,0.25,30,5,ITQ-29,8\n21,0.67,0.33,0.25,0.25,0.5,30,5,ITQ-29,7\n22,0.67,0.33,0.25,0.25,0.75,30,5,ITQ-29,4\n23,0.67,0.33,0.25,0.25,1.0,30,5,ITQ-29,2\n24,0.67,0.33,0.25,0.25,1.25,30,5,ITQ-29,0.5\n25,1.0,0,0.25,0.25,0.5,30,5,Amorphous,/\n26,0.85,0.15,0.25,0.25,0.5,30,5,ITQ-29, Amorphous,1\n27,0.67,0.33,0.25,0.25,0.5,30,5,ITQ-29,7\n28,0.5,0.5,0.25,0.25,0.5,30,5,ITQ-29, AST,10\n29,0.25,0.75,0.25,0.25,0.5,30,5,ITQ-29, AST,20\n30,0,1,0.25,0.25,0.5,30,5,AST, non-identified phase,/\n31,1.0,0,0.25,0.25,0.5,30,5,Amorphous,/\n32,0.85,0.15,0.25,0.25,0.5,30,5,ITQ-29, Amorphous,3\n33,0.67,0.33,0.25,0.25,0.5,30,5,ITQ-29,6\n34,0.5,0.5,0.25,0.25,0.5,30,5,ITQ-29,6\n35,0.25,0.75,0.25,0.25,0.5,30,5,ITQ-29, AST,9\n36,0,1,0.25,0.25,0.5,30,5,AST, non-identified phase,/",
    
    "extracted text": "The synthesis was conducted at 423K (150°C). ROH refers to 4-Methyl-2,3,6,7-tetrahydro-1H,5H-pyrido[3.2.1-ij] quinolinium hydroxide which was used as the structure-directing agent (SDA). TMAOH refers to tetramethylammonium hydroxide. The gels were prepared with molar compositions of (1−x)SiO2: xGeO2: yROH: (0.5−y)TMAOH: zHF: wH2O, where x was varied from 0 to 1, y from 0 to 0.5, z from 0 to 0.5, and w from 7 to 80. For Corma's standard recipe, a crystallization time of 5 days is found to be optimum for the synthesis of ITQ-29 crystals. Samples 1-6 used six independently prepared ROH batches. Samples 15 used RI (iodide form) instead of ROH. Samples 31-36 used LUDOX AS-40 colloidal silica as Si source instead of TEOS.",
    
    "property mapping": "- Si: From SiO2 column in the table
- Ge: From GeO2 column in the table
- OH: Contributed by ROH and TMAOH columns
- H2O: From H2O column in the table
- HF: From HF column in the table
- osda_names: ROH = 4-Methyl-2,3,6,7-tetrahydro-1H,5H-pyrido[3.2.1-ij] quinolinium hydroxide, TMAOH = tetramethylammonium hydroxide
- osda_ratios: From ROH and TMAOH columns
- crystallization_temperature: 423K = 150°C
- crystallization_time: From Time (days) column, converted to hours
- product_names: From Products composition column",
    
    "formula abbreviations": "- ROH: 4-Methyl-2,3,6,7-tetrahydro-1H,5H-pyrido[3.2.1-ij] quinolinium hydroxide (structure-directing agent)
- TMAOH: Tetramethylammonium hydroxide
- RI: Iodide form of ROH (used in sample 15)
- ITQ-29: The target zeolite product (pure silica LTA structure)
- AST: A competing zeolite phase that sometimes forms
- TEOS: Tetraethyl orthosilicate (silicon source in most samples)
- LUDOX AS-40: Colloidal silica (silicon source in samples 31-36)",
    
    "ratio calculations": "For each recipe, I'll set Si to 1.0 and adjust other components accordingly:
- When SiO2 = 0.67 and GeO2 = 0.33: Si = 1.0, Ge = 0.33/0.67 = 0.49
- When SiO2 = 0.85 and GeO2 = 0.15: Si = 1.0, Ge = 0.15/0.85 = 0.18
- When SiO2 = 1.0 and GeO2 = 0: Si = 1.0, Ge = 0
- When SiO2 = 0.5 and GeO2 = 0.5: Si = 1.0, Ge = 0.5/0.5 = 1.0
- When SiO2 = 0.25 and GeO2 = 0.75: Si = 1.0, Ge = 0.75/0.25 = 3.0
- When SiO2 = 0 and GeO2 = 1: Si = 0, Ge = 1.0 (special case where Si is 0)

For OH, the total comes from ROH and TMAOH. The ROH and TMAOH values will be normalized relative to Si = 1.0.
For H2O and HF, the values will also be normalized relative to Si = 1.0.",
    
    "recipes": [
        {
            "Si": 1.0,
            "Ge": 0.49,
            "Al": 0,
            "OH": 0.75,
            "H2O": 10.45,
            "HF": 0.75,
            "B": 0,
            "osda_names": "4-Methyl-2,3,6,7-tetrahydro-1H,5H-pyrido[3.2.1-ij] quinolinium hydroxide, tetramethylammonium hydroxide",
            "osda_ratios": 0.75,
            "crystallization_temperature": 150.0,
            "crystallization_time": 120.0,
            "product_names": "ITQ-29"
        },
        {
            "Si": 1.0,
            "Ge": 0.49,
            "Al": 0,
            "OH": 0.75,
            "H2O": 10.45,
            "HF": 0.75,
            "B": 0,
            "osda_names": "4-Methyl-2,3,6,7-tetrahydro-1H,5H-pyrido[3.2.1-ij] quinolinium hydroxide, tetramethylammonium hydroxide",
            "osda_ratios": 0.75,
            "crystallization_temperature": 150.0,
            "crystallization_time": 120.0,
            "product_names": "ITQ-29, AST"
        },
        {
            "Si": 1.0,
            "Ge": 0.49,
            "Al": 0,
            "OH": 0.75,
            "H2O": 10.45,
            "HF": 0.75,
            "B": 0,
            "osda_names": "4-Methyl-2,3,6,7-tetrahydro-1H,5H-pyrido[3.2.1-ij] quinolinium hydroxide, tetramethylammonium hydroxide",
            "osda_ratios": 0.75,
            "crystallization_temperature": 150.0,
            "crystallization_time": 120.0,
            "product_names": "ITQ-29, amorphous"
        },
        {
            "Si": 1.0,
            "Ge": 0.49,
            "Al": 0,
            "OH": 0.75,
            "H2O": 10.45,
            "HF": 0.75,
            "B": 0,
            "osda_names": "4-Methyl-2,3,6,7-tetrahydro-1H,5H-pyrido[3.2.1-ij] quinolinium hydroxide, tetramethylammonium hydroxide",
            "osda_ratios": 0.75,
            "crystallization_temperature": 150.0,
            "crystallization_time": 120.0,
            "product_names": "ITQ-29"
        },
        {
            "Si": 1.0,
            "Ge": 0.49,
            "Al": 0,
            "OH": 0.75,
            "H2O": 10.45,
            "HF": 0.75,
            "B": 0,
            "osda_names": "4-Methyl-2,3,6,7-tetrahydro-1H,5H-pyrido[3.2.1-ij] quinolinium hydroxide, tetramethylammonium hydroxide",
            "osda_ratios": 0.75,
            "crystallization_temperature": 150.0,
            "crystallization_time": 120.0,
            "product_names": "ITQ-29, AST"
        },
        {
            "Si": 1.0,
            "Ge": 0.49,
            "Al": 0,
            "OH": 0.75,
            "H2O": 10.45,
            "HF": 0.75,
            "B": 0,
            "osda_names": "4-Methyl-2,3,6,7-tetrahydro-1H,5H-pyrido[3.2.1-ij] quinolinium hydroxide, tetramethylammonium hydroxide",
            "osda_ratios": 0.75,
            "crystallization_temperature": 150.0,
            "crystallization_time": 120.0,
            "product_names": "ITQ-29, AST"
        },
        {
            "Si": 1.0,
            "Ge": 0.49,
            "Al": 0,
            "OH": 0.75,
            "H2O": 10.45,
            "HF": 0.75,
            "B": 0,
            "osda_names": "4-Methyl-2,3,6,7-tetrahydro-1H,5H-pyrido[3.2.1-ij] quinolinium hydroxide, tetramethylammonium hydroxide",
            "osda_ratios": 0.75,
            "crystallization_temperature": 150.0,
            "crystallization_time": 72.0,
            "product_names": "ITQ-29 nuclei"
        },
        {
            "Si": 1.0,
            "Ge": 0.49,
            "Al": 0,
            "OH": 0.75,
            "H2O": 10.45,
            "HF": 0.75,
            "B": 0,
            "osda_names": "4-Methyl-2,3,6,7-tetrahydro-1H,5H-pyrido[3.2.1-ij] quinolinium hydroxide, tetramethylammonium hydroxide",
            "osda_ratios": 0.75,
            "crystallization_temperature": 150.0,
            "crystallization_time": 120.0,
            "product_names": "ITQ-29"
        },
        {
            "Si": 1.0,
            "Ge": 0.49,
            "Al": 0,
            "OH": 0.75,
            "H2O": 10.45,
            "HF": 0.75,
            "B": 0,
            "osda_names": "4-Methyl-2,3,6,7-tetrahydro-1H,5H-pyrido[3.2.1-ij] quinolinium hydroxide, tetramethylammonium hydroxide",
            "osda_ratios": 0.75,
            "crystallization_temperature": 150.0,
            "crystallization_time": 168.0,
            "product_names": "ITQ-29, AST"
        },
        {
            "Si": 1.0,
            "Ge": 0.49,
            "Al": 0,
            "OH": 0.75,
            "H2O": 10.45,
            "HF": 0.75,
            "B": 0,
            "osda_names": "4-Methyl-2,3,6,7-tetrahydro-1H,5H-pyrido[3.2.1-ij] quinolinium hydroxide, tetramethylammonium hydroxide",
            "osda_ratios": 0.75,
            "crystallization_temperature": 150.0,
            "crystallization_time": 240.0,
            "product_names": "AST"
        },
        {
            "Si": 1.0,
            "Ge": 0.49,
            "Al": 0,
            "OH": 0.75,
            "H2O": 10.45,
            "HF": 0.75,
            "B": 0,
            "osda_names": "4-Methyl-2,3,6,7-tetrahydro-1H,5H-pyrido[3.2.1-ij] quinolinium hydroxide, tetramethylammonium hydroxide",
            "osda_ratios": 0.75,
            "crystallization_temperature": 150.0,
            "crystallization_time": 168.0,
            "product_names": "ITQ-29, AST"
        },
        {
            "Si": 1.0,
            "Ge": 0.49,
            "Al": 0,
            "OH": 0.75,
            "H2O": 44.78,
            "HF": 0.75,
            "B": 0,
            "osda_names": "4-Methyl-2,3,6,7-tetrahydro-1H,5H-pyrido[3.2.1-ij] quinolinium hydroxide, tetramethylammonium hydroxide",
            "osda_ratios": 0.75,
            "crystallization_temperature": 150.0,
            "crystallization_time": 168.0,
            "product_names": "ITQ-29"
        },
        {
            "Si": 1.0,
            "Ge": 0.49,
            "Al": 0,
            "OH": 0.75,
            "H2O": 59.7,
            "HF": 0.75,
            "B": 0,
            "osda_names": "4-Methyl-2,3,6,7-tetrahydro-1H,5H-pyrido[3.2.1-ij] quinolinium hydroxide, tetramethylammonium hydroxide",
            "osda_ratios": 0.75,
            "crystallization_temperature": 150.0,
            "crystallization_time": 168.0,
            "product_names": "ITQ-29, amorphous"
        },
        {
            "Si": 1.0,
            "Ge": 0.49,
            "Al": 0,
            "OH": 0.75,
            "H2O": 119.4,
            "HF": 0.75,
            "B": 0,
            "osda_names": "4-Methyl-2,3,6,7-tetrahydro-1H,5H-pyrido[3.2.1-ij] quinolinium hydroxide, tetramethylammonium hydroxide",
            "osda_ratios": 0.75,
            "crystallization_temperature": 150.0,
            "crystallization_time": 168.0,
            "product_names": "ITQ-29, amorphous"
        },
        {
            "Si": 1.0,
            "Ge": 0.49,
            "Al": 0,
            "OH": 0.75,
            "H2O": 44.78,
            "HF": 0.75,
            "B": 0,
            "osda_names": "4-Methyl-2,3,6,7-tetrahydro-1H,5H-pyrido[3.2.1-ij] quinolinium iodide, tetramethylammonium hydroxide",
            "osda_ratios": 0.75,
            "crystallization_temperature": 150.0,
            "crystallization_time": 120.0,
            "product_names": "ITQ-29, AST"
        },
        {
            "Si": 1.0,
            "Ge": 0.49,
            "Al": 0,
            "OH": 0.75,
            "H2O": 44.78,
            "HF": 0.75,
            "B": 0,
            "osda_names": "4-Methyl-2,3,6,7-tetrahydro-1H,5H-pyrido[3.2.1-ij] quinolinium hydroxide, tetramethylammonium hydroxide",
            "osda_ratios": 0.75,
            "crystallization_temperature": 150.0,
            "crystallization_time": 120.0,
            "product_names": "ITQ-29, AST"
        },
        {
            "Si": 1.0,
            "Ge": 0.49,
            "Al": 0,
            "OH": 0.75,
            "H2O": 44.78,
            "HF": 0.75,
            "B": 0,
            "osda_names": "4-Methyl-2,3,6,7-tetrahydro-1H,5H-pyrido[3.2.1-ij] quinolinium hydroxide, tetramethylammonium hydroxide",
            "osda_ratios": 0.75,
            "crystallization_temperature": 150.0,
            "crystallization_time": 120.0,
            "product_names": "ITQ-29"
        },
        {
            "Si": 1.0,
            "Ge": 0.49,
            "Al": 0,
            "OH": 0.75,
            "H2O": 44.78,
            "HF": 0.75,
            "B": 0,
            "osda_names": "4-Methyl-2,3,6,7-tetrahydro-1H,5H-pyrido[3.2.1-ij] quinolinium hydroxide",
            "osda_ratios": 0.75,
            "crystallization_temperature": 150.0,
            "crystallization_time": 120.0,
            "product_names": "ITQ-29, non-identified phase"
        },
        {
            "Si": 1.0,
            "Ge": 0.49,
            "Al": 0,
            "OH": 0.75,
            "H2O": 44.78,
            "HF": 0,
            "B": 0,
            "osda_names": "4-Methyl-2,3,6,7-tetrahydro-1H,5H-pyrido[3.2.1-ij] quinolinium hydroxide, tetramethylammonium hydroxide",
            "osda_ratios": 0.75,
            "crystallization_temperature": 150.0,
            "crystallization_time": 120.0,
            "product_names": "ITQ-29"
        },
        {
            "Si": 1.0,
            "Ge": 0.49,
            "Al": 0,
            "OH": 0.75,
            "H2O": 44.78,
            "HF": 0.37,
            "B": 0,
            "osda_names": "4-Methyl-2,3,6,7-tetrahydro-1H,5H-pyrido[3.2.1-ij] quinolinium hydroxide, tetramethylammonium hydroxide",
            "osda_ratios": 0.75,
            "crystallization_temperature": 150.0,
            "crystallization_time": 120.0,
            "product_names": "ITQ-29"
        },
        {
            "Si": 1.0,
            "Ge": 0.49,
            "Al": 0,
            "OH": 0.75,
            "H2O": 44.78,
            "HF": 0.75,
            "B": 0,
            "osda_names": "4-Methyl-2,3,6,7-tetrahydro-1H,5H-pyrido[3.2.1-ij] quinolinium hydroxide, tetramethylammonium hydroxide",
            "osda_ratios": 0.75,
            "crystallization_temperature": 150.0,
            "crystallization_time": 120.0,
            "product_names": "ITQ-29"
        },
        {
            "Si": 1.0,
            "Ge": 0.49,
            "Al": 0,
            "OH": 0.75,
            "H2O": 44.78,
            "HF": 1.12,
            "B": 0,
            "osda_names": "4-Methyl-2,3,6,7-tetrahydro-1H,5H-pyrido[3.2.1-ij] quinolinium hydroxide, tetramethylammonium hydroxide",
            "osda_ratios": 0.75,
            "crystallization_temperature": 150.0,
            "crystallization_time": 120.0,
            "product_names": "ITQ-29"
        },
        {
            "Si": 1.0,
            "Ge": 0.49,
            "Al": 0,
            "OH": 0.75,
            "H2O": 44.78,
            "HF": 1.49,
            "B": 0,
            "osda_names": "4-Methyl-2,3,6,7-tetrahydro-1H,5H-pyrido[3.2.1-ij] quinolinium hydroxide, tetramethylammonium hydroxide",
            "osda_ratios": 0.75,
            "crystallization_temperature": 150.0,
            "crystallization_time": 120.0,
            "product_names": "ITQ-29"
        },
        {
            "Si": 1.0,
            "Ge": 0.49,
            "Al": 0,
            "OH": 0.75,
            "H2O": 44.78,
            "HF": 1.87,
            "B": 0,
            "osda_names": "4-Methyl-2,3,6,7-tetrahydro-1H,5H-pyrido[3.2.1-ij] quinolinium hydroxide, tetramethylammonium hydroxide",
            "osda_ratios": 0.75,
            "crystallization_temperature": 150.0,
            "crystallization_time": 120.0,
            "product_names": "ITQ-29"
        },
        {
            "Si": 1.0,
            "Ge": 0,
            "Al": 0,
            "OH": 0.5,
            "H2O": 30.0,
            "HF": 0.5,
            "B": 0,
            "osda_names": "4-Methyl-2,3,6,7-tetrahydro-1H,5H-pyrido[3.2.1-ij] quinolinium hydroxide, tetramethylammonium hydroxide",
            "osda_ratios": 0.5,
            "crystallization_temperature": 150.0,
            "crystallization_time": 120.0,
            "product_names": "Amorphous"
        },
        {
            "Si": 1.0,
            "Ge": 0.18,
            "Al": 0,
            "OH": 0.59,
            "H2O": 35.29,
            "HF": 0.59,
            "B": 0,
            "osda_names": "4-Methyl-2,3,6,7-tetrahydro-1H,5H-pyrido[3.2.1-ij] quinolinium hydroxide, tetramethylammonium hydroxide",
            "osda_ratios": 0.59,
            "crystallization_temperature": 150.0,
            "crystallization_time": 120.0,
            "product_names": "ITQ-29, Amorphous"
        },
        {
            "Si": 1.0,
            "Ge": 0.49,
            "Al": 0,
            "OH": 0.75,
            "H2O": 44.78,
            "HF": 0.75,
            "B": 0,
            "osda_names": "4-Methyl-2,3,6,7-tetrahydro-1H,5H-pyrido[3.2.1-ij] quinolinium hydroxide, tetramethylammonium hydroxide",
            "osda_ratios": 0.75,
            "crystallization_temperature": 150.0,
            "crystallization_time": 120.0,
            "product_names": "ITQ-29"
        },
        {
            "Si": 1.0,
            "Ge": 1.0,
            "Al": 0,
            "OH": 1.0,
            "H2O": 60.0,
            "HF": 1.0,
            "B": 0,
            "osda_names": "4-Methyl-2,3,6,7-tetrahydro-1H,5H-pyrido[3.2.1-ij] quinolinium hydroxide, tetramethylammonium hydroxide",
            "osda_ratios": 1.0,
            "crystallization_temperature": 150.0,
            "crystallization_time": 120.0,
            "product_names": "ITQ-29, AST"
        },
        {
            "Si": 1.0,
            "Ge": 3.0,
            "Al": 0,
            "OH": 2.0,
            "H2O": 120.0,
            "HF": 2.0,
            "B": 0,
            "osda_names": "4-Methyl-2,3,6,7-tetrahydro-1H,5H-pyrido[3.2.1-ij] quinolinium hydroxide, tetramethylammonium hydroxide",
            "osda_ratios": 2.0,
            "crystallization_temperature": 150.0,
            "crystallization_time": 120.0,
            "product_names": "ITQ-29, AST"
        },
        {
            "Si": 0,
            "Ge": 1.0,
            "Al": 0,
            "OH": 0.5,
            "H2O": 30.0,
            "HF": 0.5,
            "B": 0,
            "osda_names": "4-Methyl-2,3,6,7-tetrahydro-1H,5H-pyrido[3.2.1-ij] quinolinium hydroxide, tetramethylammonium hydroxide",
            "osda_ratios": 0.5,
            "crystallization_temperature": 150.0,
            "crystallization_time": 120.0,
            "product_names": "AST, non-identified phase"
        },
        {
            "Si": 1.0,
            "Ge": 0,
            "Al": 0,
            "OH": 0.5,
            "H2O": 30.0,
            "HF": 0.5,
            "B": 0,
            "osda_names": "4-Methyl-2,3,6,7-tetrahydro-1H,5H-pyrido[3.2.1-ij] quinolinium hydroxide, tetramethylammonium hydroxide",
            "osda_ratios": 0.5,
            "crystallization_temperature": 150.0,
            "crystallization_time": 120.0,
            "product_names": "Amorphous"
        },
        {
            "Si": 1.0,
            "Ge": 0.18,
            "Al": 0,
            "OH": 0.59,
            "H2O": 35.29,
            "HF": 0.59,
            "B": 0,
            "osda_names": "4-Methyl-2,3,6,7-tetrahydro-1H,5H-pyrido[3.2.1-ij] quinolinium hydroxide, tetramethylammonium hydroxide",
            "osda_ratios": 0.59,
            "crystallization_temperature": 150.0,
            "crystallization_time": 120.0,
            "product_names": "ITQ-29, Amorphous"
        },
        {
            "Si": 1.0,
            "Ge": 0.49,
            "Al": 0,
            "OH": 0.75,
            "H2O": 44.78,
            "HF": 0.75,
            "B": 0,
            "osda_names": "4-Methyl-2,3,6,7-tetrahydro-1H,5H-pyrido[3.2.1-ij] quinolinium hydroxide, tetramethylammonium hydroxide",
            "osda_ratios": 0.75,
            "crystallization_temperature": 150.0,
            "crystallization_time": 120.0,
            "product_names": "ITQ-29"
        },
        {
            "Si": 1.0,
            "Ge": 1.0,
            "Al": 0,
            "OH": 1.0,
            "H2O": 60.0,
            "HF": 1.0,
            "B": 0,
            "osda_names": "4-Methyl-2,3,6,7-tetrahydro-1H"
        }
    ]
}

File: claude/zeolite/xmlshort/responses/response_10.1016_j.micromeso.2010.10.050.json
```
{
    "table csv": "The molar composition of the gel was 1 SiO2:0.2 GeO2:0.04 Al2O3:0.65 SDAOH:0.65 HF:8.7 H2O.",
    "extracted text": "The H-ITQ-7 zeolite was synthesized according to Leiva et al. [10] with tetraethylorthosilicate (TEOS, 7.66 g, 98%, Aldrich), germanium oxide (0.75 g, Sigma Aldrich), aluminum tri-isopropoxide (0.30 g, 97%, Fluka), SDAOH (1.25 M, 17.25 g), and HF (1.17 g, 40%, MERCK). The resulting gel was transferred to a Teflon lined steel autoclave and crystallized under static conditions at 175°C for 6 days. The product was then calcined at 580°C for 3 h in static air to remove the SDA. The organic template (SDA) was synthesized by reductive amination of cyclohexanone with pyrrolidine. The resulting enamine was reduced by NaBH3CN giving the tertiary amine N-cyclo-hexyl-pyrrolidine. The quarternization of N-cyclo-hexyl-pyrrolidine was done by a reaction with butyliodide.",
    "property mapping": "SiO2 → Si: 1\nGeO2 → Ge: 0.2\nAl2O3 → Al: 0.04 (need to multiply by 2 since there are 2 Al atoms per Al2O3)\nSDAOH → osda_ratios: 0.65\nHF → HF: 0.65\nH2O → H2O: 8.7\nCrystallization temperature: 175°C\nCrystallization time: 6 days = 144 hours\nSDA/OSDA name: N-butyl-N-cyclohexylpyrrolidinium hydroxide\nProduct name: H-ITQ-7",
    "formula abbreviations": "SDAOH = N-butyl-N-cyclohexylpyrrolidinium hydroxide, which was synthesized by reductive amination of cyclohexanone with pyrrolidine, reduced by NaBH3CN to get N-cyclo-hexyl-pyrrolidine, then quaternized with butyliodide and ion exchanged to the OH- form.\nAl2O3 provides 2 Al atoms per molecule.",
    "ratio calculations": "Starting with Si = 1.0 as the reference:\nSi = 1.0\nGe = 0.2\nAl = 0.04 × 2 = 0.08 (converting from Al2O3 to Al)\nOH = 0.65 (from SDAOH)\nHF = 0.65\nH2O = 8.7\nosda_ratios = 0.65",
    "recipes": [
        {
            "Si": 1.0,
            "Ge": 0.2,
            "Al": 0.08,
            "OH": 0.65,
            "H2O": 8.7,
            "HF": 0.65,
            "B": 0,
            "osda_names": "N-butyl-N-cyclohexylpyrrolidinium hydroxide",
            "osda_ratios": 0.65,
            "crystallization_temperature": 175.0,
            "crystallization_time": 144.0,
            "product_names": "H-ITQ-7"
        }
    ]
}
```

File: claude/zeolite/xmlshort/responses/response_10.1016_j.micromeso.2012.06.036.json
{
    "table csv": "Water (H2O/T),Time (h),Temperature(°C),Temperature(°C),Temperature(°C)\n,,130,150,170\n3,2,Amorphous,Amorphous,ITQ-37\n,6,Amorphous,Amorphous,ITQ-37\n,12,Amorphous,ITQ-37,ITQ-37\n,24,Amorphous,ITQ-37,ITQ-7\n5,2,Amorphous,ITQ-37,ITQ-37\n,6,Amorphous,ITQ-37,ITQ-37\n,12,ITQ-37,ITQ-37,ITQ-37\n,24,ITQ-37,ITQ-37,ITQ-37\n7,2,Amorphous,Amorphous,ITQ-37\n,6,Amorphous,Amorphous,ITQ-37\n,12,Amorphous,Amorphous,ITQ-37+ITQ-17\n,24,Amorphous,ITQ-37+ITQ-17,ITQ-37+ITQ-17",
    
    "extracted text": "The gel molar composition for the synthesis of germanosilicate ITQ-37 was as follows: 0.5SiO2: 0.5GeO2: 0.25OSDAOH: 0.20NH4F: 0.05NH4Cl: xH2O (x=3, 5, 7). The crystallization is performed at 130, 150 and 170°C for 2, 6, 12 and 24 h, respectively. The OSDA used is 3′,4′-dihydro-1′H-spiro[isoindoline-2,2′-isoquinolin]-2-ium (denoted as OSDA-1). Al-ITQ-37 can be synthesized from the gel with molar composition of 0.5SiO2: 0.5GeO2: yAl2O3: 0.25OSDAOH: 0.20NH4F: 0.05NH4Cl: 5H2O (y=0.01, 0.03, 0.05) at 170°C for 24 h. The Ge/Si molar ratio of ITQ-37 is ca. 1/1.",
    
    "property mapping": "SiO2 → Si\nGeO2 → Ge\nAl2O3 → Al\nOSDAOH → OSDA and OH\nNH4F → F (as a source for HF)\nNH4Cl → Cl\nH2O → H2O\nH2O/T → Water to (Si+Ge) ratio\nTemperature(°C) → crystallization_temperature\nTime (h) → crystallization_time\nITQ-37, ITQ-7, ITQ-17, Amorphous → product_names",
    
    "formula abbreviations": "T = Si + Ge, used to express the water ratio (H2O/T)\nOSDA-1 = 3′,4′-dihydro-1′H-spiro[isoindoline-2,2′-isoquinolin]-2-ium",
    
    "ratio calculations": "For the base recipe:\nSi = 0.5 (from 0.5SiO2)\nGe = 0.5 (from 0.5GeO2)\nTo normalize with Si = 1.0:\nSi = 1.0\nGe = 0.5/0.5 = 1.0\nOSDA = 0.25/0.5 = 0.5\nOH = 0.25/0.5 = 0.5\nF (from NH4F) = 0.20/0.5 = 0.4\nCl (from NH4Cl) = 0.05/0.5 = 0.1\nH2O varies: 3, 5, or 7 per T (where T = Si + Ge = 1.0 + 1.0 = 2.0)\nSo H2O = 3*2.0/0.5 = 12.0, 5*2.0/0.5 = 20.0, or 7*2.0/0.5 = 28.0\n\nFor Al-containing recipes:\nAl (from Al2O3) = 2*y/0.5 where y = 0.01, 0.03, or 0.05\nAl = 2*0.01/0.5 = 0.04, 2*0.03/0.5 = 0.12, or 2*0.05/0.5 = 0.2",
    
    "recipes": [
        {
            "Si": 1.0,
            "Ge": 1.0,
            "Al": 0.0,
            "OH": 0.5,
            "H2O": 12.0,
            "HF": 0.4,
            "B": 0.0,
            "osda_names": "3′,4′-dihydro-1′H-spiro[isoindoline-2,2′-isoquinolin]-2-ium",
            "osda_ratios": 0.5,
            "crystallization_temperature": 170.0,
            "crystallization_time": 2.0,
            "product_names": "ITQ-37"
        },
        {
            "Si": 1.0,
            "Ge": 1.0,
            "Al": 0.0,
            "OH": 0.5,
            "H2O": 12.0,
            "HF": 0.4,
            "B": 0.0,
            "osda_names": "3′,4′-dihydro-1′H-spiro[isoindoline-2,2′-isoquinolin]-2-ium",
            "osda_ratios": 0.5,
            "crystallization_temperature": 170.0,
            "crystallization_time": 6.0,
            "product_names": "ITQ-37"
        },
        {
            "Si": 1.0,
            "Ge": 1.0,
            "Al": 0.0,
            "OH": 0.5,
            "H2O": 12.0,
            "HF": 0.4,
            "B": 0.0,
            "osda_names": "3′,4′-dihydro-1′H-spiro[isoindoline-2,2′-isoquinolin]-2-ium",
            "osda_ratios": 0.5,
            "crystallization_temperature": 170.0,
            "crystallization_time": 12.0,
            "product_names": "ITQ-37"
        },
        {
            "Si": 1.0,
            "Ge": 1.0,
            "Al": 0.0,
            "OH": 0.5,
            "H2O": 12.0,
            "HF": 0.4,
            "B": 0.0,
            "osda_names": "3′,4′-dihydro-1′H-spiro[isoindoline-2,2′-isoquinolin]-2-ium",
            "osda_ratios": 0.5,
            "crystallization_temperature": 170.0,
            "crystallization_time": 24.0,
            "product_names": "ITQ-7"
        },
        {
            "Si": 1.0,
            "Ge": 1.0,
            "Al": 0.0,
            "OH": 0.5,
            "H2O": 20.0,
            "HF": 0.4,
            "B": 0.0,
            "osda_names": "3′,4′-dihydro-1′H-spiro[isoindoline-2,2′-isoquinolin]-2-ium",
            "osda_ratios": 0.5,
            "crystallization_temperature": 150.0,
            "crystallization_time": 2.0,
            "product_names": "ITQ-37"
        },
        {
            "Si": 1.0,
            "Ge": 1.0,
            "Al": 0.0,
            "OH": 0.5,
            "H2O": 20.0,
            "HF": 0.4,
            "B": 0.0,
            "osda_names": "3′,4′-dihydro-1′H-spiro[isoindoline-2,2′-isoquinolin]-2-ium",
            "osda_ratios": 0.5,
            "crystallization_temperature": 170.0,
            "crystallization_time": 24.0,
            "product_names": "ITQ-37"
        },
        {
            "Si": 1.0,
            "Ge": 1.0,
            "Al": 0.04,
            "OH": 0.5,
            "H2O": 20.0,
            "HF": 0.4,
            "B": 0.0,
            "osda_names": "3′,4′-dihydro-1′H-spiro[isoindoline-2,2′-isoquinolin]-2-ium",
            "osda_ratios": 0.5,
            "crystallization_temperature": 170.0,
            "crystallization_time": 24.0,
            "product_names": "Al-ITQ-37"
        },
        {
            "Si": 1.0,
            "Ge": 1.0,
            "Al": 0.12,
            "OH": 0.5,
            "H2O": 20.0,
            "HF": 0.4,
            "B": 0.0,
            "osda_names": "3′,4′-dihydro-1′H-spiro[isoindoline-2,2′-isoquinolin]-2-ium",
            "osda_ratios": 0.5,
            "crystallization_temperature": 170.0,
            "crystallization_time": 24.0,
            "product_names": "Al-ITQ-37"
        },
        {
            "Si": 1.0,
            "Ge": 1.0,
            "Al": 0.2,
            "OH": 0.5,
            "H2O": 20.0,
            "HF": 0.4,
            "B": 0.0,
            "osda_names": "3′,4′-dihydro-1′H-spiro[isoindoline-2,2′-isoquinolin]-2-ium",
            "osda_ratios": 0.5,
            "crystallization_temperature": 170.0,
            "crystallization_time": 24.0,
            "product_names": "Al-ITQ-37"
        }
    ]
}
