Repository: gsireesh/ddd-benchmark

# Data Driven Design as an Ecologically Valid Challenge Task for Document Understanding

This repo contains the code and metadata for the paper "Data Driven Design as an Ecologically Valid Challenge Task for Document

Understanding". 
---

## Metadata and Dataset Reconstruction

Because this dataset consists of non-open access academic papers, we are limited to providing the
metadata for this dataset, i.e. the DOIs of the papers, and publishing our further annotated 
versions of the zeolite data originally published in Jensen et. al. (2019) and the aluminum data 
from Pfeiffer et. al. (2020). Our re-annotated versions of this data can be found in the respective

File: claude/zeolite/xmlshort/responses/response_10.1016_j.micromeso.2012.10.004.json
{
    "table csv": "Synthesis,SiO2/GeO2,SiO2/B2O3,Na/SiO2,OH−/SiO2,SDA/SiO2,t (days),Product (XRD)\n1,2,15,–,0.1,0.5,7,Chabazite + GeO2\n1,2,15,–,0.1,0.5,14,Chabazite + GeO2\n2,5,15,–,0.1,0.5,7,Amorphous + GeO2\n2,5,15,–,0.1,0.5,14,Amorphous + chabazite + GeO2\n3,5,5,–,0.1,1.1,7,Amorphous + GeO2 + chabazite\n3,5,5,–,0.1,1.1,14,Chabazite + beta + GeO2\n4,5,5,–,0.1,1.3,7,Amorphous + chabazite\n4,5,5,–,0.1,1.3,14,Chabazite + amorphous + GeO2 + beta\n5,5,5,–,0.2,1.4,7,Amorphous + GeO2\n5,5,5,–,0.2,1.4,14,Chabazite + GeO2+ beta\n6,2,5,–,0.1,1.3,7,Chabazite + amorphous\n6,2,5,–,0.1,1.3,14,Chabazite + beta\n7,2,10,0.20,0.1,0.5,7,Na3HGe7O16·4H2O + GeO2 + chabazite\n7,2,10,0.20,0.1,0.5,14,Chabazite + Na3HGe7O16·4H2O + GeO2\n8,∞,∞,–,0.5,0.5,7,Amorphous\n8,∞,∞,–,0.5,0.5,14,Amorphous\n9,∞,15,–,0.1,0.5,7,Amorphous\n9,∞,15,–,0.1,0.5,14,Amorphous + chabazite\n10,2,∞,–,0.5,0.5,7,Amorphous + ITQ-7 + GeO2\n10,2,∞,–,0.5,0.5,14,ITQ-7 + GeO2",
    
    "extracted text": "The synthesis procedure involves mixing germanium oxide (GeO2) and boric acid (H3BO3) dissolved in de-mineralized water with an aqueous solution of 6-azoniaspiro-[5,5]-undecane hydroxide (46.1 wt.%). The mixture was stirred and heated at 80°C to increase the solubility of germanium oxide. After cooling, tetraethylorthosilicate (TEOS) was added dropwise under vigorous stirring. The milky homogeneous mixture was charged in a rotating stainless-steel autoclave and heated at 170°C for 7 or 14 days. The solid product was collected by filtration, washed with de-mineralized water, dried overnight at 80°C and finally calcined at 550°C for 5 h. The H2O/SiO2 ratio was kept fixed at 30 for all syntheses.",
    
    "property mapping": "SiO2/GeO2 - Ratio of silicon to germanium sources, invert to get Ge/Si ratio\nSiO2/B2O3 - Ratio of silicon to boron sources, convert to get B/Si ratio\nNa/SiO2 - Ratio of sodium to silicon\nOH−/SiO2 - Ratio of hydroxide to silicon\nSDA/SiO2 - Ratio of structure directing agent to silicon\nt (days) - Crystallization time in days, convert to hours\nH2O/SiO2 = 30 - Water to silicon ratio (mentioned in table legend)\nCrystallization temperature = 170°C (mentioned in table legend)\nSDA = 6-azonia-spiro-[5,5]-undecane hydroxide (from extracted text)",
    
    "formula abbreviations": "SDA = Structure Directing Agent, specifically 6-azonia-spiro-[5,5]-undecane hydroxide\n∞ symbol in ratios means the component was not included in the synthesis\n– symbol in Na/SiO2 column means sodium was not added",
    
    "ratio calculations": "Si = 1.0 (reference)\nGe = Si ÷ (SiO2/GeO2) = 1.0 ÷ (SiO2/GeO2)\nB = 2 × Si ÷ (SiO2/B2O3) = 2.0 ÷ (SiO2/B2O3) [factor of 2 because B2O3 contains 2 B atoms]\nNa = (Na/SiO2) × Si = (Na/SiO2) × 1.0\nOH = (OH−/SiO2) × Si = (OH−/SiO2) × 1.0\nSDA = (SDA/SiO2) × Si = (SDA/SiO2) × 1.0\nH2O = 30 × Si = 30.0\nFor ∞ values, the corresponding element is set to 0\nCrystallization time in hours = days × 24",
    
    "recipes": [
        {
            "Si": 1.0,
            "Ge": 0.5,
            "Al": 0,
            "B": 0.1333,
            "OH": 0.1,
            "H2O": 30.0,
            "HF": 0,
            "osda_names": "6-azonia-spiro-[5,5]-undecane hydroxide",
            "osda_ratios": 0.5,
            "crystallization_temperature": 170.0,
            "crystallization_time": 168.0,
            "product_names": "Chabazite + GeO2"
        },
        {
            "Si": 1.0,
            "Ge": 0.5,
            "Al": 0,
            "B": 0.1333,
            "OH": 0.1,
            "H2O": 30.0,
            "HF": 0,
            "osda_names": "6-azonia-spiro-[5,5]-undecane hydroxide",
            "osda_ratios": 0.5,
            "crystallization_temperature": 170.0,
            "crystallization_time": 336.0,
            "product_names": "Chabazite + GeO2"
        },
        {
            "Si": 1.0,
            "Ge": 0.2,
            "Al": 0,
            "B": 0.1333,
            "OH": 0.1,
            "H2O": 30.0,
            "HF": 0,
            "osda_names": "6-azonia-spiro-[5,5]-undecane hydroxide",
            "osda_ratios": 0.5,
            "crystallization_temperature": 170.0,
            "crystallization_time": 168.0,
            "product_names": "Amorphous + GeO2"
        },
        {
            "Si": 1.0,
            "Ge": 0.2,
            "Al": 0,
            "B": 0.1333,
            "OH": 0.1,
            "H2O": 30.0,
            "HF": 0,
            "osda_names": "6-azonia-spiro-[5,5]-undecane hydroxide",
            "osda_ratios": 0.5,
            "crystallization_temperature": 170.0,
            "crystallization_time": 336.0,
            "product_names": "Amorphous + chabazite + GeO2"
        },
        {
            "Si": 1.0,
            "Ge": 0.2,
            "Al": 0,
            "B": 0.4,
            "OH": 0.1,
            "H2O": 30.0,
            "HF": 0,
            "osda_names": "6-azonia-spiro-[5,5]-undecane hydroxide",
            "osda_ratios": 1.1,
            "crystallization_temperature": 170.0,
            "crystallization_time": 168.0,
            "product_names": "Amorphous + GeO2 + chabazite"
        },
        {
            "Si": 1.0,
            "Ge": 0.2,
            "Al": 0,
            "B": 0.4,
            "OH": 0.1,
            "H2O": 30.0,
            "HF": 0,
            "osda_names": "6-azonia-spiro-[5,5]-undecane hydroxide",
            "osda_ratios": 1.1,
            "crystallization_temperature": 170.0,
            "crystallization_time": 336.0,
            "product_names": "Chabazite + beta + GeO2"
        },
        {
            "Si": 1.0,
            "Ge": 0.2,
            "Al": 0,
            "B": 0.4,
            "OH": 0.1,
            "H2O": 30.0,
            "HF": 0,
            "osda_names": "6-azonia-spiro-[5,5]-undecane hydroxide",
            "osda_ratios": 1.3,
            "crystallization_temperature": 170.0,
            "crystallization_time": 168.0,
            "product_names": "Amorphous + chabazite"
        },
        {
            "Si": 1.0,
            "Ge": 0.2,
            "Al": 0,
            "B": 0.4,
            "OH": 0.1,
            "H2O": 30.0,
            "HF": 0,
            "osda_names": "6-azonia-spiro-[5,5]-undecane hydroxide",
            "osda_ratios": 1.3,
            "crystallization_temperature": 170.0,
            "crystallization_time": 336.0,
            "product_names": "Chabazite + amorphous + GeO2 + beta"
        },
        {
            "Si": 1.0,
            "Ge": 0.2,
            "Al": 0,
            "B": 0.4,
            "OH": 0.2,
            "H2O": 30.0,
            "HF": 0,
            "osda_names": "6-azonia-spiro-[5,5]-undecane hydroxide",
            "osda_ratios": 1.4,
            "crystallization_temperature": 170.0,
            "crystallization_time": 168.0,
            "product_names": "Amorphous + GeO2"
        },
        {
            "Si": 1.0,
            "Ge": 0.2,
            "Al": 0,
            "B": 0.4,
            "OH": 0.2,
            "H2O": 30.0,
            "HF": 0,
            "osda_names": "6-azonia-spiro-[5,5]-undecane hydroxide",
            "osda_ratios": 1.4,
            "crystallization_temperature": 170.0,
            "crystallization_time": 336.0,
            "product_names": "Chabazite + GeO2+ beta"
        },
        {
            "Si": 1.0,
            "Ge": 0.5,
            "Al": 0,
            "B": 0.4,
            "OH": 0.1,
            "H2O": 30.0,
            "HF": 0,
            "osda_names": "6-azonia-spiro-[5,5]-undecane hydroxide",
            "osda_ratios": 1.3,
            "crystallization_temperature": 170.0,
            "crystallization_time": 168.0,
            "product_names": "Chabazite + amorphous"
        },
        {
            "Si": 1.0,
            "Ge": 0.5,
            "Al": 0,
            "B": 0.4,
            "OH": 0.1,
            "H2O": 30.0,
            "HF": 0,
            "osda_names": "6-azonia-spiro-[5,5]-undecane hydroxide",
            "osda_ratios": 1.3,
            "crystallization_temperature": 170.0,
            "crystallization_time": 336.0,
            "product_names": "Chabazite + beta"
        },
        {
            "Si": 1.0,
            "Ge": 0.5,
            "Al": 0,
            "B": 0.2,
            "OH": 0.1,
            "H2O": 30.0,
            "HF": 0,
            "osda_names": "6-azonia-spiro-[5,5]-undecane hydroxide",
            "osda_ratios": 0.5,
            "crystallization_temperature": 170.0,
            "crystallization_time": 168.0,
            "product_names": "Na3HGe7O16·4H2O + GeO2 + chabazite"
        },
        {
            "Si": 1.0,
            "Ge": 0.5,
            "Al": 0,
            "B": 0.2,
            "OH": 0.1,
            "H2O": 30.0,
            "HF": 0,
            "osda_names": "6-azonia-spiro-[5,5]-undecane hydroxide",
            "osda_ratios": 0.5,
            "crystallization_temperature": 170.0,
            "crystallization_time": 336.0,
            "product_names": "Chabazite + Na3HGe7O16·4H2O + GeO2"
        },
        {
            "Si": 1.0,
            "Ge": 0.0,
            "Al": 0,
            "B": 0.0,
            "OH": 0.5,
            "H2O": 30.0,
            "HF": 0,
            "osda_names": "6-azonia-spiro-[5,5]-undecane hydroxide",
            "osda_ratios": 0.5,
            "crystallization_temperature": 170.0,
            "crystallization_time": 168.0,
            "product_names": "Amorphous"
        },
        {
            "Si": 1.0,
            "Ge": 0.0,
            "Al": 0,
            "B": 0.0,
            "OH": 0.5,
            "H2O": 30.0,
            "HF": 0,
            "osda_names": "6-azonia-spiro-[5,5]-undecane hydroxide",
            "osda_ratios": 0.5,
            "crystallization_temperature": 170.0,
            "crystallization_time": 336.0,
            "product_names": "Amorphous"
        },
        {
            "Si": 1.0,
            "Ge": 0.0,
            "Al": 0,
            "B": 0.1333,
            "OH": 0.1,
            "H2O": 30.0,
            "HF": 0,
            "osda_names": "6-azonia-spiro-[5,5]-undecane hydroxide",
            "osda_ratios": 0.5,
            "crystallization_temperature": 170.0,
            "crystallization_time": 168.0,
            "product_names": "Amorphous"
        },
        {
            "Si": 1.0,
            "Ge": 0.0,
            "Al": 0,
            "B": 0.1333,
            "OH": 0.1,
            "H2O": 30.0,
            "HF": 0,
            "osda_names": "6-azonia-spiro-[5,5]-undecane hydroxide",
            "osda_ratios": 0.5,
            "crystallization_temperature": 170.0,
            "crystallization_time": 336.0,
            "product_names": "Amorphous + chabazite"
        },
        {
            "Si": 1.0,
            "Ge": 0.5,
            "Al": 0,
            "B": 0.0,
            "OH": 0.5,
            "H2O": 30.0,
            "HF": 0,
            "osda_names": "6-azonia-spiro-[5,5]-undecane hydroxide",
            "osda_ratios": 0.5,
            "crystallization_temperature": 170.0,
            "crystallization_time": 168.0,
            "product_names": "Amorphous + ITQ-7 + GeO2"
        },
        {
            "Si": 1.0,
            "Ge": 0.5,
            "Al": 0,
            "B": 0.0,
            "OH": 0.5,
            "H2O": 30.0,
            "HF": 0,
            "osda_names": "6-azonia-spiro-[5,5]-undecane hydroxide",
            "osda_ratios": 0.5,
            "crystallization_temperature": 170.0,
            "crystallization_time": 336.0,
            "product_names": "ITQ-7 + GeO2"
        }
    ]
}

File: claude/zeolite/xmlshort/responses/response_10.1016_j.micromeso.2014.02.010.json
{
    "table csv": "No tables containing synthesis recipes were provided in the document.",
    "extracted text": "ITQ-17 were synthesized following literature procedures using tetraethyl ammonium (TEA+), 1-benzyl-4-aza-1-azoniacyclo[2,2,2]octane (BD+) and hexamethonium (HM2+) cations.\n\nWith TEAOH, a gel with the composition 0.666Si – 0.333Ge – 0.5TEAOH – 0.5HF – 7.5H2O was prepared and heated for 4 days at 140 °C under stirring (40 rpm).\n\nThe same gel composition was used to prepare a sample with BDOH: 0.666Si – 0.333Ge – 0.5BDOH – 0.5HF – 7.5H2O. The gel was autoclaved at 150 °C for 24 h under static conditions.\n\nWith HM(OH)2, a gel with the composition 0.833Si – 0.166Ge – 0.25HM(OH)2 – 2H2O was heated at 175 °C for 2 weeks under slow stirring (40 rpm).",
    "property mapping": "Si: Silicon content indicated as decimal value (0.666 or 0.833)\nGe: Germanium content indicated as decimal value (0.333 or 0.166)\nOH: Included in the structure directing agents (TEAOH, BDOH, HM(OH)2)\nH2O: Water content (7.5 or 2)\nHF: Hydrogen fluoride content (0.5)\nosda_names: Structure directing agents - tetraethyl ammonium hydroxide (TEAOH), 1-benzyl-4-aza-1-azoniacyclo[2,2,2]octane hydroxide (BDOH), or hexamethonium hydroxide (HM(OH)2)\nosda_ratios: Molar ratios of the structure directing agents (0.5 or 0.25)\ncrystallization_temperature: Temperature in °C (140, 150, or 175)\ncrystallization_time: Duration in hours (96, 24, or 336)\nproduct_names: ITQ-17",
    "formula abbreviations": "TEA+: tetraethyl ammonium cation\nBD+: 1-benzyl-4-aza-1-azoniacyclo[2,2,2]octane cation\nHM2+: hexamethonium cation\nTEAOH: tetraethyl ammonium hydroxide\nBDOH: 1-benzyl-4-aza-1-azoniacyclo[2,2,2]octane hydroxide\nHM(OH)2: hexamethonium hydroxide",
    "ratio calculations": "Recipe 1 (TEAOH):\nSi = 0.666 → normalized to 1.0: 0.666/0.666 = 1.0\nGe = 0.333 → normalized to Si = 1.0: 0.333/0.666 = 0.5\nTEAOH = 0.5 → normalized to Si = 1.0: 0.5/0.666 = 0.75\nHF = 0.5 → normalized to Si = 1.0: 0.5/0.666 = 0.75\nH2O = 7.5 → normalized to Si = 1.0: 7.5/0.666 = 11.26\n\nRecipe 2 (BDOH):\nSi = 0.666 → normalized to 1.0: 0.666/0.666 = 1.0\nGe = 0.333 → normalized to Si = 1.0: 0.333/0.666 = 0.5\nBDOH = 0.5 → normalized to Si = 1.0: 0.5/0.666 = 0.75\nHF = 0.5 → normalized to Si = 1.0: 0.5/0.666 = 0.75\nH2O = 7.5 → normalized to Si = 1.0: 7.5/0.666 = 11.26\n\nRecipe 3 (HM(OH)2):\nSi = 0.833 → normalized to 1.0: 0.833/0.833 = 1.0\nGe = 0.166 → normalized to Si = 1.0: 0.166/0.833 = 0.199\nHM(OH)2 = 0.25 → normalized to Si = 1.0: 0.25/0.833 = 0.3\nH2O = 2 → normalized to Si = 1.0: 2/0.833 = 2.4",
    "recipes": [
        {
            "Si": 1.0,
            "Ge": 0.5,
            "Al": 0,
            "OH": 0,
            "H2O": 11.26,
            "HF": 0.75,
            "B": 0,
            "osda_names": "tetraethyl ammonium hydroxide",
            "osda_ratios": 0.75,
            "crystallization_temperature": 140.0,
            "crystallization_time": 96.0,
            "product_names": "ITQ-17"
        },
        {
            "Si": 1.0,
            "Ge": 0.5,
            "Al": 0,
            "OH": 0,
            "H2O": 11.26,
            "HF": 0.75,
            "B": 0,
            "osda_names": "1-benzyl-4-aza-1-azoniacyclo[2,2,2]octane hydroxide",
            "osda_ratios": 0.75,
            "crystallization_temperature": 150.0,
            "crystallization_time": 24.0,
            "product_names": "ITQ-17"
        },
        {
            "Si": 1.0,
            "Ge": 0.199,
            "Al": 0,
            "OH": 0,
            "H2O": 2.4,
            "HF": 0,
            "B": 0,
            "osda_names": "hexamethonium hydroxide",
            "osda_ratios": 0.3,
            "crystallization_temperature": 175.0,
            "crystallization_time": 336.0,
            "product_names": "ITQ-17"
        }
    ]
}

File: claude/zeolite/xmlshort/responses/response_10.1016_j.micromeso.2016.11.023.json
{
    "table csv": "Treatment,Si/Ge,(Si + Ge)/Zr,Crystallinity, %,Unit cell volume, Å3\nAs-made BEC,2.4,–,100,2145.4 (2)\nBEC-Zr-H2O,11.5,22.0,20,\nBEC-Zr-DMSO,4.9,97,50,\nBEC-Si,3.5,–,70,2137.2 (2)\nBEC-Si-Zr,4.5,55,75,2137.7 (2)\nZr-BEA,–,184,100,–",
    
    "extracted text": "BEC-type germanosilicate was synthesized according to previously reported protocol. According to this procedure, 19.91 g of TEOS (98%, Alfa Aesar) was mixed in glass container with 30.14 g of 35% aqueous solution of TEAOH (Alfa Aesar). The mixture was stirred vigorously for 15–20 min. Then, 5 g of GeO2 powder (Geapplic) was added while mixing. After complete dissolution of GeO2, 3 g of 38% HF (Acros Organics) was added dropwise. The gel obtained was stirred mechanically for 12 h. Then the gel was transferred into a Teflon-lined stainless steel autoclave. The crystallization was carried out at 140 °C for 96 h. After crystallization, an autoclave was quenched in cold water and the product was collected by filtration.\n\nHydrothermal synthesis of conventional Zr-BEA was carried out as reported earlier. Briefly, TEOS and TEAOH were mixed and stirred on a magnetic stirrer until a clear solution was obtained. Then an aqueous solution of zirconyl chloride hydrate ZrOCl2⋅8H2O was added to the solution. The mixture was stirred until the ethanol obtained during TEOS hydrolysis had completely evaporated (measured gravimetrically). Finally, hydrofluoric acid was added and the precipitated gel was homogenized by mechanical mixing. Final gel composition was as follows: 1SiO2: 0.54TEAOH: 0.42HF: 0.005ZrO2: 5.6H2O. The gel was placed in Teflon-lined autoclave and crystallized at 413 K (140°C) for 15 days.",
    
    "property mapping": "Si - Silicon content, derived from TEOS (tetraethyl orthosilicate)\nGe - Germanium content, derived from GeO2\nOH - Hydroxide content, derived from TEAOH (tetraethylammonium hydroxide)\nH2O - Water content\nHF - Hydrofluoric acid content\nosda_names - TEAOH (tetraethylammonium hydroxide)\nosda_ratios - Ratio of TEAOH relative to Si\ncrystallization_temperature - Temperature for synthesis (in °C)\ncrystallization_time - Duration of crystallization (in hours)\nproduct_names - BEC or BEA zeolite structure",
    
    "formula abbreviations": "TEOS - Tetraethyl orthosilicate, source of Si\nTEAOH - Tetraethylammonium hydroxide, structure directing agent\nGeO2 - Germanium dioxide, source of Ge\nHF - Hydrofluoric acid\nZrOCl2⋅8H2O - Zirconyl chloride hydrate, source of Zr\nSi/Ge - Ratio of silicon to germanium in the product\n(Si+Ge)/Zr - Ratio of silicon plus germanium to zirconium in the product",
    
    "ratio calculations": "For Ge-BEC synthesis:\nSi: 19.91g TEOS × 0.98 (purity) × (28.09g/mol Si)/(208.33g/mol TEOS) = 2.634g Si\nGe: 5g GeO2 × (72.64g/mol Ge)/(104.64g/mol GeO2) = 3.472g Ge\nSi/Ge ratio by mass = 2.634/3.472 = 0.759\nSetting Si = 1.0, Ge = 1.0/0.759 = 1.317\n\nTEAOH: 30.14g × 0.35 = 10.549g TEAOH\nMolar ratio: 10.549g/(147.26g/mol) = 0.0716 mol TEAOH\nSi molar amount: 2.634g/(28.09g/mol) = 0.0938 mol Si\nTEAOH/Si = 0.0716/0.0938 = 0.763\n\nHF: 3g × 0.38 = 1.14g HF\nMolar ratio: 1.14g/(20.01g/mol) = 0.057 mol HF\nHF/Si = 0.057/0.0938 = 0.607\n\nFor Zr-BEA synthesis (from gel composition):\nSi = 1.0\nTEAOH = 0.54\nHF = 0.42\nZr (from ZrO2) = 0.005\nH2O = 5.6",
    
    "recipes": [
        {
            "Si": 1.0,
            "Ge": 1.317,
            "Al": 0,
            "OH": 0.763,
            "H2O": "",
            "HF": 0.607,
            "B": 0,
            "osda_names": "tetraethylammonium hydroxide",
            "osda_ratios": 0.763,
            "crystallization_temperature": 140.0,
            "crystallization_time": 96.0,
            "product_names": "Ge-BEC"
        },
        {
            "Si": 1.0,
            "Ge": 0,
            "Al": 0,
            "OH": 0.54,
            "H2O": 5.6,
            "HF": 0.42,
            "B": 0,
            "osda_names": "tetraethylammonium hydroxide",
            "osda_ratios": 0.54,
            "crystallization_temperature": 140.0,
            "crystallization_time": 360.0,
            "product_names": "Zr-BEA"
        }
    ]
}

File: claude/zeolite/xmlshort/responses/response_10.1016_j.micromeso.2017.03.033.json
{
    "table csv": "Experiment,Si/Al,R(OH)2/Si,F−/Si,Time/d,Products\nITH 1-50,50,0.25,0.00,3,Amorphous\nITH 2-50,50,0.25,0.16,3,ITQ-13+EU-1+amorphous\nITH 3-50,50,0.25,0.32,3,ITQ-13+EU-1\nITH 4-50,50,0.25,0.56,3,ITQ-13\nITH 5-50,50,0.25,1.28,3,ITQ-13\nITH 6-50,50,0.25,2.56,3,ITQ-13\nITH 7-50,50,0.00,0.56,12,Amorphous\nITH 8-50,50,0.05,0.56,5,ITQ-13 + amorphous\nITH 9-50,50,0.10,0.56,5,ITQ-13 + amorphous\nITH 10-50,50,0.20,0.56,3,ITQ-13 + amorphous\nITH 11-50,50,0.25,0.56,3,ITQ-13\nITH 12-50,50,0.30,0.56,3,ITQ-13\nITH 13-13,13,0.25,0.56,14,Amorphous\nITH 14-15,15,0.25,0.56,14,Amorphous\nITH 15-25,25,0.25,0.56,4,ITQ-13\nITH 16-50,50,0.25,0.56,3,ITQ-13\nITH 17-100,100,0.25,0.56,3,ITQ-13\nITH 18-150,150,0.25,0.56,3,ITQ-13\nITH 19-200,200,0.25,0.56,3,ITQ-13\nITH 20-250,250,0.25,0.56,3,ITQ-13\nITH 21-∞,∞,0.25,0.56,3,ITQ-13",
    "extracted text": "The synthesis gel formula is described as: 1 SiO2: 0.05 GeO2: (0–0.04) Al2O3: (0–0.30) R(OH)2: (0–2.56) NH4F: 5 H2O. Crystallization was performed at 453 K (180°C) under static conditions. The structure directing agent (R(OH)2) is hexamethonium dihydroxide. Seeds (5 wt% ITQ-13 with respect to inorganic oxides of SiO2) were added to promote crystallization. The samples were calcined at 623 K for 3h, then raised to 853 K at 1 K/min and kept at this temperature for 3h to remove the organic template.",
    "property mapping": "Si: 1 SiO2 in the gel formula (normalized to 1)\nGe: 0.05 GeO2 in the gel formula\nAl: (0-0.04) Al2O3 in the gel formula, and Si/Al ratio in Table 1\nOH: R(OH)2/Si ratio in Table 1 where R(OH)2 is hexamethonium dihydroxide\nH2O: 5 H2O in the gel formula\nHF: F−/Si ratio in Table 1 (NH4F source)\nB: Not mentioned in the recipe\nosda_names: hexamethonium dihydroxide (R(OH)2)\nosda_ratios: R(OH)2/Si ratio in Table 1\ncrystallization_temperature: 453 K (180°C)\ncrystallization_time: Time in days from Table 1, converted to hours\nproduct_names: Products column in Table 1",
    "formula abbreviations": "R(OH)2 = hexamethonium dihydroxide (structure directing agent)\nF- comes from NH4F\nSi comes from silica gel (SiO2 28.0 wt%)\nAl comes from aluminum pseudoboemite (Al2O3 69.5 wt%)\nGe comes from GeO2\nAl2O3 values need to be converted to Al values (multiply by 2 since each Al2O3 contains 2 Al atoms)",
    "ratio calculations": "For each recipe:\nSi is normalized to 1.0\nGe = 0.05 (fixed for all recipes as stated in the gel formula)\nAl = 2/(Si/Al ratio) since the ratio in the table is Si/Al and Al is from Al2O3 where 2 Al atoms per Al2O3\nOH = 2 × R(OH)2/Si (since each R(OH)2 has 2 OH groups)\nH2O = 5.0 (fixed for all recipes as stated in the gel formula)\nHF = F−/Si (direct from table)\nB = 0 (not used in recipes)\nosda_ratios = R(OH)2/Si (direct from table)\ncrystallization_time = Time(days) × 24 hours",
    "recipes": [
        {
            "Si": 1.0,
            "Ge": 0.05,
            "Al": 0.04,
            "OH": 0.5,
            "H2O": 5.0,
            "HF": 0.0,
            "B": 0.0,
            "osda_names": "hexamethonium dihydroxide",
            "osda_ratios": 0.25,
            "crystallization_temperature": 180.0,
            "crystallization_time": 72.0,
            "product_names": "Amorphous"
        },
        {
            "Si": 1.0,
            "Ge": 0.05,
            "Al": 0.04,
            "OH": 0.5,
            "H2O": 5.0,
            "HF": 0.16,
            "B": 0.0,
            "osda_names": "hexamethonium dihydroxide",
            "osda_ratios": 0.25,
            "crystallization_temperature": 180.0,
            "crystallization_time": 72.0,
            "product_names": "ITQ-13+EU-1+amorphous"
        },
        {
            "Si": 1.0,
            "Ge": 0.05,
            "Al": 0.04,
            "OH": 0.5,
            "H2O": 5.0,
            "HF": 0.32,
            "B": 0.0,
            "osda_names": "hexamethonium dihydroxide",
            "osda_ratios": 0.25,
            "crystallization_temperature": 180.0,
            "crystallization_time": 72.0,
            "product_names": "ITQ-13+EU-1"
        },
        {
            "Si": 1.0,
            "Ge": 0.05,
            "Al": 0.04,
            "OH": 0.5,
            "H2O": 5.0,
            "HF": 0.56,
            "B": 0.0,
            "osda_names": "hexamethonium dihydroxide",
            "osda_ratios": 0.25,
            "crystallization_temperature": 180.0,
            "crystallization_time": 72.0,
            "product_names": "ITQ-13"
        },
        {
            "Si": 1.0,
            "Ge": 0.05,
            "Al": 0.04,
            "OH": 0.5,
            "H2O": 5.0,
            "HF": 1.28,
            "B": 0.0,
            "osda_names": "hexamethonium dihydroxide",
            "osda_ratios": 0.25,
            "crystallization_temperature": 180.0,
            "crystallization_time": 72.0,
            "product_names": "ITQ-13"
        },
        {
            "Si": 1.0,
            "Ge": 0.05,
            "Al": 0.04,
            "OH": 0.5,
            "H2O": 5.0,
            "HF": 2.56,
            "B": 0.0,
            "osda_names": "hexamethonium dihydroxide",
            "osda_ratios": 0.25,
            "crystallization_temperature": 180.0,
            "crystallization_time": 72.0,
            "product_names": "ITQ-13"
        },
        {
            "Si": 1.0,
            "Ge": 0.05,
            "Al": 0.04,
            "OH": 0.0,
            "H2O": 5.0,
            "HF": 0.56,
            "B": 0.0,
            "osda_names": "hexamethonium dihydroxide",
            "osda_ratios": 0.0,
            "crystallization_temperature": 180.0,
            "crystallization_time": 288.0,
            "product_names": "Amorphous"
        },
        {
            "Si": 1.0,
            "Ge": 0.05,
            "Al": 0.04,
            "OH": 0.1,
            "H2O": 5.0,
            "HF": 0.56,
            "B": 0.0,
            "osda_names": "hexamethonium dihydroxide",
            "osda_ratios": 0.05,
            "crystallization_temperature": 180.0,
            "crystallization_time": 120.0,
            "product_names": "ITQ-13 + amorphous"
        },
        {
            "Si": 1.0,
            "Ge": 0.05,
            "Al": 0.04,
            "OH": 0.2,
            "H2O": 5.0,
            "HF": 0.56,
            "B": 0.0,
            "osda_names": "hexamethonium dihydroxide",
            "osda_ratios": 0.1,
            "crystallization_temperature": 180.0,
            "crystallization_time": 120.0,
            "product_names": "ITQ-13 + amorphous"
        },
        {
            "Si": 1.0,
            "Ge": 0.05,
            "Al": 0.04,
            "OH": 0.4,
            "H2O": 5.0,
            "HF": 0.56,
            "B": 0.0,
            "osda_names": "hexamethonium dihydroxide",
            "osda_ratios": 0.2,
            "crystallization_temperature": 180.0,
            "crystallization_time": 72.0,
            "product_names": "ITQ-13 + amorphous"
        },
        {
            "Si": 1.0,
            "Ge": 0.05,
            "Al": 0.04,
            "OH": 0.5,
            "H2O": 5.0,
            "HF": 0.56,
            "B": 0.0,
            "osda_names": "hexamethonium dihydroxide",
            "osda_ratios": 0.25,
            "crystallization_temperature": 180.0,
            "crystallization_time": 72.0,
            "product_names": "ITQ-13"
        },
        {
            "Si": 1.0,
            "Ge": 0.05,
            "Al": 0.04,
            "OH": 0.6,
            "H2O": 5.0,
            "HF": 0.56,
            "B": 0.0,
            "osda_names": "hexamethonium dihydroxide",
            "osda_ratios": 0.3,
            "crystallization_temperature": 180.0,
            "crystallization_time": 72.0,
            "product_names": "ITQ-13"
        },
        {
            "Si": 1.0,
            "Ge": 0.05,
            "Al": 0.1538,
            "OH": 0.5,
            "H2O": 5.0,
            "HF": 0.56,
            "B": 0.0,
            "osda_names": "hexamethonium dihydroxide",
            "osda_ratios": 0.25,
            "crystallization_temperature": 180.0,
            "crystallization_time": 336.0,
            "product_names": "Amorphous"
        },
        {
            "Si": 1.0,
            "Ge": 0.05,
            "Al": 0.1333,
            "OH": 0.5,
            "H2O": 5.0,
            "HF": 0.56,
            "B": 0.0,
            "osda_names": "hexamethonium dihydroxide",
            "osda_ratios": 0.25,
            "crystallization_temperature": 180.0,
            "crystallization_time": 336.0,
            "product_names": "Amorphous"
        },
        {
            "Si": 1.0,
            "Ge": 0.05,
            "Al": 0.08,
            "OH": 0.5,
            "H2O": 5.0,
            "HF": 0.56,
            "B": 0.0,
            "osda_names": "hexamethonium dihydroxide",
            "osda_ratios": 0.25,
            "crystallization_temperature": 180.0,
            "crystallization_time": 96.0,
            "product_names": "ITQ-13"
        },
        {
            "Si": 1.0,
            "Ge": 0.05,
            "Al": 0.04,
            "OH": 0.5,
            "H2O": 5.0,
            "HF": 0.56,
            "B": 0.0,
            "osda_names": "hexamethonium dihydroxide",
            "osda_ratios": 0.25,
            "crystallization_temperature": 180.0,
            "crystallization_time": 72.0,
            "product_names": "ITQ-13"
        },
        {
            "Si": 1.0,
            "Ge": 0.05,
            "Al": 0.02,
            "OH": 0.5,
            "H2O": 5.0,
            "HF": 0.56,
            "B": 0.0,
            "osda_names": "hexamethonium dihydroxide",
            "osda_ratios": 0.25,
            "crystallization_temperature": 180.0,
            "crystallization_time": 72.0,
            "product_names": "ITQ-13"
        },
        {
            "Si": 1.0,
            "Ge": 0.05,
            "Al": 0.0133,
            "OH": 0.5,
            "H2O": 5.0,
            "HF": 0.56,
            "B": 0.0,
            "osda_names": "hexamethonium dihydroxide",
            "osda_ratios": 0.25,
            "crystallization_temperature": 180.0,
            "crystallization_time": 72.0,
            "product_names": "ITQ-13"
        },
        {
            "Si": 1.0,
            "Ge": 0.05,
            "Al": 0.01,
            "OH": 0.5,
            "H2O": 5.0,
            "HF": 0.56,
            "B": 0.0,
            "osda_names": "hexamethonium dihydroxide",
            "osda_ratios": 0.25,
            "crystallization_temperature": 180.0,
            "crystallization_time": 72.0,
            "product_names": "ITQ-13"
        },
        {
            "Si": 1.0,
            "Ge": 0.05,
            "Al": 0.008,
            "OH": 0.5,
            "H2O": 5.0,
            "HF": 0.56,
            "B": 0.0,
            "osda_names": "hexamethonium dihydroxide",
            "osda_ratios": 0.25,
            "crystallization_temperature": 180.0,
            "crystallization_time": 72.0,
            "product_names": "ITQ-13"
        },
        {
            "Si": 1.0,
            "Ge": 0.05,
            "Al": 0.0,
            "OH": 0.5,
            "H2O": 5.0,
            "HF": 0.56,
            "B": 0.0,
            "osda_names": "hexamethonium dihydroxide",
            "osda_ratios": 0.25,
            "crystallization_temperature": 180.0,
            "crystallization_time": 72.0,
            "product_names": "ITQ-13"
        }
    ]
}

File: claude/zeolite/xmlshort/responses/response_10.1016_j.solidstatesciences.2007.08.002.json
{
    "table csv": "Materials,Chemical formulae,Synthesis mixture molar compositions,Synthesis conditions(autogeneous pressure),References\nIM-14,[Ge8O17(OH)2](enH2)2·2.3H2O,GeO2:0.5 en:40 H2O,170°C, 14d,This work\nCompound I,[Ge18O38(OH)4](enH2)4·2H2O,GeO2:4.7 en:37.5 H2O,180–200°C, 6d,[18]\nICMM-6,[Ge9O19(OH)2](enH2)2(en)0.5·H2O,GeO2:2.5 DABCO:100 H2O:10 1-butanol,170°C, 5d,[19]\nEn-ASU-7,[Ge10O20](en)·H2O,GeO2:8 en:25 H2O:15 EG,170°C, 2d,[20]\nICMM-8,[Ge3O5(OH)4](enH2),GeO2:en:3 DABCO:4 pyridine:90 H2O:90 EtOH,170°C, 5d,[21]\nCompound II,[Ge9O18(OH)4](en)(enH2)2,GeO2:12 en:0.5 H3BO3:2 HF:5 H2O:40 pyridine,170°C, 10d,[22]\nEn-ASU-14,[Ge9O18(OH)4](en)(enH2)2,GeO2:16 en:2 HF:67 H2O:53 pyridine,170°C, 10d,[23]\nZnGe-1A,[Ge9O18(OH)4]Zn2(en)3,GeO2:0.3 Zn(NO3)2:8 en:20 H2O:13 EG,180°C, 8d,[24]\nCo–En–Ge,[Ge9O18(OH)4]Co2(en)3,GeO2:CoCl2·6H2O:30 en:2.7 HF:3 pipz:55 H2O,180°C, 10d,[25]\nCd–En–Ge,[Ge9O18(OH)4]Cd2(en)3,GeO2:0.25 CdCl2·2H2O:8 en:25 H2O:15 EG,170°C, 7d,[26]\nFJ-1a,[Ni@Ge14O24(OH)3](Ni(en)3)2,GeO2:0.7 NiCl2·2H2O:10 en:19 H2O:16 EG,170°C, 7d,[27]",
    "extracted text": "The title compound was synthesised hydrothermally in a Teflon-lined stainless steel autoclave at 170°C for 14 days from a mixture containing 1.453g of GeO2 (amorphous, Aldrich), 0.464mL (0.417g) of ethylenediamine (en) (Aldrich) and 10mL of water, which gives the following molar composition: GeO2:0.5 en:40 H2O. Both initial and final pH values of the mixture were about 11. The final product was recovered by filtration, washed several times with deionised water and then dried at 70°C for 24h.",
    "property mapping": "Ge: referred to as GeO2 in the synthesis mixture\nH2O: referred to as H2O in the synthesis mixture\nosda_names: referred to as ethylenediamine or 'en' in the synthesis mixture\nosda_ratios: referred to as 0.5 en in the synthesis mixture\ncrystallization_temperature: referred to as 170°C in the synthesis conditions\ncrystallization_time: referred to as 14d (14 days) in the synthesis conditions\nproduct_names: referred to as IM-14 in the materials column",
    "formula abbreviations": "en: ethylenediamine\nDABCO: 1,4-diazabicyclo[2.2.2]octane\nEG: ethylene glycol\npipz: piperazine\nd: days (in crystallization time)",
    "ratio calculations": "For IM-14 recipe:\nSi = 0 (not present in the recipe)\nGe = 1.0 (using GeO2 as reference)\nosda_ratios (en) = 0.5/1.0 = 0.5\nH2O = 40/1.0 = 40\n\nSince there is no Si in this recipe, I'm using Ge as the reference with value 1.0.",
    "recipes": [
        {
            "Si": 0,
            "Ge": 1.0,
            "Al": 0,
            "OH": 0,
            "H2O": 40.0,
            "HF": 0,
            "B": 0,
            "osda_names": "ethylenediamine",
            "osda_ratios": 0.5,
            "crystallization_temperature": 170.0,
            "crystallization_time": 336.0,
            "product_names": "IM-14"
        }
    ]
}

File: claude/zeolite/xmlshort/responses/response_10.1016_s1387-1811(00)00221-3.json
{
    "table csv": "Recipe 1 (AlGe-CAN): Gel composition 1.5Na₂O:0.5Cs₂O:0.3Al₂O₃:2.4GeO₂:94H₂O. Materials: 0.12 g of NaOH, 0.3 g of CsOH, 0.04 g of Al₂O₃, and 0.25 g of GeO₂ mixed with 1.5 g of deionized water.\nRecipe 2 (GaGe-CAN): Gel composition 2.0Na₂O:2.0Cs₂O:1.0Ga₂O₃:3.0GeO₂:60H₂O. Materials: 0.82 g of NaOH, 6.0 g of CsOH, 0.93 g of Ga₂O₃, and 1.56 g of GeO₂ mixed with 2.0 g of deionized water.",
    "extracted text": "AlGe-CAN synthesis: The mixture was stirred for 24 h at room temperature, then heated in a sealed Teflon lined stainless steel autoclave at 170°C for 24 h.\n\nGaGe-CAN synthesis: The mixture was stirred for 24 h at room temperature, then heated in a sealed Teflon lined stainless steel autoclave at 110°C for five days.\n\nBoth products were filtered, washed with deionized water, and dried at room temperature.",
    "property mapping": "AlGe-CAN:\n- Al: from Al₂O₃ (0.3 Al₂O₃ = 0.6 Al)\n- Ge: from GeO₂ (2.4 GeO₂ = 2.4 Ge)\n- OH: from NaOH and CsOH (1.5Na₂O + 0.5Cs₂O = 3.0 Na + 1.0 Cs = 4.0 OH)\n- H₂O: 94H₂O\n- osda_names: None (inorganic synthesis)\n- crystallization_temperature: 170°C\n- crystallization_time: 24 hours\n- product_names: AlGe-CAN (Na₆Cs₂Al₆Ge₆O₂₄·Ge(OH)₆)\n\nGaGe-CAN:\n- Ga: from Ga₂O₃ (1.0 Ga₂O₃ = 2.0 Ga)\n- Ge: from GeO₂ (3.0 GeO₂ = 3.0 Ge)\n- OH: from NaOH and CsOH (2.0Na₂O + 2.0Cs₂O = 4.0 Na + 4.0 Cs = 8.0 OH)\n- H₂O: 60H₂O\n- osda_names: None (inorganic synthesis)\n- crystallization_temperature: 110°C\n- crystallization_time: 120 hours (5 days)\n- product_names: GaGe-CAN (Na₆Cs₂Ga₆Ge₆O₂₄·Ge(OH)₆)",
    "formula abbreviations": "AlGe-CAN: Na₆Cs₂Al₆Ge₆O₂₄·Ge(OH)₆ - Aluminogermanate with cancrinite framework topology\nGaGe-CAN: Na₆Cs₂Ga₆Ge₆O₂₄·Ge(OH)₆ - Gallogermanate with cancrinite framework topology\nNa₂O represents sodium oxide from NaOH\nCs₂O represents cesium oxide from CsOH\nAl₂O₃ represents aluminum oxide\nGa₂O₃ represents gallium oxide\nGeO₂ represents germanium oxide",
    "ratio calculations": "For AlGe-CAN:\nSince there is no Si, I'll normalize to Al = 1.0\nAl: 0.6 → 1.0\nGe: 2.4 → 2.4/0.6 = 4.0\nOH: 4.0 → 4.0/0.6 = 6.67\nH₂O: 94 → 94/0.6 = 156.67\n\nFor GaGe-CAN:\nSince there is no Si, I'll normalize to Ga = 1.0\nGa: 2.0 → 1.0\nGe: 3.0 → 3.0/2.0 = 1.5\nOH: 8.0 → 8.0/2.0 = 4.0\nH₂O: 60 → 60/2.0 = 30.0",
    "recipes": [
        {
            "Si": 0,
            "Ge": 4.0,
            "Al": 1.0,
            "OH": 6.67,
            "H2O": 156.67,
            "HF": 0,
            "B": 0,
            "osda_names": "",
            "osda_ratios": 0,
            "crystallization_temperature": 170.0,
            "crystallization_time": 24.0,
            "product_names": "AlGe-CAN"
        },
        {
            "Si": 0,
            "Ge": 1.5,
            "Al": 0,
            "Ga": 1.0,
            "OH": 4.0,
            "H2O": 30.0,
            "HF": 0,
            "B": 0,
            "osda_names": "",
            "osda_ratios": 0,
            "crystallization_temperature": 110.0,
            "crystallization_time": 120.0,
            "product_names": "GaGe-CAN"
        }
    ]
}

File: claude/zeolite/xmlshort/responses/response_10.1016_s1387-1811(02)00270-6.json
{
    "table csv": "There is no explicit recipe table in CSV format in the document. The synthesis information is described in text form in the Experimental section.",
    "extracted text": "Na-AlGe-JBW: 6.23 mmol of TMAOH (2.274 g, 25 wt.% solution in water) were dissolved in 0.986 ml of deionized water. To this solution, 0.85 mmol of NaOH (0.034 g) and 2.38 mmol of GeO2 (0.249 g) were added and stirred for 10 min followed by the addition of 0.98 mmol of Al2O3 (0.1 g, Catapal, Vista). After being stirred for 6 h at room temperature (RT), the resulting gel was allowed to crystallize at 140 °C for 6 days in sealed Teflon pouches kept inside steel bombs.\n\nK-AlGe-MON: 11.47 mmol of GeO2 (1.2 g) were dissolved in 27.42 mmol of TMAOH (10 g). To this solution, 5.88 mmol of Al2O3 (0.6 g) were added and the resultant gel was stirred for 5 min. This was followed by addition of 8.55 mmol of KOH (0.48 g). The gel thus obtained was further stirred for 4 h and was allowed to crystallize at 175 °C for 5 days in a sealed Teflon pouch contained within a sealed stainless steel bomb.\n\nCs-AlGe-ANA: 11.47 mmol of GeO2 (1.2 g) were first dissolved in 46 mmol TMAOH (16.8 g). To this solution 5.88 mmol of Al2O3 (0.6 g) were added and stirred for 5 min. This was followed by addition of 12.8 mmol of CsOH (1.92 g). After stirring the resulting gel for 4 h, it was allowed to crystallize at 175 °C for 5 days in a sealed Teflon pouch contained within a sealed stainless steel bomb.\n\nRb-AlGe-Para: 11.47 mmol of GeO2 (1.2 g) were dissolved in 28 mmol of TMAOH (10.24 g). To this solution, 5.88 mmol of Al2O3 (0.6 g) were added and stirred for 5 min. This was followed by addition of 3.9 mmol of RbOH (0.4 g). The gel obtained was further stirred for 4 h and was allowed to crystallize at 175 °C for 5 days in a sealed Teflon pouch contained within a sealed stainless steel bomb.",
    "property mapping": "- Si: Not used in these syntheses (value is 0)\n- Ge: Provided as GeO2 in mmol\n- Al: Provided as Al2O3 in mmol (note that each mole of Al2O3 provides 2 moles of Al)\n- OH: Provided from TMAOH and alkali hydroxides (NaOH, KOH, CsOH, RbOH) in mmol\n- H2O: Provided as deionized water in ml and in TMAOH solution\n- OSDA: Tetramethylammonium hydroxide (TMAOH)\n- Crystallization temperature: Provided in °C\n- Crystallization time: Provided in days (converted to hours)",
    "formula abbreviations": "- TMAOH: Tetramethylammonium hydroxide\n- RT: Room temperature\n- JBW, MON, ANA, Para: Structure types/topologies of the zeolite-like materials",
    "ratio calculations": "For Na-AlGe-JBW:\n- Al: 0.98 mmol Al2O3 × 2 = 1.96 mmol Al\n- Ge: 2.38 mmol\n- Si: 0 mmol\n- Si normalized to 1: Si = 0, not applicable for normalization\n- Ge normalized to Al = 1: Ge/Al = 2.38/1.96 = 1.21\n- OH from TMAOH: 6.23 mmol\n- OH from NaOH: 0.85 mmol\n- Total OH: 7.08 mmol\n- H2O: 0.986 ml + water in TMAOH solution\n\nFor K-AlGe-MON:\n- Al: 5.88 mmol Al2O3 × 2 = 11.76 mmol Al\n- Ge: 11.47 mmol\n- Si: 0 mmol\n- Si normalized to 1: Si = 0, not applicable for normalization\n- Ge normalized to Al = 1: Ge/Al = 11.47/11.76 = 0.98\n- OH from TMAOH: 27.42 mmol\n- OH from KOH: 8.55 mmol\n- Total OH: 35.97 mmol\n\nFor Cs-AlGe-ANA:\n- Al: 5.88 mmol Al2O3 × 2 = 11.76 mmol Al\n- Ge: 11.47 mmol\n- Si: 0 mmol\n- Si normalized to 1: Si = 0, not applicable for normalization\n- Ge normalized to Al = 1: Ge/Al = 11.47/11.76 = 0.98\n- OH from TMAOH: 46 mmol\n- OH from CsOH: 12.8 mmol\n- Total OH: 58.8 mmol\n\nFor Rb-AlGe-Para:\n- Al: 5.88 mmol Al2O3 × 2 = 11.76 mmol Al\n- Ge: 11.47 mmol\n- Si: 0 mmol\n- Si normalized to 1: Si = 0, not applicable for normalization\n- Ge normalized to Al = 1: Ge/Al = 11.47/11.76 = 0.98\n- OH from TMAOH: 28 mmol\n- OH from RbOH: 3.9 mmol\n- Total OH: 31.9 mmol",
    "recipes": [
        {
            "Si": 0,
            "Ge": 1.21,
            "Al": 1.0,
            "OH": 3.61,
            "H2O": "",
            "HF": 0,
            "B": 0,
            "osda_names": "Tetramethylammonium hydroxide",
            "osda_ratios": 3.18,
            "crystallization_temperature": 140.0,
            "crystallization_time": 144.0,
            "product_names": "Na-AlGe-JBW"
        },
        {
            "Si": 0,
            "Ge": 0.98,
            "Al": 1.0,
            "OH": 3.06,
            "H2O": "",
            "HF": 0,
            "B": 0,
            "osda_names": "Tetramethylammonium hydroxide",
            "osda_ratios": 2.33,
            "crystallization_temperature": 175.0,
            "crystallization_time": 120.0,
            "product_names": "K-AlGe-MON"
        },
        {
            "Si": 0,
            "Ge": 0.98,
            "Al": 1.0,
            "OH": 5.0,
            "H2O": "",
            "HF": 0,
            "B": 0,
            "osda_names": "Tetramethylammonium hydroxide",
            "osda_ratios": 3.91,
            "crystallization_temperature": 175.0,
            "crystallization_time": 120.0,
            "product_names": "Cs-AlGe-ANA"
        },
        {
            "Si": 0,
            "Ge": 0.98,
            "Al": 1.0,
            "OH": 2.71,
            "H2O": "",
            "HF": 0,
            "B": 0,
            "osda_names": "Tetramethylammonium hydroxide",
            "osda_ratios": 2.38,
            "crystallization_temperature": 175.0,
            "crystallization_time": 120.0,
            "product_names": "Rb-AlGe-Para"
        }
    ]
}
