Repository: gsireesh/ddd-benchmark

# Data Driven Design as an Ecologically Valid Challenge Task for Document Understanding

This repo contains the code and metadata for the paper "Data Driven Design as an Ecologically Valid Challenge Task for Document

Understanding". 
---

## Metadata and Dataset Reconstruction

Because this dataset consists of non-open access academic papers, we are limited to providing the
metadata for this dataset, i.e. the DOIs of the papers, and publishing our further annotated 
versions of the zeolite data originally published in Jensen et. al. (2019) and the aluminum data 
from Pfeiffer et. al. (2020). Our re-annotated versions of this data can be found in the respective

File: claude/zeolite/xmlshort/responses/response_10.1016_s1387-1811(02)00612-1.json
{
    "table csv": "Membrane,Gel composition,Si/Ge ratio in the gel,Support\nM1,0.195:19.5:1:438:50.6,100,Stainless steel\nM2,0.195:19.5:1:438:50.6,100,α-Al2O3\nM3,0.78:19.5:1:438:75,25,Stainless steel\nM4,0.78:19.5:1:438:75,25,Stainless steel\nM5,0.78:19.5:1:438:75,25,α-Al2O3\nM6,3.9:19.5:1:438:150,5,Stainless steel\nM7,3.9:19.5:1:438:150,5,Stainless steel\nM8,3.9:19.5:1:438:150,5,α-Al2O3",
    "extracted text": "From the experimental methods section:\n- Germanium-ZSM-5 membranes were prepared by in situ crystallization onto tubular porous supports (α-Al2O3 or Type 316 stainless steel)\n- The gel molar composition was Ge(C2H5O)4:SiO2:TPAOH:H2O:i-C3H7OH\n- Ludox AS 40 (silica sol) was used as the Si source\n- Tetra-propyl ammonium hydroxide (TPAOH) was used as the template\n- 2-propanol was added to the gel as a solvent\n- Zeolite synthesis was carried out at 458 K (185°C) for 24 h\n- A second layer was grown by the same procedure\n- After synthesis, the membranes were washed twice with distilled water, dried in a vacuum oven at 373 K, and then calcined in air at 753 K for 8 h with heating and cooling rates of 0.011 and 0.015 K/s, respectively",
    "property mapping": "- Gel composition (Molar ratio: Ge(C2H5O)4:SiO2:TPAOH:H2O:i-C3H7OH):\n  - Ge(C2H5O)4 → Ge\n  - SiO2 → Si\n  - TPAOH → OH and osda_names (tetra-propyl ammonium hydroxide)\n  - H2O → H2O\n  - i-C3H7OH → solvent (2-propanol)\n- Si/Ge ratio in the gel → ratio of Si to Ge\n- Support → substrate material\n- Temperature: 458 K → crystallization_temperature (185°C)\n- Time: 24 h → crystallization_time",
    "formula abbreviations": "- TPAOH: Tetra-propyl ammonium hydroxide, used as the structure directing agent (template)\n- i-C3H7OH: Isopropanol (2-propanol), used as a solvent\n- Ludox AS 40: Silica sol, used as the Si source\n- Ge(C2H5O)4: Germanium ethoxide, used as the Ge source\n- ZSM-5: Zeolite Socony Mobil-5, the product zeolite structure (MFI framework type)",
    "ratio calculations": "For each recipe, the gel composition is given in molar ratios as Ge(C2H5O)4:SiO2:TPAOH:H2O:i-C3H7OH. To normalize to Si = 1.0:\n\nM1, M2: 0.195:19.5:1:438:50.6\n- Si = 19.5 → normalized to 1.0\n- Ge = 0.195 → 0.195/19.5 = 0.01\n- TPAOH (osda) = 1 → 1/19.5 = 0.051\n- H2O = 438 → 438/19.5 = 22.462\n- i-C3H7OH = 50.6 → 50.6/19.5 = 2.595\n\nM3, M4, M5: 0.78:19.5:1:438:75\n- Si = 19.5 → normalized to 1.0\n- Ge = 0.78 → 0.78/19.5 = 0.04\n- TPAOH (osda) = 1 → 1/19.5 = 0.051\n- H2O = 438 → 438/19.5 = 22.462\n- i-C3H7OH = 75 → 75/19.5 = 3.846\n\nM6, M7, M8: 3.9:19.5:1:438:150\n- Si = 19.5 → normalized to 1.0\n- Ge = 3.9 → 3.9/19.5 = 0.2\n- TPAOH (osda) = 1 → 1/19.5 = 0.051\n- H2O = 438 → 438/19.5 = 22.462\n- i-C3H7OH = 150 → 150/19.5 = 7.692",
    "recipes": [
        {
            "Si": 1.0,
            "Ge": 0.01,
            "Al": 0.0,
            "OH": 0.051,
            "H2O": 22.462,
            "HF": 0.0,
            "B": 0.0,
            "osda_names": "tetra-propyl ammonium hydroxide",
            "osda_ratios": 0.051,
            "crystallization_temperature": 185.0,
            "crystallization_time": 24.0,
            "product_names": "Ge-ZSM-5"
        },
        {
            "Si": 1.0,
            "Ge": 0.01,
            "Al": 0.0,
            "OH": 0.051,
            "H2O": 22.462,
            "HF": 0.0,
            "B": 0.0,
            "osda_names": "tetra-propyl ammonium hydroxide",
            "osda_ratios": 0.051,
            "crystallization_temperature": 185.0,
            "crystallization_time": 24.0,
            "product_names": "Ge-ZSM-5"
        },
        {
            "Si": 1.0,
            "Ge": 0.04,
            "Al": 0.0,
            "OH": 0.051,
            "H2O": 22.462,
            "HF": 0.0,
            "B": 0.0,
            "osda_names": "tetra-propyl ammonium hydroxide",
            "osda_ratios": 0.051,
            "crystallization_temperature": 185.0,
            "crystallization_time": 24.0,
            "product_names": "Ge-ZSM-5"
        },
        {
            "Si": 1.0,
            "Ge": 0.04,
            "Al": 0.0,
            "OH": 0.051,
            "H2O": 22.462,
            "HF": 0.0,
            "B": 0.0,
            "osda_names": "tetra-propyl ammonium hydroxide",
            "osda_ratios": 0.051,
            "crystallization_temperature": 185.0,
            "crystallization_time": 24.0,
            "product_names": "Ge-ZSM-5"
        },
        {
            "Si": 1.0,
            "Ge": 0.04,
            "Al": 0.0,
            "OH": 0.051,
            "H2O": 22.462,
            "HF": 0.0,
            "B": 0.0,
            "osda_names": "tetra-propyl ammonium hydroxide",
            "osda_ratios": 0.051,
            "crystallization_temperature": 185.0,
            "crystallization_time": 24.0,
            "product_names": "Ge-ZSM-5"
        },
        {
            "Si": 1.0,
            "Ge": 0.2,
            "Al": 0.0,
            "OH": 0.051,
            "H2O": 22.462,
            "HF": 0.0,
            "B": 0.0,
            "osda_names": "tetra-propyl ammonium hydroxide",
            "osda_ratios": 0.051,
            "crystallization_temperature": 185.0,
            "crystallization_time": 24.0,
            "product_names": "Ge-ZSM-5"
        },
        {
            "Si": 1.0,
            "Ge": 0.2,
            "Al": 0.0,
            "OH": 0.051,
            "H2O": 22.462,
            "HF": 0.0,
            "B": 0.0,
            "osda_names": "tetra-propyl ammonium hydroxide",
            "osda_ratios": 0.051,
            "crystallization_temperature": 185.0,
            "crystallization_time": 24.0,
            "product_names": "Ge-ZSM-5"
        },
        {
            "Si": 1.0,
            "Ge": 0.2,
            "Al": 0.0,
            "OH": 0.051,
            "H2O": 22.462,
            "HF": 0.0,
            "B": 0.0,
            "osda_names": "tetra-propyl ammonium hydroxide",
            "osda_ratios": 0.051,
            "crystallization_temperature": 185.0,
            "crystallization_time": 24.0,
            "product_names": "Ge-ZSM-5"
        }
    ]
}

File: claude/zeolite/xmlshort/responses/response_10.1016_s1387-1811(98)00294-7.json
```json
{
    "table csv": "The paper describes the synthesis of an aluminogermanate zeolite with rho topology. The reagent composition is given as:\n0.7 Cs2O : 2.3 Na2O : 2 GeO2 : Al2O3 : 70 H2O",
    "extracted text": "Synthesis: Alkali metal germanates were pre-synthesized as germanium sources with higher solubility than germanium (IV) oxide. Sodium metagermanate was synthesized by solid state reaction of stoichiometric amounts of Na2CO3 (Aldrich) and GeO2 (Alfa Aesar, electronic purity) at 800°C for 24 h. A cesium germanate precursor was prepared by heating an intimate mixture of Cs2CO3 (Aldrich, 99.999%) and GeO2 at 600°C for 16 h. 2.15 g of this cesium germanate precursor, 1.72 g of sodium metagermanate and 10 ml distilled water were mixed and agitated vigorously. 1.30 g of NaAlO2 (Alfa Aesar, technical grade) was then added. The mixture was initially agitated vigorously for 5 min, and then aged at ambient temperature for six days. The resultant mixture was then heated at 60°C for 6 h and allowed to cool to room temperature. The final product was collected by filtration, washed with distilled water, and dried overnight at 40°C. The product yield was 3.2 g. Calcination at 400°C for 16 h without loss of structural integrity indicated thermal stability.",
    "property mapping": "GeO2 -> Ge\nAl2O3 -> Al\nCs2O -> contributes to osda\nNa2O -> contributes to osda\nH2O -> H2O",
    "formula abbreviations": "The composition is given as 0.7 Cs2O : 2.3 Na2O : 2 GeO2 : Al2O3 : 70 H2O, where Cs2O and Na2O represent the alkali metal oxides that serve as structure directing agents and charge balancing cations.",
    "ratio calculations": "The recipe gives the reagent ratios relative to Al2O3 = 1.\nTo convert to Si = 1 format (though there is no Si in this recipe, we'll use Ge as the reference):\n- Ge: 2 GeO2 = 2 Ge atoms, so Ge = 2/2 = 1.0\n- Al: 1 Al2O3 = 2 Al atoms, so Al = 2/2 = 1.0\n- Cs: 0.7 Cs2O = 1.4 Cs atoms, so Cs = 1.4/2 = 0.7\n- Na: 2.3 Na2O = 4.6 Na atoms, so Na = 4.6/2 = 2.3\n- H2O: 70, so H2O = 70/2 = 35.0",
    "recipes": [
        {
            "Si": 0,
            "Ge": 1.0,
            "Al": 1.0,
            "OH": 0,
            "H2O": 35.0,
            "HF": 0,
            "B": 0,
            "osda_names": "Sodium and Cesium cations",
            "osda_ratios": 3.0,
            "crystallization_temperature": 60.0,
            "crystallization_time": 6.0,
            "product_names": "Aluminogermanate rho"
        }
    ]
}
```

File: claude/zeolite/xmlshort/responses/response_10.1016_s1387-1811(99)00070-0.json
{
    "table csv": "No table data containing recipe information is present in the document.",
    "extracted text": "Synthesis: Germanium X-type zeolite was prepared in a similar manner to Lerot et al. [18], although in an attempt to obtain a germanium source which possessed greater solubility than GeO₂, sodium metagermanate was pre-synthesized via solid state reaction of 3.04g sodium carbonate and 3g germanium (IV) oxide at 800°C for 24h. 0.8g of this was added to 0.34g hydrated alumina (Catapal), and the reactant mixture was completed by the addition of 2.2g distilled water. The final synthesis mixture corresponded to the following composition: 2Na₂O: 2GeO₂: Al₂O₃: 50H₂O. This mixture was heated at 90°C for the desired time, the product collected by vacuum filtration and dried at 60°C. The whole procedure was conducted in a polymethylpentene conical flask. Initially a reaction time of 24h was chosen, but this gave rise to a two-phase mixture with sodalite impurity. The reaction time was reduced to 4h, with no sodalite observed. They were able to further reduce the time of reaction to only 15 min and still obtain a highly crystalline NaGeX phase.",
    "property mapping": "GeO₂ → Ge (germanium source)\nAl₂O₃ → Al (aluminum source from hydrated alumina/Catapal)\nNa₂O → OH (sodium source, also provides alkalinity)\nH₂O → H₂O (water content)",
    "formula abbreviations": "NaGeX = sodium aluminogermanate X-type zeolite with formula Na₉₆Al₉₆Ge₉₆O₃₈₄·wH₂O as determined by chemical analysis.\n2Na₂O: 2GeO₂: Al₂O₃: 50H₂O represents the molar ratio of components in the synthesis mixture.",
    "ratio calculations": "The synthesis mixture has molar ratios of 2Na₂O: 2GeO₂: Al₂O₃: 50H₂O\nTo convert to element ratios with Si=1 (noting that this is a germanium zeolite with no Si):\nSi = 0\nGe = 2 (from 2GeO₂)\nAl = 2 (from Al₂O₃, which contains 2 Al atoms)\nGe/Al = 2/2 = 1.0\nOH = 4 (from 2Na₂O, which provides 4 Na+ ions and thus 4 OH- for charge balance)\nH₂O = 50\n\nSince Si=0, I'll normalize using Ge=1 instead:\nSi = 0\nGe = 1.0\nAl = 1.0\nOH = 2.0\nH₂O = 25.0",
    "recipes": [
        {
            "Si": 0.0,
            "Ge": 1.0,
            "Al": 1.0,
            "OH": 2.0,
            "H2O": 25.0,
            "HF": 0.0,
            "B": 0.0,
            "osda_names": "",
            "osda_ratios": 0.0,
            "crystallization_temperature": 90.0,
            "crystallization_time": 0.25,
            "product_names": "NaGeX"
        }
    ]
}

File: claude/zeolite/xmlshort/responses/response_10.1016_s1387-1811(99)00177-8.json
{
    "table csv": "No table containing recipe information in the document.",
    "extracted text": "LiAlGeO4·H2O with the zeolite ABW topology was synthesized hydrothermally from the gel composition 1.0 Li2O:1.0 Al2O3:2 GeO2:100 H2O. 0.42 g of hydrated LiOH·H2O (Fisher Scientific) was dissolved in 8.70 g of deionized water in a 30 cm3 Teflon bottle. 1.04 g of GeO2 (Alfa) was then added to this solution and the mixture stirred at room temperature for 2 h. 0.68 g of Al2O3 (Catapal, Vista) was then added to this mixture. After being stirred for 24 h at room temperature, the resultant gel was heated for 5 days at 110°C.",
    "property mapping": "Li2O - represents lithium source (LiOH·H2O)\nAl2O3 - represents aluminum source (Al)\nGeO2 - represents germanium source (Ge)\nH2O - represents water\nNo Si present in the recipe\nNo explicit OH ratio provided beyond what's in LiOH\nNo HF, B present\nNo explicit OSDA mentioned (lithium serves as the structure-directing cation)",
    "formula abbreviations": "The recipe uses standard chemical formulas without special abbreviations. Li2O represents the lithium oxide content derived from LiOH·H2O. The gel composition is given in molar ratios.",
    "ratio calculations": "Since there is no Si in this recipe, I will use Ge as the reference with value 2.0 (from the gel composition):\nGe = 2.0\nAl = 2.0 (from 1.0 Al2O3, which contains 2 Al atoms)\nLi = 2.0 (from 1.0 Li2O, which contains 2 Li atoms)\nH2O = 100\nOH value is not explicitly provided separate from the Li source",
    "recipes": [
        {
            "Si": 0,
            "Ge": 2.0,
            "Al": 2.0,
            "OH": 0,
            "H2O": 100,
            "HF": 0,
            "B": 0,
            "osda_names": "lithium",
            "osda_ratios": 2.0,
            "crystallization_temperature": 110.0,
            "crystallization_time": 120.0,
            "product_names": "AlGe-ABW"
        }
    ]
}

File: claude/zeolite/xmlshort/responses/response_10.1016_s1387-1811(99)00263-2.json
{
    "table csv": "No table with recipe information is present in the document.",
    "extracted text": "The aluminogermanate JBW-type zeolite was synthesized from a mixture with the composition: 6 Na2O:3 Rb2O:4.12 Al2O3:8.24 GeO2:202.8 H2O. The synthesis was conducted at 225°C for 5 days under autogenous pressure in a Teflon-lined stainless-steel autoclave. The Al2O3/GeO2 precursor was prepared via a sol-gel route where aluminum nitrate nonahydrate and germanium (IV) oxide were dissolved in dilute nitric acid, precipitated with ammonia solution, dried, and decomposed at 400°C for 4 hours. The resulting product had the formula Na2RbAl3Ge3O12·H2O.",
    "property mapping": "Na2O → Not in property list (contains Na which is not in property list)\nRb2O → Not in property list (contains Rb which is not in property list)\nAl2O3 → Al\nGeO2 → Ge\nH2O → H2O\nNa2RbAl3Ge3O12·H2O → Product formula",
    "formula abbreviations": "No abbreviations were used in the recipe.",
    "ratio calculations": "From the composition 6 Na2O:3 Rb2O:4.12 Al2O3:8.24 GeO2:202.8 H2O, calculating ratios relative to Si (which is 0 in this case, so will use Ge as the reference):\n\nSince there is no Si, we'll set Ge to 1.0 as the reference.\nGe: 8.24 GeO2 contains 8.24 Ge atoms, normalized to 1.0\nAl: 4.12 Al2O3 contains 8.24 Al atoms, ratio to Ge = 8.24/8.24 = 1.0\nH2O: 202.8, ratio to Ge = 202.8/8.24 = 24.61\n\nSodium and Rubidium are not in the required property list, but for completeness:\nNa: 6 Na2O contains 12 Na atoms, ratio to Ge = 12/8.24 = 1.46\nRb: 3 Rb2O contains 6 Rb atoms, ratio to Ge = 6/8.24 = 0.73",
    "recipes": [
        {
            "Si": 0,
            "Ge": 1.0,
            "Al": 1.0,
            "OH": 0,
            "H2O": 24.61,
            "HF": 0,
            "B": 0,
            "osda_names": "",
            "osda_ratios": 0,
            "crystallization_temperature": 225.0,
            "crystallization_time": 120.0,
            "product_names": "Na2RbAl3Ge3O12·H2O JBW-type zeolite"
        }
    ]
}

File: claude/zeolite/xmlshort/responses/response_10.1038_nature00924.json
```json
{
    "table csv": "Recipe,Si,Ge,Al,MSPTOH,HF,H2O,Crystallization Temperature (K),Crystallization Time (days)\nA (ITQ-21),0.67,0.33,0,0.50,0.50,20,448,5\nB (Al-ITQ-21),0.91,0.09,0.04,0.50,0.50,3,448,5",
    "extracted text": "We used precursor gels A (ITQ-21) and B (Al-ITQ-21) with the following compositions:\nA: 0.33 GeO2: 0.67 SiO2: 0.50 MSPTOH: 0.50 HF: 20 H2O\nB: 0.09 GeO2: 0.91 SiO2: 0.02 Al2O3: 0.50 MSPTOH: 0.50 HF: 3 H2O\n\nThey were prepared by dissolving germanium oxide in the N-methylsparteinium hydroxide (MSPTOH) solution. Then, tetraethylorthosilicate and aluminium isopropoxide (for the aluminium-containing sample) were hydrolysed in that solution, and the mixture was mechanically stirred at room temperature until complete elimination of the alcohols had occurred, and the required amount of water until the final composition was reached. Finally, HF was added and the mixture was homogenized.\n\nWhen the gels were heated at 448 K for five days under conditions of continuous stirring in Teflon-lined stainless-steel autoclaves, the zeolites crystallized. The solids were recovered by filtration, washed with distilled water and dried at 100°C.",
    "property mapping": "Si: Represented as SiO2 in the gel composition\nGe: Represented as GeO2 in the gel composition\nAl: Represented as Al2O3 in the gel composition (note that Al2O3 contains 2 Al atoms)\nOH: Comes from MSPTOH (N-methylsparteinium hydroxide)\nH2O: Directly specified in the gel composition\nHF: Directly specified in the gel composition\nOSDA: N-methylsparteinium hydroxide (MSPTOH)",
    "formula abbreviations": "MSPTOH = N-methylsparteinium hydroxide (the structure directing agent)\nAl2O3 contains 2 Al atoms, so for recipe B, the Al content is 2 × 0.02 = 0.04",
    "ratio calculations": "For Recipe A (ITQ-21), normalizing to Si = 1.0:\nSi = 1.0\nGe = 0.33/0.67 = 0.49\nAl = 0\nOSDA (MSPTOH) = 0.50/0.67 = 0.75\nHF = 0.50/0.67 = 0.75\nH2O = 20/0.67 = 29.85\n\nFor Recipe B (Al-ITQ-21), normalizing to Si = 1.0:\nSi = 1.0\nGe = 0.09/0.91 = 0.099\nAl = 0.04/0.91 = 0.044\nOSDA (MSPTOH) = 0.50/0.91 = 0.55\nHF = 0.50/0.91 = 0.55\nH2O = 3/0.91 = 3.30",
    "recipes": [
        {
            "Si": 1.0,
            "Ge": 0.49,
            "Al": 0.0,
            "OH": 0.75,
            "H2O": 29.85,
            "HF": 0.75,
            "B": 0,
            "osda_names": "N-methylsparteinium hydroxide",
            "osda_ratios": 0.75,
            "crystallization_temperature": 175.0,
            "crystallization_time": 120.0,
            "product_names": "ITQ-21"
        },
        {
            "Si": 1.0,
            "Ge": 0.099,
            "Al": 0.044,
            "OH": 0.55,
            "H2O": 3.30,
            "HF": 0.55,
            "B": 0,
            "osda_names": "N-methylsparteinium hydroxide",
            "osda_ratios": 0.55,
            "crystallization_temperature": 175.0,
            "crystallization_time": 120.0,
            "product_names": "Al-ITQ-21"
        }
    ]
}
```

File: claude/zeolite/xmlshort/responses/response_10.1038_nature04097.json
```json
{
    "table csv": "There is no table in the provided document to extract as CSV.",
    "extracted text": "Both SU-M and SU-MB were synthesized under hydrothermal conditions from a homogenous solution of germanium dioxide, MPMD and water with the molar ratios of 1:8–10:38–40. In addition, hydrofluoric acid with a molar ratio of GeO2:HF = 1:1.5 was added for the synthesis of SU-MB. The solutions were heated at 165 °C in Teflon-lined Parr autoclaves under autogenous pressure and the synthesis time was seven days for SU-M and 11 days for SU-MB. Octahedral crystals, with sizes of 160 × 160 × 160 µm³ for SU-M and 80 × 80 × 80 µm³ for SU-MB, were obtained. MPMD is identified as 2-methylpentamethylenediamine, which serves as the structure-directing agent.",
    "property mapping": "The properties found in the text are:\n- Ge (from GeO2)\n- H2O \n- HF (for SU-MB only)\n- osda_names (MPMD or 2-methylpentamethylenediamine)\n- osda_ratios (8-10 relative to Ge)\n- crystallization_temperature (165 °C)\n- crystallization_time (7 days for SU-M, 11 days for SU-MB)",
    "formula abbreviations": "MPMD = 2-methylpentamethylenediamine, which is used as the structure-directing agent (OSDA)",
    "ratio calculations": "For both recipes, the ratios are given relative to Ge (from GeO2) which is set to 1.0.\n\nSU-M:\n- Ge = 1.0\n- MPMD (OSDA) = 8-10, average = 9.0\n- H2O = 38-40, average = 39.0\n- Crystallization time = 7 days = 168 hours\n\nSU-MB:\n- Ge = 1.0\n- MPMD (OSDA) = 8-10, average = 9.0\n- H2O = 38-40, average = 39.0\n- HF = 1.5\n- Crystallization time = 11 days = 264 hours",
    "recipes": [
        {
            "Si": 0,
            "Ge": 1.0,
            "Al": 0,
            "OH": 0,
            "H2O": 39.0,
            "HF": 0,
            "B": 0,
            "osda_names": "2-methylpentamethylenediamine",
            "osda_ratios": 9.0,
            "crystallization_temperature": 165.0,
            "crystallization_time": 168.0,
            "product_names": "SU-M"
        },
        {
            "Si": 0,
            "Ge": 1.0,
            "Al": 0,
            "OH": 0,
            "H2O": 39.0,
            "HF": 1.5,
            "B": 0,
            "osda_names": "2-methylpentamethylenediamine",
            "osda_ratios": 9.0,
            "crystallization_temperature": 165.0,
            "crystallization_time": 264.0,
            "product_names": "SU-MB"
        }
    ]
}
```

File: claude/zeolite/xmlshort/responses/response_10.1038_nature07957.json
{
    "table csv": "Recipe,Si,Ge,Al,OH,H2O,HF,SDA2,Crystallization Temperature (°C),Crystallization Time (h),Product\n1,0.5,0.5,0,0.5,3,0.5,0.25,175,24,ITQ-37\n2,0.5,0.5,0.01,0.5,3,0.5,0.25,175,24,ITQ-37",
    "extracted text": "The compositions of two typical synthesis gels to obtain ITQ-37 are as follows: 0.5 SiO2:0.5 GeO2:0.25 SDA2(OH)2:0.50 NH4F:3 H2O, without aluminium, and 0.5 SiO2:0.5 GeO2:0.01 Al2O3:0.25 SDA2(OH)2:0.50 NH4F:3 H2O, with aluminium. Crystallization was carried out at 175 °C over 24 h under static conditions.\n\nSDA2 is a bulky diquaternary ammonium molecule with formula C22N2H40. The chemical formula of ITQ-37 is |(C22N2H40)10.5(H2O)x|[Ge80Si112O400H32F20].",
    "property mapping": "SiO2 → Si\nGeO2 → Ge\nAl2O3 → Al\nSDA2(OH)2 → osda_names (SDA2) and OH\nNH4F → HF (F source)\nH2O → H2O\nCrystallization temperature: 175 °C\nCrystallization time: 24 h\nProduct: ITQ-37",
    "formula abbreviations": "SDA2: A bulky diquaternary ammonium molecule with formula C22N2H40. It contains four chiral centers in a meso conformation, making the overall molecule achiral.\nNH4F is the source of fluoride ions.",
    "ratio calculations": "For normalizing to Si = 1.0:\nOriginal recipe has Si:Ge ratio of 0.5:0.5\nSi = 0.5 × (1.0/0.5) = 1.0\nGe = 0.5 × (1.0/0.5) = 1.0\nAl (recipe 2) = 0.01 × 2 × (1.0/0.5) = 0.04 (accounting for 2 Al per Al2O3)\nOH = 0.25 × 2 × (1.0/0.5) = 1.0 (accounting for 2 OH per SDA2(OH)2)\nH2O = 3 × (1.0/0.5) = 6.0\nHF (from NH4F) = 0.50 × (1.0/0.5) = 1.0\nosda_ratios (SDA2) = 0.25 × (1.0/0.5) = 0.5",
    "recipes": [
        {
            "Si": 1.0,
            "Ge": 1.0,
            "Al": 0.0,
            "OH": 1.0,
            "H2O": 6.0,
            "HF": 1.0,
            "B": 0.0,
            "osda_names": "C22N2H40 (bulky diquaternary ammonium molecule)",
            "osda_ratios": 0.5,
            "crystallization_temperature": 175.0,
            "crystallization_time": 24.0,
            "product_names": "ITQ-37"
        },
        {
            "Si": 1.0,
            "Ge": 1.0,
            "Al": 0.04,
            "OH": 1.0,
            "H2O": 6.0,
            "HF": 1.0,
            "B": 0.0,
            "osda_names": "C22N2H40 (bulky diquaternary ammonium molecule)",
            "osda_ratios": 0.5,
            "crystallization_temperature": 175.0,
            "crystallization_time": 24.0,
            "product_names": "ITQ-37"
        }
    ]
}

File: claude/zeolite/xmlshort/responses/response_10.1038_nchem.2761.json
{
    "table csv": "No table containing recipe information was present in the document.",
    "extracted text": "A gel with the following molar composition 0.8:0.4:0.4:38 SiO2:GeO2:ROH:H2O was prepared by dissolving amorphous germanium dioxide (0.609 g, 5.82 mmol, 99.999% Acros) in a 0.584 M solution of the SDA, (6R,10S)-6,10-dimethyl-5-azoniaspiro[4,5]decane hydroxide (10 ml, 5.84 mmol). Tetraethyl orthosilicate (2.094 g, 10.05 mmol, 98% Aldrich) was added dropwise and, to enrich the final zeolite, 29Si-enriched tetraethyl orthosilicate (0.333 g, 1.59 mmol, >99 at% 29Si CortecNet) was added. This was stirred at room temperature for 2 h. The solution was then transferred to a Teflon-lined autoclave (23 ml, Parr Instruments) and heated at 175 °C for 13 days under static conditions. The solid was recovered by filtration, washed with copious amounts of distilled water and dried overnight. To remove the occluded SDA the zeolite was heated to 575 °C at a rate of 1 °C min–1, held at 575 °C for 6 h and cooled to room temperature at a rate of 2 °C min–1 under an atmosphere of air.",
    "property mapping": "SiO2 -> Si, GeO2 -> Ge, ROH -> osda_ratios (where R is the organic structure directing agent), H2O -> H2O, (6R,10S)-6,10-dimethyl-5-azoniaspiro[4,5]decane hydroxide -> osda_names, 175 °C -> crystallization_temperature, 13 days -> crystallization_time, UTL -> product_names",
    "formula abbreviations": "ROH refers to the structure directing agent (6R,10S)-6,10-dimethyl-5-azoniaspiro[4,5]decane hydroxide. The OH component is part of the structure directing agent rather than being counted separately.",
    "ratio calculations": "The molar composition given is 0.8:0.4:0.4:38 SiO2:GeO2:ROH:H2O. To normalize to Si = 1.0:\nSi = 0.8/0.8 = 1.0\nGe = 0.4/0.8 = 0.5\nosda_ratios = 0.4/0.8 = 0.5\nH2O = 38/0.8 = 47.5\n\nThe crystallization time is 13 days = 13 × 24 = 312 hours",
    "recipes": [
        {
            "Si": 1.0,
            "Ge": 0.5,
            "Al": 0,
            "OH": 0,
            "H2O": 47.5,
            "HF": 0,
            "B": 0,
            "osda_names": "(6R,10S)-6,10-dimethyl-5-azoniaspiro[4,5]decane hydroxide",
            "osda_ratios": 0.5,
            "crystallization_temperature": 175.0,
            "crystallization_time": 312.0,
            "product_names": "UTL"
        }
    ]
}

File: claude/zeolite/xmlshort/responses/response_10.1038_nmat921.json
{
    "table csv": "No explicit table format found in the document.",
    "extracted text": "The synthesis of Al-free ITQ-22 can be performed in a fluoride-free media within a broad range of chemical compositions by combining the structure-directing effect of the organic 1,5-bis-(methylpyrrolidinium)-pentane (named MPP) and the presence of Ge in the synthesis media. The synthesis of Al-free ITQ-22 was obtained from a gel of the following composition: 0.66SiO2:0.33 GeO2:0.25 MPP(OH)2:3.5 H2O. The crystallization was carried out at 175 °C for 7 days. The synthesis of Al-containing ITQ-22 was performed from a starting mixture of composition: 0.66SiO2:0.33GeO2:0.01Al2O3:0.25 MPP(OH)2:15H2O. The crystallization was carried out at 175 °C for 12 days.",
    "property mapping": "SiO2 → Si, GeO2 → Ge, Al2O3 → Al, MPP(OH)2 → osda_names and osda_ratios, H2O → H2O, 175 °C → crystallization_temperature, 7 days/12 days → crystallization_time, ITQ-22 → product_names",
    "formula abbreviations": "MPP refers to 1,5-bis-(methylpyrrolidinium)-pentane, which is the structure directing agent. The OH in MPP(OH)2 refers to hydroxide counterions, but these are counted separately in the OH property. The formula also shows molar ratios of components relative to each other.",
    "ratio calculations": "For Al-free ITQ-22:\nAssuming Si = 1.0 as the reference\nSi ratio = 0.66/0.66 = 1.0\nGe ratio = 0.33/0.66 = 0.5\nOSDA ratio = 0.25/0.66 = 0.379\nOH ratio = 0.25*2/0.66 = 0.758 (since each MPP molecule has 2 OH counterions)\nH2O ratio = 3.5/0.66 = 5.303\n\nFor Al-containing ITQ-22:\nSi ratio = 0.66/0.66 = 1.0\nGe ratio = 0.33/0.66 = 0.5\nAl ratio = 0.01*2/0.66 = 0.03 (multiplied by 2 because Al2O3 has 2 Al atoms)\nOSDA ratio = 0.25/0.66 = 0.379\nOH ratio = 0.25*2/0.66 = 0.758\nH2O ratio = 15/0.66 = 22.727",
    "recipes": [
        {
            "Si": 1.0,
            "Ge": 0.5,
            "Al": 0.0,
            "OH": 0.758,
            "H2O": 5.303,
            "HF": 0.0,
            "B": 0.0,
            "osda_names": "1,5-bis-(methylpyrrolidinium)-pentane",
            "osda_ratios": 0.379,
            "crystallization_temperature": 175.0,
            "crystallization_time": 168.0,
            "product_names": "ITQ-22"
        },
        {
            "Si": 1.0,
            "Ge": 0.5,
            "Al": 0.03,
            "OH": 0.758,
            "H2O": 22.727,
            "HF": 0.0,
            "B": 0.0,
            "osda_names": "1,5-bis-(methylpyrrolidinium)-pentane",
            "osda_ratios": 0.379,
            "crystallization_temperature": 175.0,
            "crystallization_time": 288.0,
            "product_names": "ITQ-22"
        }
    ]
}
